Repository: Oht8wooWi8yait9n/outgassing

# NASA GSFC Spacecraft Materials Outgassing Database Mirror & Sitemap (`outgassing.nasa.gov`)

Automated static HTML mirror, structured JSONL/CSV dataset, 3-letter manufacturer code dictionary (`963` manufacturers from NASA RP-1124 Appendix A), and flat `<urlset>` XML sitemaps for the **NASA Goddard Space Flight Center (GSFC) Spacecraft Materials Outgassing Database** (`https://outgassing.nasa.gov` / `https://etd.gsfc.nasa.gov/capabilities/outgassing-database/`).

---

## 📊 Dataset Overview

| Metric | Value |
| :--- | :--- |
| **Upstream Authority** | NASA GSFC Engineering and Technology Directorate (ETD), Materials Engineering Branch (Code 541) |
| **Test Standard** | **ASTM E595-77/84/90** (*Total Mass Loss and Collected Volatile Condensable Materials from Outgassing in a Vacuum Environment* — 24h at $125\,^\circ\text{C}$ in $<5\times 10^{-5}\text{ torr}$ vacuum, collector at $25\,^\circ\text{C}$) / **NASA SP-R-0022A** / **NASA RP-1124** |
| **Total Material Test Records** | **13,582** |
| **Low-Outgassing Spaceflight Qualified** ($\text{TML} \le 1.0\%$ and $\text{CVCM} \le 0.10\%$) | **8,504** ($62.6\%$) |
| **Resolved 3-Letter Manufacturer Codes** | **963** (extracted from NASA Reference Publication 1124 Appendix A) |
| **Application Categories** | **20** spacecraft engineering material categories (**146** paginated HTML catalog pages + index + User Guide + Manufacturer Directory = **149** HTML pages) |

---

## 🔗 Live GitHub Pages & Sitemap Endpoints

- **Portal Landing Page**: [`https://oht8woowi8yait9n.github.io/outgassing/`](https://oht8woowi8yait9n.github.io/outgassing/)
- **Primary Sitemap (`149` Static HTML Pages)**: [`https://oht8woowi8yait9n.github.io/outgassing/outgassing_sitemap.xml`](https://oht8woowi8yait9n.github.io/outgassing/outgassing_sitemap.xml)
- **Standard Sitemap Alias**: [`https://oht8woowi8yait9n.github.io/outgassing/sitemap.xml`](https://oht8woowi8yait9n.github.io/outgassing/sitemap.xml)
- **Official ASTM E595 User Guide**: [`https://oht8woowi8yait9n.github.io/outgassing/user-guide.html`](https://oht8woowi8yait9n.github.io/outgassing/user-guide.html)
- **963 Manufacturer Codes Directory (NASA RP-1124 Appendix A)**: [`https://oht8woowi8yait9n.github.io/outgassing/manufacturers.html`](https://oht8woowi8yait9n.github.io/outgassing/manufacturers.html)
- **Structured JSONL Dataset (`13,582` records)**: [`outgassing_records.jsonl`](outgassing_records.jsonl)
- **Raw Upstream CSV (`13,582` rows)**: [`OutgassingData-CSV.csv`](OutgassingData-CSV.csv)

---

## 🛠️ Why a Pre-Rendered Static HTML Mirror is Required

The upstream `https://outgassing.nasa.gov/` portal redirects to a WordPress interactive DataTables page (`https://etd.gsfc.nasa.gov/capabilities/outgassing-database/`) that loads its `13,582` material rows dynamically via client-side JavaScript (`POST /wp-admin/admin-ajax.php?action=load_nasa_data`). Standard web/sitemap crawlers indexing `https://outgassing.nasa.gov/` only see an empty HTML table skeleton.

`generate_outgassing_sitemap.py` harvests both the raw WordPress CSV (`OutgassingData-CSV.csv`) and the `admin-ajax.php` JSON endpoint, resolves all 3-letter manufacturer codes against NASA Reference Publication 1124 Appendix A (`manufacturer_codes.json`), reconstructs multi-step cure schedules (Time, Temperature in $^\circ\text{C}$, Atmosphere across Steps 1–4), evaluates each test against NASA's standard low-outgassing screening criteria ($\text{TML} \le 1.0\%$, $\text{CVCM} \le 0.10\%$), and renders **146 self-contained HTML category pages** (`100` records per page) for fast, deterministic RAG indexing.

---

## 🚀 Usage

```bash
pip install -r requirements.txt
python3 generate_outgassing_sitemap.py
```

File: catalog/coatings-paints-primers-p01.html (part 1 of 2)
NASA Outgassing Database: Coatings, Conformal Coatings, Paints & Primers (Part 1 of 17 — Records 1–100 of 1630)

Outgassing Database Home
  ASTM E595 User Guide
  Manufacturer Codes (963)
  Download Raw CSV

NASA Outgassing Database: Coatings, Conformal Coatings, Paints & Primers (Part 1 of 17 — Records 1–100 of 1630)

Source: https://outgassing.nasa.gov/ (NASA GSFC ETD Code 541 Spacecraft Materials Outgassing Database) |
  Category Total: 1,630 tests (470 Low-Outgassing Qualified)

Category Pages: [1] | Part 2 | Part 3 | Part 4 | Part 5 | Part 6 | Part 7 | Part 8 | Part 9 | Part 10 | Part 11 | Part 12 | Part 13 | Part 14 | Part 15 | Part 16 | Part 17

Summary Table — Coatings, Conformal Coatings, Paints & Primers (Part 1 of 17)

Data Ref	Material Designation	Manufacturer	Application	TML %	CVCM %	WVR %	NASA Screening	Year	

GSFC29117	3M SCOTCHKOTE 134 FUSION BONDED EPOXY COATING	EEC — ECC PRODUCTS, DIV. 3M, AUSTIN TX	COATING	1%	0.12%	0.71%	EXCEEDS SCREENING	2004	
GSFC29120	3M SCOTCHKOTE 134 FUSION BONDED EPOXY COATING	EEC — ECC PRODUCTS, DIV. 3M, AUSTIN TX	COATING	0.5%	0%	0.39%	PASS (≤1.0% TML, ≤0.10% CVCM)	2004	
GSFC35439	561436-1 SYLGARD PRIME COAT	DCC — DOW CORNING CORP., MIDLAND, MI	MAGNET COATING	4.81%	0.08%	0.11%	EXCEEDS SCREENING	2015	
GSFC31816	9920 PRIMER - THICK PAINT CHIPS - A:B 5.5:1 PBW	LOR — LORD CORPORATION, ERIE, PA, INDUSTRIAL COATINGS DIVISION	PRIMER	6.56%	0.05%	0.13%	EXCEEDS SCREENING	2010	
GSFC31813	9929 PRIMER/F - A:B 3.5:1 PBW	LOR — LORD CORPORATION, ERIE, PA, INDUSTRIAL COATINGS DIVISION	PRIMER	3.21%	0.03%	0.41%	EXCEEDS SCREENING	2010	
GSFC35634	9929-1 RMA MFG1 AEROGLAZE 9929 EPOXY PRIMER	XXX — Manufacturer Code XXX	PAINT	1.39%	0.04%	0.31%	EXCEEDS SCREENING	2016	
GSFC35637	9929-2 RMA MFG2 AEROGLAZE 9929 EPOXY PRIMER	XXX — Manufacturer Code XXX	PAINT	1.65%	0.06%	0.27%	EXCEEDS SCREENING	2016	
GSFC35640	9929-3 RMB MFG1 AEROGLAZE 9929 EPOXY PRIMER	XXX — Manufacturer Code XXX	PAINT	1.44%	0.5%	0.24%	EXCEEDS SCREENING	2016	
GSFC35643	9929-4 RMB MFG2 AEROGLAZE 9929 EPOXY PRIMER	XXX — Manufacturer Code XXX	PAINT	1.51%	0.07%	0.31%	EXCEEDS SCREENING	2016	
GSFC35646	9929-5 CONTROL AEROGLAZE 9929 EPOXY PRIMER	XXX — Manufacturer Code XXX	PAINT	1.71%	0.04%	0.25%	EXCEEDS SCREENING	2016	
GSFC32794	9947 WASH PRIMER, AEROGLAZE, 2 PART	LOR — LORD CORPORATION, ERIE, PA, INDUSTRIAL COATINGS DIVISION	PRIMER	12%	0.18%	0.25%	EXCEEDS SCREENING	2011	
GSFC27697	A 276 TOPCOAT	HCC — HUGHSON CHEMICALS, LORD CORPORATION, ERIE, PA	PAINT	3.8%	0.08%	0.46%	EXCEEDS SCREENING	2001	
SRI10910	A-2841-L-618 GRAY SILICONE WIRE COATING	BIW — BOSTON INSULATED WIRE AND CABLE CO., DORCIIESTER, MA	WIRE COATING	1.08%	0.43%	—%	EXCEEDS SCREENING	1964	
SRI10911	A-2841-L-618 GRAY SILICONE WIRE COATING	BIW — BOSTON INSULATED WIRE AND CABLE CO., DORCIIESTER, MA	WIRE COATING	0.7%	0.41%	—%	EXCEEDS SCREENING	1964	
SRI10912	A-2841-L-618 YELLOW SILICONE WIRE COATING	BIW — BOSTON INSULATED WIRE AND CABLE CO., DORCIIESTER, MA	WIRE COATING	1.27%	0.55%	—%	EXCEEDS SCREENING	1964	
SRI10913	A-2841-L-618 YELLOW SILICONE WIRE COATING	BIW — BOSTON INSULATED WIRE AND CABLE CO., DORCIIESTER, MA	WIRE COATING	0.84%	0.45%	—%	EXCEEDS SCREENING	1964	
GSFC35625	A276-1A AEROGLAZE A276 WITH LORD 9958 THINNER	XXX — Manufacturer Code XXX	PAINT	3.32%	0.06%	0.54%	EXCEEDS SCREENING	2016	
GSFC35628	A276-2B AEROGLAZE A276 WITH LORD 9958 THINNER	XXX — Manufacturer Code XXX	PAINT	3.28%	0.03%	0.52%	EXCEEDS SCREENING	2016	
GSFC35631	A276-3C AEROGLAZE A276 WITH LORD 9958 THINNER	XXX — Manufacturer Code XXX	PAINT	3.24%	0.02%	0.45%	EXCEEDS SCREENING	2016	
GFC36840	A382 high gloss black paint	LOR — LORD CORPORATION, ERIE, PA, INDUSTRIAL COATINGS DIVISION	PAINTS, LAQUERS AND VARNISHES	2.74%	0.03%	0.65%	EXCEEDS SCREENING	2021	
GSFC02549	ACRYLIC SEALANT 780/12% SOLIDS	APS — ADVANCED PROCESS SUPPLY CO., CHICAGO, IL	COATING	16.4%	2.61%	—%	EXCEEDS SCREENING	1971	
GSFC13201	ACRYLOID AU608/DESMODUR L2219A/T-12 CLEAR COATING	ROH — ROHM AND HAAS CO., PHILADELPilIA, PA	COATING	12.7%	0.03%	0.3%	EXCEEDS SCREENING	1983	
GSFC15002	ACRYLOID B-82 CLEAR COATING/F	ROH — ROHM AND HAAS CO., PHILADELPilIA, PA	COATING	1.07%	0.12%	0.21%	EXCEEDS SCREENING	1985	
GSFC15114	ACRYLOID B-82 CLEAR COATING/F	ROH — ROHM AND HAAS CO., PHILADELPilIA, PA	COATING	0.51%	0.04%	0.16%	PASS (≤1.0% TML, ≤0.10% CVCM)	1985	
GSFC30964	ACRYTHANE AVIATION PAINT, SERIES 584	SCN — Manufacturer Code SCN	PAINT	3.38%	0.08%	0.54%	EXCEEDS SCREENING	2008	
GSFC16340	ADC 70A A/B AS 100/12 BW BLACK EPOXY	ADR — ADC RESINS, OXNARD, CA	COATING	0.49%	0.01%	0.21%	PASS (≤1.0% TML, ≤0.10% CVCM)	1987	
GSFC00017	ADIPRENE L100	DUP — E I DUPONT DE NEMOURS AND CO., INC., WILMINGTON, DE, ELASTOMER CHEMICALS DEPARTMENT, FABRICS AND FINISItES DEPARTMENT, FILM DEPARTMENT, PLASTICS DEPARTMENT	CONF COAT	1.1%	0.09%	—%	EXCEEDS SCREENING	1967	
GSFC00039	ADIPRENE L100	DUP — E I DUPONT DE NEMOURS AND CO., INC., WILMINGTON, DE, ELASTOMER CHEMICALS DEPARTMENT, FABRICS AND FINISItES DEPARTMENT, FILM DEPARTMENT, PLASTICS DEPARTMENT	CONF COAT	0.92%	0.03%	—%	PASS (≤1.0% TML, ≤0.10% CVCM)	1967	
GSFC00116	ADIPRENE L100 POLYURETHANE	DUP — E I DUPONT DE NEMOURS AND CO., INC., WILMINGTON, DE, ELASTOMER CHEMICALS DEPARTMENT, FABRICS AND FINISItES DEPARTMENT, FILM DEPARTMENT, PLASTICS DEPARTMENT	CONF COAT	1.06%	0.12%	—%	EXCEEDS SCREENING	1968	
GSFC00466	ADIPRENE L100 SF3/MOCA AS 150/16.5 BW	DUP — E I DUPONT DE NEMOURS AND CO., INC., WILMINGTON, DE, ELASTOMER CHEMICALS DEPARTMENT, FABRICS AND FINISItES DEPARTMENT, FILM DEPARTMENT, PLASTICS DEPARTMENT	CONF COAT	1.06%	0.06%	—%	EXCEEDS SCREENING	1968	
GSFC05202	ADIPRENE L100/ALUNDUM 38-500/CASTOR OIL	DUP — E I DUPONT DE NEMOURS AND CO., INC., WILMINGTON, DE, ELASTOMER CHEMICALS DEPARTMENT, FABRICS AND FINISItES DEPARTMENT, FILM DEPARTMENT, PLASTICS DEPARTMENT	INSUL COAT	0.23%	0.03%	—%	PASS (≤1.0% TML, ≤0.10% CVCM)	1973	
GSFC01825	ADIPRENE L100/MOCA AS 100/10 BW	DUP — E I DUPONT DE NEMOURS AND CO., INC., WILMINGTON, DE, ELASTOMER CHEMICALS DEPARTMENT, FABRICS AND FINISItES DEPARTMENT, FILM DEPARTMENT, PLASTICS DEPARTMENT	CONF COAT	1.15%	0.15%	—%	EXCEEDS SCREENING	1970	
GSFC01822	ADIPRENE L100/MOCA AS 100/11 BW	DUP — E I DUPONT DE NEMOURS AND CO., INC., WILMINGTON, DE, ELASTOMER CHEMICALS DEPARTMENT, FABRICS AND FINISItES DEPARTMENT, FILM DEPARTMENT, PLASTICS DEPARTMENT	CONF COAT	1.26%	0.16%	—%	EXCEEDS SCREENING	1970	
GSFC04964	ADIPRENE L100/MOCA AS 8/1 BW POLYURETHANE DEGASSED	DUP — E I DUPONT DE NEMOURS AND CO., INC., WILMINGTON, DE, ELASTOMER CHEMICALS DEPARTMENT, FABRICS AND FINISItES DEPARTMENT, FILM DEPARTMENT, PLASTICS DEPARTMENT	CONF COAT	0.56%	0.13%	—%	EXCEEDS SCREENING	1973	
GSFC04648	AED BLUE EPOXY M1207/CA118/MIBK AS 97/3/35 BW	ARM — JOHN L ARMITAGE & CO., NEWARK, NJ	PAINT	2.08%	0.21%	—%	EXCEEDS SCREENING	1972	
GSFC28825	AEROGLAZE 306 PAINT OVER CHEMLOK AP-131 PRIMER/F	ZZZ — MANUFACTURER UNKNOWN	PAINT	1.8%	0.03%	0.96%	EXCEEDS SCREENING	2004	
GSFC35115	AEROGLAZE 9924 WASH PRIMER	LOR — LORD CORPORATION, ERIE, PA, INDUSTRIAL COATINGS DIVISION	PRIMER	4.59%	0.19%	0.6%	EXCEEDS SCREENING	2014	
GSFC27694	AEROGLAZE 9929 (LOT 01011001)+A 276 (PANEL G)	HCC — HUGHSON CHEMICALS, LORD CORPORATION, ERIE, PA	PAINT	4.65%	0.05%	0.38%	EXCEEDS SCREENING	2001	
GSFC27691	AEROGLAZE 9929 (LOT 92861001)+A 276 (PANEL F)	HCC — HUGHSON CHEMICALS, LORD CORPORATION, ERIE, PA	PAINT	4.31%	0.05%	0.39%	EXCEEDS SCREENING	2001	
GSFC27679	AEROGLAZE 9929 (LOT#01011001) (PANEL E)	LOR — LORD CORPORATION, ERIE, PA, INDUSTRIAL COATINGS DIVISION	PRIMER	2.68%	0.04%	0.31%	EXCEEDS SCREENING	2001	
GSFC27676	AEROGLAZE 9929 (LOT#92861001) (PANEL D)	LOR — LORD CORPORATION, ERIE, PA, INDUSTRIAL COATINGS DIVISION	PRIMER	2.42%	0.05%	0.31%	EXCEEDS SCREENING	2001	
GSFC25246	AEROGLAZE 9929 EPOXY PRIMER CONTROL/F	LOR — LORD CORPORATION, ERIE, PA, INDUSTRIAL COATINGS DIVISION	PRIMER	0.63%	0.05%	0.25%	PASS (≤1.0% TML, ≤0.10% CVCM)	1998	
GSFC25243	AEROGLAZE 9929 EPOXY PRIMER LAB/F	LOR — LORD CORPORATION, ERIE, PA, INDUSTRIAL COATINGS DIVISION	PRIMER	0.61%	0.06%	0.26%	PASS (≤1.0% TML, ≤0.10% CVCM)	1998	
GSFC33475	AEROGLAZE 9929 PRIMER	LOR — LORD CORPORATION, ERIE, PA, INDUSTRIAL COATINGS DIVISION	PRIMER	1.85%	0.02%	0.28%	EXCEEDS SCREENING	2012	
GSFC33472	AEROGLAZE 9929 PRIMER - VACUUM BAKED	LOR — LORD CORPORATION, ERIE, PA, INDUSTRIAL COATINGS DIVISION	PRIMER	0.68%	0.01%	0.31%	PASS (≤1.0% TML, ≤0.10% CVCM)	2012	
GSFC21151	AEROGLAZE 9929 PRIMER YELLOW/GOLD EPOXY/F	LOR — LORD CORPORATION, ERIE, PA, INDUSTRIAL COATINGS DIVISION	PRIMER	1.73%	0.07%	0.28%	EXCEEDS SCREENING	1993	
GSFC25393	AEROGLAZE Z-306 BLACK TOPCOAT/AP-134 PRIMER/F	LOR — LORD CORPORATION, ERIE, PA, INDUSTRIAL COATINGS DIVISION	PAINT COMPOSITE	1.12%	0.03%	0.59%	EXCEEDS SCREENING	1998	
GSFC25396	AEROGLAZE Z-306 BLACK TOPCOAT/AP-134 PRIMER/F	LOR — LORD CORPORATION, ERIE, PA, INDUSTRIAL COATINGS DIVISION	PAINT COMPOSITE	1.43%	0.04%	0.58%	EXCEEDS SCREENING	1998	
GSFC25249	AEROGLAZE Z202 WHITE TOPCOAT/9929 PRIMER CONTROL/F	LOR — LORD CORPORATION, ERIE, PA, INDUSTRIAL COATINGS DIVISION	PAINT SYSTEM	0.58%	0.04%	0.42%	PASS (≤1.0% TML, ≤0.10% CVCM)	1998	
GSFC25252	AEROGLAZE Z202 WHITE TOPCOAT/9929 PRIMER LAB/F	LOR — LORD CORPORATION, ERIE, PA, INDUSTRIAL COATINGS DIVISION	PAINT SYSTEM	0.67%	0.04%	0.49%	PASS (≤1.0% TML, ≤0.10% CVCM)	1998	
GSFC23718	AEROGLAZE Z306 BLACK TOPCOAT/9929 EPOXY PRIMER/F	LOR — LORD CORPORATION, ERIE, PA, INDUSTRIAL COATINGS DIVISION	PAINT COMPOSITE	2.05%	0.1%	0.53%	EXCEEDS SCREENING	1996	
GSFC23721	AEROGLAZE Z306 BLACK TOPCOAT/9929 EPOXY PRIMER/F	LOR — LORD CORPORATION, ERIE, PA, INDUSTRIAL COATINGS DIVISION	PAINT COMPOSITE	0.71%	0%	0.5%	PASS (≤1.0% TML, ≤0.10% CVCM)	1996	
GSFC23799	AEROGLAZE Z306 BLACK TOPCOAT/9929 EPOXY PRIMER/F	LOR — LORD CORPORATION, ERIE, PA, INDUSTRIAL COATINGS DIVISION	PAINT COMPOSITE	0.9%	0.01%	0.34%	PASS (≤1.0% TML, ≤0.10% CVCM)	1996	
GSFC23802	AEROGLAZE Z306 BLACK TOPCOAT/9929 EPOXY PRIMER/F	LOR — LORD CORPORATION, ERIE, PA, INDUSTRIAL COATINGS DIVISION	PAINT COMPOSITE	1.16%	0.04%	0.8%	EXCEEDS SCREENING	1996	
GSFC24488	AEROGLAZE Z306 BLACK TOPCOAT/9929 EPOXY PRIMER/F	AAC — ABLESTIK LABORATORIES, RANCHO DOMINGUEZ, CA	PAINT COMPOSITE	0.8%	0.01%	0.45%	PASS (≤1.0% TML, ≤0.10% CVCM)	1997	
GSFC24491	AEROGLAZE Z306 BLACK TOPCOAT/9929 EPOXY PRIMER/F	AAC — ABLESTIK LABORATORIES, RANCHO DOMINGUEZ, CA	PAINT COMPOSITE	0.6%	0.01%	0.43%	PASS (≤1.0% TML, ≤0.10% CVCM)	1997	
GSFC24375	AEROGLAZE Z306 BLACK TOPCOAT/9958 THINNER AS 10/1 BV	LOR — LORD CORPORATION, ERIE, PA, INDUSTRIAL COATINGS DIVISION	PAINT SYSTEM	1.11%	0.01%	0.86%	EXCEEDS SCREENING	1997	
GSFC24381	AEROGLAZE Z306 BLACK TOPCOAT/9958 THINNER AS 10/1 BV	LOR — LORD CORPORATION, ERIE, PA, INDUSTRIAL COATINGS DIVISION	PAINT SYSTEM	1.29%	0.04%	0.76%	EXCEEDS SCREENING	1997	
GSFC24948	AEROGLAZE Z306 BLACK TOPCOAT/9958 THINNER AS 10/1 BV	LOR — LORD CORPORATION, ERIE, PA, INDUSTRIAL COATINGS DIVISION	PAINT SYSTEM	0.99%	0.02%	0.71%	PASS (≤1.0% TML, ≤0.10% CVCM)	1997	
GSFC20605	AEROGLAZE Z306 BLACK URETHANE PAINT LOT 204410	LOR — LORD CORPORATION, ERIE, PA, INDUSTRIAL COATINGS DIVISION	PAINT	1.95%	0.03%	0.68%	EXCEEDS SCREENING	1992	
GSFC33016	AEROGLAZE Z306 OVER AEROGLAZE 9924 PRIMER	LOR — LORD CORPORATION, ERIE, PA, INDUSTRIAL COATINGS DIVISION	PAINT	2.42%	0.01%	1.1%	EXCEEDS SCREENING	2011	
GSFC33019	AEROGLAZE Z306 PLUS CATALYST 9995 OVER AEROGLAZE 9924 PRIMER	LOR — LORD CORPORATION, ERIE, PA, INDUSTRIAL COATINGS DIVISION	PAINT	3.25%	0.02%	1.13%	EXCEEDS SCREENING	2011	
GSFC35118	AEROGLAZE Z306 POLYURETHANE COATING	LOR — LORD CORPORATION, ERIE, PA, INDUSTRIAL COATINGS DIVISION	POLYURETHANE COATING	2.48%	0.06%	0.82%	EXCEEDS SCREENING	2014	
GSFC21319	AEROGLAZE Z306/F	LOR — LORD CORPORATION, ERIE, PA, INDUSTRIAL COATINGS DIVISION	PAINT	1.08%	0.1%	0.33%	EXCEEDS SCREENING	1993	
GSFC21321	AEROGLAZE Z306/SPRAYLAT 8EP-611 PRIMER/F MULTI-CURE	AFP — ALLIED SIGNAL, INCORPORATED, MORRISTOWN, NJ, ALLIED PLASTICS & ENGR MATERIALS DIVo, NORPLEX/OAK, HOOSICK FALLS, NY	PAINT SYSTEM	2.5%	0.09%	0.24%	EXCEEDS SCREENING	1993	
GSFC33025	AEROGLAZE Z307 PLUS CATALYST 9995 OVER AEROGLAZE 9924 PRIMER	LOR — LORD CORPORATION, ERIE, PA, INDUSTRIAL COATINGS DIVISION	PAINT	2.78%	0.02%	0.99%	EXCEEDS SCREENING	2011	
GSFC35565	AEROGLAZE Z307 POLYURETHANE COATING/F, BLACK	LOR — LORD CORPORATION, ERIE, PA, INDUSTRIAL COATINGS DIVISION	COATING	1.56%	0.02%	0.54%	EXCEEDS SCREENING	2015	
GSFC20525	AEROGLAZE Z307/PRIMER 9924 CONDUCTIVE BLACK PAINT	LOR — LORD CORPORATION, ERIE, PA, INDUSTRIAL COATINGS DIVISION	PAINT COMPOSITE	3.06%	0.04%	0.37%	EXCEEDS SCREENING	1992	
GSFC27313	AEROGLAZE Z307/PRIMER 9924 CONDUCTIVE BLACK PAINT/F	LOR — LORD CORPORATION, ERIE, PA, INDUSTRIAL COATINGS DIVISION	PAINT COMPOSITE	0.8%	0.04%	0.12%	PASS (≤1.0% TML, ≤0.10% CVCM)	2000	
GSFC27316	AEROGLAZE Z307/PRIMER 9924 CONDUCTIVE BLACK PAINT/F	LOR — LORD CORPORATION, ERIE, PA, INDUSTRIAL COATINGS DIVISION	PAINT COMPOSITE	1.09%	0.03%	0.15%	EXCEEDS SCREENING	2000	
GSFC20620	AEROGLAZE Z3306 CONDUCTIVE BLACK URETHANE LOT KKAH	LOR — LORD CORPORATION, ERIE, PA, INDUSTRIAL COATINGS DIVISION	PAINT	0.54%	0.04%	0.23%	PASS (≤1.0% TML, ≤0.10% CVCM)	1992	
GSFC06041	ALKYD COATING - WHITE	GRU — GRUMMAN AEROSPACE CORPORAT1ON, BETHPAGE, LONG ISLAND, NY	COATING	18.18%	11.34%	0.02%	EXCEEDS SCREENING	1974	
GSFC32968	ALODINE 1132 MARKER	HEN — Henkel Corporation / Loctite / Ablestik	TOUCH UP COATING	0.51%	0%	0%	PASS (≤1.0% TML, ≤0.10% CVCM)	2011	
GSFC20079	ALUMA BLACK COND BLACK COATING FOR ALUMINUM	BIR — BIRCHWOOD LABORATORIES, EDEN PRAIRIE, MN	COND COATING	5.86%	0.04%	0.63%	EXCEEDS SCREENING	1991	
GSFC16046	AMES 24E BLACK INFRARED OPAQUE COATING SAMPLE A	ARE — AMES RESEARCH CENTER, MOFFETT FIELD, CA	PAINT	0.67%	0.16%	0.07%	EXCEEDS SCREENING	1987	
GSFC16049	AMES 24E BLACK INFRARED OPAQUE COATING SAMPLE B	ARE — AMES RESEARCH CENTER, MOFFETT FIELD, CA	PAINT	0.85%	0.28%	0.05%	EXCEEDS SCREENING	1987	
GSFC18659	AMES 24E2 BLACK INFRARED OPAQUE COATING SAMPLE A	ARE — AMES RESEARCH CENTER, MOFFETT FIELD, CA	PAINT	0.31%	0%	0.22%	PASS (≤1.0% TML, ≤0.10% CVCM)	1990	
GSFC18661	AMES 24E2 BLACK INFRARED OPAQUE COATING SAMPLE B	ARE — AMES RESEARCH CENTER, MOFFETT FIELD, CA	PAINT	0.31%	0%	0.24%	PASS (≤1.0% TML, ≤0.10% CVCM)	1990	
GSFC18663	AMES 24E2 BLACK INFRARED OPAQUE COATING SAMPLE C	ARE — AMES RESEARCH CENTER, MOFFETT FIELD, CA	PAINT	0.3%	0%	0.26%	PASS (≤1.0% TML, ≤0.10% CVCM)	1990	
GSFC18665	AMES 24E2 BLACK INFRARED OPAQUE COATING SAMPLE D	ARE — AMES RESEARCH CENTER, MOFFETT FIELD, CA	PAINT	1.11%	0.29%	0.17%	EXCEEDS SCREENING	1990	
GSFC18979	AMICON SC-3613 CLEAR ONE PART SILICONE (FROZEN)	EMC — EMERSON & CUMING INC., CANTON, MA	COATING	0.83%	0.44%	0%	EXCEEDS SCREENING	1990	
GSFC19845	AMICON XT-1203-4/B-97 AS 50/1 PBW MAROON EPOXY	EMC — EMERSON & CUMING INC., CANTON, MA	COATING	5.25%	0.02%	0.16%	EXCEEDS SCREENING	1991	
GSFC08180	AMLGUARD CORROSION PROTECTIVE COATING/F	NDC — NAVAL AIR DEVELOPMENT CENTER, WARAIINSTER, PA	COATING	14.01%	2.12%	0.29%	EXCEEDS SCREENING	1977	
GSFC01402	ANDREW BROWN BLACK EPOXY PAINT/PRIMER A-136	ABC — ANDREW BROWN CO., LOS ANGELES CA	PAINT	9.48%	0.21%	—%	EXCEEDS SCREENING	1969	
GSFC01444	ANDREW BROWN BLACK EPOXY PAINT/PRIMER A-136	ABC — ANDREW BROWN CO., LOS ANGELES CA	PAINT	2.77%	0.16%	—%	EXCEEDS SCREENING	1969	
GSFC32911	ANGSTROM BOND 950-200 FIBER RECOAT MATERIAL	FOC — Manufacturer Code FOC	FIBER RECOAT MATERIAL	4.46%	0.57%	0.14%	EXCEEDS SCREENING	2011	
GSFC01594	ANODIZE A BLACK DYED ALUMINUM	GSC — GODDARD SPACE FLIGHT CENTER, GREENBELT, MD	COATING	0.67%	0.05%	—%	PASS (≤1.0% TML, ≤0.10% CVCM)	1969	
GSFC01666	ANODIZE BLACK DYED ALUMINUM	GSC — GODDARD SPACE FLIGHT CENTER, GREENBELT, MD	COATING	0.75%	0.02%	—%	PASS (≤1.0% TML, ≤0.10% CVCM)	1969	
GSFC31420	AP-134 SILANE PRIMER	LOR — LORD CORPORATION, ERIE, PA, INDUSTRIAL COATINGS DIVISION	PAINT	9.23%	0%	0%	EXCEEDS SCREENING	2009	
GSFC33934	AP134 PRIMER, A074 CLEAR POLYURETHANE, A170 FLATTENING AGENT	HCC — HUGHSON CHEMICALS, LORD CORPORATION, ERIE, PA	COATING	1.92%	0.04%	0.12%	EXCEEDS SCREENING	2013	
GSFC02677	APCO 1260 A/B AS 1/1 BW	APP — APPLIED PLASTICS CO., EL SEGUNDO, CA	CONF COAT	6.46%	0.02%	—%	EXCEEDS SCREENING	1971	
GSFC01207	APCO 1266 A/B AS 1/1 BW POLYURETHANE	APP — APPLIED PLASTICS CO., EL SEGUNDO, CA	CONF COAT	18.35%	0.02%	—%	EXCEEDS SCREENING	1969	
GSFC01420	APCO 1266 A/B AS 1/1 BW POLYURETHANE CYCLED	APP — APPLIED PLASTICS CO., EL SEGUNDO, CA	PAINT	17.06%	0.04%	—%	EXCEEDS SCREENING	1969	
GSFC21687	APTEK 2503 A/B AS 2/1 PBW CLEAR URETHANE COATING	APT — APTEK LABORATORIES, INC., VALENCIA, CA	CONF COAT	0.85%	0.03%	0.09%	PASS (≤1.0% TML, ≤0.10% CVCM)	1994	
GSFC21689	APTEK 2503 A/B AS 2/1 PBW CLEAR URETHANE COATING	APT — APTEK LABORATORIES, INC., VALENCIA, CA	CONF COAT	0.51%	0.03%	0.09%	PASS (≤1.0% TML, ≤0.10% CVCM)	1994	
GSFC22576	APTEK 2503 A/B AS 2/1 PBW CLEAR URETHANE COATING	APT — APTEK LABORATORIES, INC., VALENCIA, CA	CONFORMAL COAT	1.09%	0.03%	0.08%	EXCEEDS SCREENING	1995	
GSFC22579	APTEK 2503 A/B AS 2/1 PBW CLEAR URETHANE COATING	APT — APTEK LABORATORIES, INC., VALENCIA, CA	CONFORMAL COAT	1.69%	0.04%	0.07%	EXCEEDS SCREENING	1995	
GSFC22582	APTEK 2503 A/B AS 2/1 PBW CLEAR URETHANE COATING	APT — APTEK LABORATORIES, INC., VALENCIA, CA	CONFORMAL COAT	1.14%	0.03%	0.06%	EXCEEDS SCREENING	1995	
GSFC22585	APTEK 2503 A/B AS 2/1 PBW CLEAR URETHANE COATING	APT — APTEK LABORATORIES, INC., VALENCIA, CA	CONFORMAL COAT	1.39%	0.04%	0.06%	EXCEEDS SCREENING	1995	
GSFC22033	APTEK 2503 A/B AS 2/1 PBW URETHANE COATING	APT — APTEK LABORATORIES, INC., VALENCIA, CA	CONF COAT	1.19%	0.05%	0.12%	EXCEEDS SCREENING	1994	

Detailed ASTM E595 Spacecraft Material Test Records

  [GSFC29117] 3M SCOTCHKOTE 134 FUSION BONDED EPOXY COATING
EXCEEDS STANDARD THRESHOLD (CVCM 0.12% > 0.10%) Category: Coatings, Conformal Coatings, Paints & Primers (COATING)
Material Designation / Composition: 3M SCOTCHKOTE 134 FUSION BONDED EPOXY COATING
GSFC Data Reference ID: GSFC29117 (Test Year: 2004)
Manufacturer: EEC — ECC PRODUCTS, DIV. 3M, AUSTIN TX
ASTM E595 Outgassing Test Results (24h at 125 °C in Vacuum, Collector at 25 °C): Total Mass Loss (TML) = 1% | Collected Volatile Condensable Material (CVCM) = 0.12% | Water Vapor Regained (WVR) = 0.71%
Cure Schedule (Pre-Test Conditioning): Step 1 (Time: 10M, Temp: 160 °C, Atm: AIR) → Step 2 (Time: 10M, Temp: 160 °C)
[GSFC29120] 3M SCOTCHKOTE 134 FUSION BONDED EPOXY COATING
PASS — Meets NASA Standard Low-Outgassing Screening Criteria (TML ≤ 1.0%, CVCM ≤ 0.10%) Category: Coatings, Conformal Coatings, Paints & Primers (COATING)
Material Designation / Composition: 3M SCOTCHKOTE 134 FUSION BONDED EPOXY COATING
GSFC Data Reference ID: GSFC29120 (Test Year: 2004)
Manufacturer: EEC — ECC PRODUCTS, DIV. 3M, AUSTIN TX
ASTM E595 Outgassing Test Results (24h at 125 °C in Vacuum, Collector at 25 °C): Total Mass Loss (TML) = 0.5% | Collected Volatile Condensable Material (CVCM) = 0% | Water Vapor Regained (WVR) = 0.39%
Cure Schedule (Pre-Test Conditioning): Step 1 (Time: 10M, Temp: 160 °C, Atm: AIR) → Step 2 (Time: 10M, Temp: 160 °C, Atm: AIR) → Step 3 (Time: 25M)
[GSFC35439] 561436-1 SYLGARD PRIME COAT
EXCEEDS STANDARD THRESHOLD (TML 4.81% > 1.0%) Category: Coatings, Conformal Coatings, Paints & Primers (MAGNET COATING)
Material Designation / Composition: 561436-1 SYLGARD PRIME COAT
GSFC Data Reference ID: GSFC35439 (Test Year: 2015)
Manufacturer: DCC — DOW CORNING CORP., MIDLAND, MI
ASTM E595 Outgassing Test Results (24h at 125 °C in Vacuum, Collector at 25 °C): Total Mass Loss (TML) = 4.81% | Collected Volatile Condensable Material (CVCM) = 0.08% | Water Vapor Regained (WVR) = 0.11%
Cure Schedule (Pre-Test Conditioning): Step 1 (Time: 2H, Temp: 25 °C, Atm: AIR)
[GSFC31816] 9920 PRIMER - THICK PAINT CHIPS - A:B 5.5:1 PBW
EXCEEDS STANDARD THRESHOLD (TML 6.56% > 1.0%) Category: Coatings, Conformal Coatings, Paints & Primers (PRIMER)
Material Designation / Composition: 9920 PRIMER - THICK PAINT CHIPS - A:B 5.5:1 PBW
GSFC Data Reference ID: GSFC31816 (Test Year: 2010)
Manufacturer: LOR — LORD CORPORATION, ERIE, PA, INDUSTRIAL COATINGS DIVISION
ASTM E595 Outgassing Test Results (24h at 125 °C in Vacuum, Collector at 25 °C): Total Mass Loss (TML) = 6.56% | Collected Volatile Condensable Material (CVCM) = 0.05% | Water Vapor Regained (WVR) = 0.13%
Cure Schedule (Pre-Test Conditioning): Step 1 (Time: 18H, Temp: 25 °C, Atm: AIR)
[GSFC31813] 9929 PRIMER/F - A:B 3.5:1 PBW
EXCEEDS STANDARD THRESHOLD (TML 3.21% > 1.0%) Category: Coatings, Conformal Coatings, Paints & Primers (PRIMER)
Material Designation / Composition: 9929 PRIMER/F - A:B 3.5:1 PBW
GSFC Data Reference ID: GSFC31813 (Test Year: 2010)
Manufacturer: LOR — LORD CORPORATION, ERIE, PA, INDUSTRIAL COATINGS DIVISION
ASTM E595 Outgassing Test Results (24h at 125 °C in Vacuum, Collector at 25 °C): Total Mass Loss (TML) = 3.21% | Collected Volatile Condensable Material (CVCM) = 0.03% | Water Vapor Regained (WVR) = 0.41%
Cure Schedule (Pre-Test Conditioning): Step 1 (Time: 18H, Temp: 25 °C, Atm: AIR)
[GSFC35634] 9929-1 RMA MFG1 AEROGLAZE 9929 EPOXY PRIMER
EXCEEDS STANDARD THRESHOLD (TML 1.39% > 1.0%) Category: Coatings, Conformal Coatings, Paints & Primers (PAINT)
Material Designation / Composition: 9929-1 RMA MFG1 AEROGLAZE 9929 EPOXY PRIMER
GSFC Data Reference ID: GSFC35634 (Test Year: 2016)
Manufacturer: XXX — Manufacturer Code XXX
ASTM E595 Outgassing Test Results (24h at 125 °C in Vacuum, Collector at 25 °C): Total Mass Loss (TML) = 1.39% | Collected Volatile Condensable Material (CVCM) = 0.04% | Water Vapor Regained (WVR) = 0.31%
Cure Schedule (Pre-Test Conditioning): Step 1 (Time: 24H, Temp: 25 °C, Atm: AIR)
[GSFC35637] 9929-2 RMA MFG2 AEROGLAZE 9929 EPOXY PRIMER
EXCEEDS STANDARD THRESHOLD (TML 1.65% > 1.0%) Category: Coatings, Conformal Coatings, Paints & Primers (PAINT)
Material Designation / Composition: 9929-2 RMA MFG2 AEROGLAZE 9929 EPOXY PRIMER
GSFC Data Reference ID: GSFC35637 (Test Year: 2016)
Manufacturer: XXX — Manufacturer Code XXX
ASTM E595 Outgassing Test Results (24h at 125 °C in Vacuum, Collector at 25 °C): Total Mass Loss (TML) = 1.65% | Collected Volatile Condensable Material (CVCM) = 0.06% | Water Vapor Regained (WVR) = 0.27%
Cure Schedule (Pre-Test Conditioning): Step 1 (Time: 24H, Temp: 25 °C, Atm: AIR)
[GSFC35640] 9929-3 RMB MFG1 AEROGLAZE 9929 EPOXY PRIMER
EXCEEDS STANDARD THRESHOLD (TML 1.44% > 1.0%, CVCM 0.50% > 0.10%) Category: Coatings, Conformal Coatings, Paints & Primers (PAINT)
Material Designation / Composition: 9929-3 RMB MFG1 AEROGLAZE 9929 EPOXY PRIMER
GSFC Data Reference ID: GSFC35640 (Test Year: 2016)
Manufacturer: XXX — Manufacturer Code XXX
ASTM E595 Outgassing Test Results (24h at 125 °C in Vacuum, Collector at 25 °C): Total Mass Loss (TML) = 1.44% | Collected Volatile Condensable Material (CVCM) = 0.5% | Water Vapor Regained (WVR) = 0.24%
Cure Schedule (Pre-Test Conditioning): Step 1 (Time: 24H, Temp: 25 °C, Atm: AIR)
[GSFC35643] 9929-4 RMB MFG2 AEROGLAZE 9929 EPOXY PRIMER
EXCEEDS STANDARD THRESHOLD (TML 1.51% > 1.0%) Category: Coatings, Conformal Coatings, Paints & Primers (PAINT)
Material Designation / Composition: 9929-4 RMB MFG2 AEROGLAZE 9929 EPOXY PRIMER
GSFC Data Reference ID: GSFC35643 (Test Year: 2016)
Manufacturer: XXX — Manufacturer Code XXX
ASTM E595 Outgassing Test Results (24h at 125 °C in Vacuum, Collector at 25 °C): Total Mass Loss (TML) = 1.51% | Collected Volatile Condensable Material (CVCM) = 0.07% | Water Vapor Regained (WVR) = 0.31%
Cure Schedule (Pre-Test Conditioning): Step 1 (Time: 24H, Temp: 25 °C, Atm: AIR)
[GSFC35646] 9929-5 CONTROL AEROGLAZE 9929 EPOXY PRIMER
EXCEEDS STANDARD THRESHOLD (TML 1.71% > 1.0%) Category: Coatings, Conformal Coatings, Paints & Primers (PAINT)
Material Designation / Composition: 9929-5 CONTROL AEROGLAZE 9929 EPOXY PRIMER
GSFC Data Reference ID: GSFC35646 (Test Year: 2016)
Manufacturer: XXX — Manufacturer Code XXX
ASTM E595 Outgassing Test Results (24h at 125 °C in Vacuum, Collector at 25 °C): Total Mass Loss (TML) = 1.71% | Collected Volatile Condensable Material (CVCM) = 0.04% | Water Vapor Regained (WVR) = 0.25%
Cure Schedule (Pre-Test Conditioning): Step 1 (Time: 24H, Temp: 25 °C, Atm: AIR)
[GSFC32794] 9947 WASH PRIMER, AEROGLAZE, 2 PART
EXCEEDS STANDARD THRESHOLD (TML 12.00% > 1.0%, CVCM 0.18% > 0.10%) Category: Coatings, Conformal Coatings, Paints & Primers (PRIMER)
Material Designation / Composition: 9947 WASH PRIMER, AEROGLAZE, 2 PART
GSFC Data Reference ID: GSFC32794 (Test Year: 2011)
Manufacturer: LOR — LORD CORPORATION, ERIE, PA, INDUSTRIAL COATINGS DIVISION
ASTM E595 Outgassing Test Results (24h at 125 °C in Vacuum, Collector at 25 °C): Total Mass Loss (TML) = 12% | Collected Volatile Condensable Material (CVCM) = 0.18% | Water Vapor Regained (WVR) = 0.25%
Cure Schedule (Pre-Test Conditioning): Step 1 (Time: 2H, Temp: 25 °C, Atm: AIR)
[GSFC27697] A 276 TOPCOAT
EXCEEDS STANDARD THRESHOLD (TML 3.80% > 1.0%) Category: Coatings, Conformal Coatings, Paints & Primers (PAINT)
Material Designation / Composition: A 276 TOPCOAT
GSFC Data Reference ID: GSFC27697 (Test Year: 2001)
Manufacturer: HCC — HUGHSON CHEMICALS, LORD CORPORATION, ERIE, PA
ASTM E595 Outgassing Test Results (24h at 125 °C in Vacuum, Collector at 25 °C): Total Mass Loss (TML) = 3.8% | Collected Volatile Condensable Material (CVCM) = 0.08% | Water Vapor Regained (WVR) = 0.46%
Cure Schedule (Pre-Test Conditioning): Not specified / As received
[SRI10910] A-2841-L-618 GRAY SILICONE WIRE COATING
EXCEEDS STANDARD THRESHOLD (TML 1.08% > 1.0%, CVCM 0.43% > 0.10%) Category: Coatings, Conformal Coatings, Paints & Primers (WIRE COATING)
Material Designation / Composition: A-2841-L-618 GRAY SILICONE WIRE COATING
GSFC Data Reference ID: SRI10910 (Test Year: 1964)
Manufacturer: BIW — BOSTON INSULATED WIRE AND CABLE CO., DORCIIESTER, MA
ASTM E595 Outgassing Test Results (24h at 125 °C in Vacuum, Collector at 25 °C): Total Mass Loss (TML) = 1.08% | Collected Volatile Condensable Material (CVCM) = 0.43% | Water Vapor Regained (WVR) = N/A%
Cure Schedule (Pre-Test Conditioning): Not specified / As received
[SRI10911] A-2841-L-618 GRAY SILICONE WIRE COATING
EXCEEDS STANDARD THRESHOLD (CVCM 0.41% > 0.10%) Category: Coatings, Conformal Coatings, Paints & Primers (WIRE COATING)
Material Designation / Composition: A-2841-L-618 GRAY SILICONE WIRE COATING
GSFC Data Reference ID: SRI10911 (Test Year: 1964)
Manufacturer: BIW — BOSTON INSULATED WIRE AND CABLE CO., DORCIIESTER, MA
ASTM E595 Outgassing Test Results (24h at 125 °C in Vacuum, Collector at 25 °C): Total Mass Loss (TML) = 0.7% | Collected Volatile Condensable Material (CVCM) = 0.41% | Water Vapor Regained (WVR) = N/A%
Cure Schedule (Pre-Test Conditioning): Step 1 (Time: 24H, Temp: 150 °C, Atm: AIR)
[SRI10912] A-2841-L-618 YELLOW SILICONE WIRE COATING
EXCEEDS STANDARD THRESHOLD (TML 1.27% > 1.0%, CVCM 0.55% > 0.10%) Category: Coatings, Conformal Coatings, Paints & Primers (WIRE COATING)
Material Designation / Composition: A-2841-L-618 YELLOW SILICONE WIRE COATING
GSFC Data Reference ID: SRI10912 (Test Year: 1964)
Manufacturer: BIW — BOSTON INSULATED WIRE AND CABLE CO., DORCIIESTER, MA
ASTM E595 Outgassing Test Results (24h at 125 °C in Vacuum, Collector at 25 °C): Total Mass Loss (TML) = 1.27% | Collected Volatile Condensable Material (CVCM) = 0.55% | Water Vapor Regained (WVR) = N/A%
Cure Schedule (Pre-Test Conditioning): Not specified / As received
[SRI10913] A-2841-L-618 YELLOW SILICONE WIRE COATING
EXCEEDS STANDARD THRESHOLD (CVCM 0.45% > 0.10%) Category: Coatings, Conformal Coatings, Paints & Primers (WIRE COATING)
Material Designation / Composition: A-2841-L-618 YELLOW SILICONE WIRE COATING
GSFC Data Reference ID: SRI10913 (Test Year: 1964)
Manufacturer: BIW — BOSTON INSULATED WIRE AND CABLE CO., DORCIIESTER, MA
ASTM E595 Outgassing Test Results (24h at 125 °C in Vacuum, Collector at 25 °C): Total Mass Loss (TML) = 0.84% | Collected Volatile Condensable Material (CVCM) = 0.45% | Water Vapor Regained (WVR) = N/A%
Cure Schedule (Pre-Test Conditioning): Step 1 (Time: 24H, Temp: 150 °C, Atm: AIR)
[GSFC35625] A276-1A AEROGLAZE A276 WITH LORD 9958 THINNER
EXCEEDS STANDARD THRESHOLD (TML 3.32% > 1.0%) Category: Coatings, Conformal Coatings, Paints & Primers (PAINT)
Material Designation / Composition: A276-1A AEROGLAZE A276 WITH LORD 9958 THINNER
GSFC Data Reference ID: GSFC35625 (Test Year: 2016)
Manufacturer: XXX — Manufacturer Code XXX
ASTM E595 Outgassing Test Results (24h at 125 °C in Vacuum, Collector at 25 °C): Total Mass Loss (TML) = 3.32% | Collected Volatile Condensable Material (CVCM) = 0.06% | Water Vapor Regained (WVR) = 0.54%
Cure Schedule (Pre-Test Conditioning): Step 1 (Time: 14D, Temp: 25 °C, Atm: AIR)
[GSFC35628] A276-2B AEROGLAZE A276 WITH LORD 9958 THINNER
EXCEEDS STANDARD THRESHOLD (TML 3.28% > 1.0%) Category: Coatings, Conformal Coatings, Paints & Primers (PAINT)
Material Designation / Composition: A276-2B AEROGLAZE A276 WITH LORD 9958 THINNER
GSFC Data Reference ID: GSFC35628 (Test Year: 2016)
Manufacturer: XXX — Manufacturer Code XXX
ASTM E595 Outgassing Test Results (24h at 125 °C in Vacuum, Collector at 25 °C): Total Mass Loss (TML) = 3.28% | Collected Volatile Condensable Material (CVCM) = 0.03% | Water Vapor Regained (WVR) = 0.52%
Cure Schedule (Pre-Test Conditioning): Step 1 (Time: 14D, Temp: 25 °C, Atm: AIR)
[GSFC35631] A276-3C AEROGLAZE A276 WITH LORD 9958 THINNER
EXCEEDS STANDARD THRESHOLD (TML 3.24% > 1.0%) Category: Coatings, Conformal Coatings, Paints & Primers (PAINT)
Material Designation / Composition: A276-3C AEROGLAZE A276 WITH LORD 9958 THINNER
GSFC Data Reference ID: GSFC35631 (Test Year: 2016)
Manufacturer: XXX — Manufacturer Code XXX
ASTM E595 Outgassing Test Results (24h at 125 °C in Vacuum, Collector at 25 °C): Total Mass Loss (TML) = 3.24% | Collected Volatile Condensable Material (CVCM) = 0.02% | Water Vapor Regained (WVR) = 0.45%
Cure Schedule (Pre-Test Conditioning): Step 1 (Time: 14D, Temp: 25 °C, Atm: AIR)
[GFC36840] A382 high gloss black paint
EXCEEDS STANDARD THRESHOLD (TML 2.74% > 1.0%) Category: Coatings, Conformal Coatings, Paints & Primers (PAINTS, LAQUERS AND VARNISHES)
Material Designation / Composition: A382 high gloss black paint
GSFC Data Reference ID: GFC36840 (Test Year: 2021)
Manufacturer: LOR — LORD CORPORATION, ERIE, PA, INDUSTRIAL COATINGS DIVISION
ASTM E595 Outgassing Test Results (24h at 125 °C in Vacuum, Collector at 25 °C): Total Mass Loss (TML) = 2.74% | Collected Volatile Condensable Material (CVCM) = 0.03% | Water Vapor Regained (WVR) = 0.65%
Cure Schedule (Pre-Test Conditioning): Step 1 (Time: 24H, Temp: 125 °C, Atm: 1.2x10ø?)
[GSFC02549] ACRYLIC SEALANT 780/12% SOLIDS
EXCEEDS STANDARD THRESHOLD (TML 16.40% > 1.0%, CVCM 2.61% > 0.10%) Category: Coatings, Conformal Coatings, Paints & Primers (COATING)
Material Designation / Composition: ACRYLIC SEALANT 780/12% SOLIDS
GSFC Data Reference ID: GSFC02549 (Test Year: 1971)
Manufacturer: APS — ADVANCED PROCESS SUPPLY CO., CHICAGO, IL
ASTM E595 Outgassing Test Results (24h at 125 °C in Vacuum, Collector at 25 °C): Total Mass Loss (TML) = 16.4% | Collected Volatile Condensable Material (CVCM) = 2.61% | Water Vapor Regained (WVR) = N/A%
Cure Schedule (Pre-Test Conditioning): Step 1 (Time: 1H, Temp: 70 °C, Atm: AIR)
[GSFC13201] ACRYLOID AU608/DESMODUR L2219A/T-12 CLEAR COATING
EXCEEDS STANDARD THRESHOLD (TML 12.70% > 1.0%) Category: Coatings, Conformal Coatings, Paints & Primers (COATING)
Material Designation / Composition: ACRYLOID AU608/DESMODUR L2219A/T-12 CLEAR COATING
GSFC Data Reference ID: GSFC13201 (Test Year: 1983)
Manufacturer: ROH — ROHM AND HAAS CO., PHILADELPilIA, PA
ASTM E595 Outgassing Test Results (24h at 125 °C in Vacuum, Collector at 25 °C): Total Mass Loss (TML) = 12.7% | Collected Volatile Condensable Material (CVCM) = 0.03% | Water Vapor Regained (WVR) = 0.3%
Cure Schedule (Pre-Test Conditioning): Step 1 (Time: 14D, Temp: 25 °C, Atm: AIR)
[GSFC15002] ACRYLOID B-82 CLEAR COATING/F
EXCEEDS STANDARD THRESHOLD (TML 1.07% > 1.0%, CVCM 0.12% > 0.10%) Category: Coatings, Conformal Coatings, Paints & Primers (COATING)
Material Designation / Composition: ACRYLOID B-82 CLEAR COATING/F
GSFC Data Reference ID: GSFC15002 (Test Year: 1985)
Manufacturer: ROH — ROHM AND HAAS CO., PHILADELPilIA, PA
ASTM E595 Outgassing Test Results (24h at 125 °C in Vacuum, Collector at 25 °C): Total Mass Loss (TML) = 1.07% | Collected Volatile Condensable Material (CVCM) = 0.12% | Water Vapor Regained (WVR) = 0.21%
Cure Schedule (Pre-Test Conditioning): Step 1 (Time: 1H, Temp: 25 °C, Atm: AIR) → Step 2 (Time: 2H, Temp: 80 °C, Atm: AIR) → Step 3 (Time: 5H, Temp: 25 °C, Atm: E-3) → Step 4 (Time: 3H, Temp: 25 °C, Atm: E-5)
[GSFC15114] ACRYLOID B-82 CLEAR COATING/F
PASS — Meets NASA Standard Low-Outgassing Screening Criteria (TML ≤ 1.0%, CVCM ≤ 0.10%) Category: Coatings, Conformal Coatings, Paints & Primers (COATING)
Material Designation / Composition: ACRYLOID B-82 CLEAR COATING/F
GSFC Data Reference ID: GSFC15114 (Test Year: 1985)
Manufacturer: ROH — ROHM AND HAAS CO., PHILADELPilIA, PA
ASTM E595 Outgassing Test Results (24h at 125 °C in Vacuum, Collector at 25 °C): Total Mass Loss (TML) = 0.51% | Collected Volatile Condensable Material (CVCM) = 0.04% | Water Vapor Regained (WVR) = 0.16%
Cure Schedule (Pre-Test Conditioning): Step 1 (Time: 1H, Temp: 25 °C, Atm: AIR) → Step 2 (Time: 8H, Temp: 115 °C, Atm: AIR)
[GSFC30964] ACRYTHANE AVIATION PAINT, SERIES 584
EXCEEDS STANDARD THRESHOLD (TML 3.38% > 1.0%) Category: Coatings, Conformal Coatings, Paints & Primers (PAINT)
Material Designation / Composition: ACRYTHANE AVIATION PAINT, SERIES 584
GSFC Data Reference ID: GSFC30964 (Test Year: 2008)
Manufacturer: SCN — Manufacturer Code SCN
ASTM E595 Outgassing Test Results (24h at 125 °C in Vacuum, Collector at 25 °C): Total Mass Loss (TML) = 3.38% | Collected Volatile Condensable Material (CVCM) = 0.08% | Water Vapor Regained (WVR) = 0.54%
Cure Schedule (Pre-Test Conditioning): Not specified / As received
[GSFC16340] ADC 70A A/B AS 100/12 BW BLACK EPOXY
PASS — Meets NASA Standard Low-Outgassing Screening Criteria (TML ≤ 1.0%, CVCM ≤ 0.10%) Category: Coatings, Conformal Coatings, Paints & Primers (COATING)
Material Designation / Composition: ADC 70A A/B AS 100/12 BW BLACK EPOXY
GSFC Data Reference ID: GSFC16340 (Test Year: 1987)
Manufacturer: ADR — ADC RESINS, OXNARD, CA
ASTM E595 Outgassing Test Results (24h at 125 °C in Vacuum, Collector at 25 °C): Total Mass Loss (TML) = 0.49% | Collected Volatile Condensable Material (CVCM) = 0.01% | Water Vapor Regained (WVR) = 0.21%
Cure Schedule (Pre-Test Conditioning): Step 1 (Time: 2H, Temp: 150 °C, Atm: AIR) → Step 2 (Time: 2H, Temp: 185 °C, Atm: AIR) → Step 3 (Time: 24H, Temp: 175 °C, Atm: AIR) → Step 4 (Time: 16H, Temp: 200 °C, Atm: E-3)
[GSFC00017] ADIPRENE L100
EXCEEDS STANDARD THRESHOLD (TML 1.10% > 1.0%) Category: Coatings, Conformal Coatings, Paints & Primers (CONF COAT)
Material Designation / Composition: ADIPRENE L100
GSFC Data Reference ID: GSFC00017 (Test Year: 1967)
Manufacturer: DUP — E I DUPONT DE NEMOURS AND CO., INC., WILMINGTON, DE, ELASTOMER CHEMICALS DEPARTMENT, FABRICS AND FINISItES DEPARTMENT, FILM DEPARTMENT, PLASTICS DEPARTMENT
ASTM E595 Outgassing Test Results (24h at 125 °C in Vacuum, Collector at 25 °C): Total Mass Loss (TML) = 1.1% | Collected Volatile Condensable Material (CVCM) = 0.09% | Water Vapor Regained (WVR) = N/A%
Cure Schedule (Pre-Test Conditioning): Not specified / As received
[GSFC00039] ADIPRENE L100
PASS — Meets NASA Standard Low-Outgassing Screening Criteria (TML ≤ 1.0%, CVCM ≤ 0.10%) Category: Coatings, Conformal Coatings, Paints & Primers (CONF COAT)
Material Designation / Composition: ADIPRENE L100
GSFC Data Reference ID: GSFC00039 (Test Year: 1967)
Manufacturer: DUP — E I DUPONT DE NEMOURS AND CO., INC., WILMINGTON, DE, ELASTOMER CHEMICALS DEPARTMENT, FABRICS AND FINISItES DEPARTMENT, FILM DEPARTMENT, PLASTICS DEPARTMENT
ASTM E595 Outgassing Test Results (24h at 125 °C in Vacuum, Collector at 25 °C): Total Mass Loss (TML) = 0.92% | Collected Volatile Condensable Material (CVCM) = 0.03% | Water Vapor Regained (WVR) = N/A%
Cure Schedule (Pre-Test Conditioning): Not specified / As received
[GSFC00116] ADIPRENE L100 POLYURETHANE
EXCEEDS STANDARD THRESHOLD (TML 1.06% > 1.0%, CVCM 0.12% > 0.10%) Category: Coatings, Conformal Coatings, Paints & Primers (CONF COAT)
Material Designation / Composition: ADIPRENE L100 POLYURETHANE
GSFC Data Reference ID: GSFC00116 (Test Year: 1968)
Manufacturer: DUP — E I DUPONT DE NEMOURS AND CO., INC., WILMINGTON, DE, ELASTOMER CHEMICALS DEPARTMENT, FABRICS AND FINISItES DEPARTMENT, FILM DEPARTMENT, PLASTICS DEPARTMENT
ASTM E595 Outgassing Test Results (24h at 125 °C in Vacuum, Collector at 25 °C): Total Mass Loss (TML) = 1.06% | Collected Volatile Condensable Material (CVCM) = 0.12% | Water Vapor Regained (WVR) = N/A%
Cure Schedule (Pre-Test Conditioning): Not specified / As received
[GSFC00466] ADIPRENE L100 SF3/MOCA AS 150/16.5 BW
EXCEEDS STANDARD THRESHOLD (TML 1.06% > 1.0%) Category: Coatings, Conformal Coatings, Paints & Primers (CONF COAT)
Material Designation / Composition: ADIPRENE L100 SF3/MOCA AS 150/16.5 BW
GSFC Data Reference ID: GSFC00466 (Test Year: 1968)
Manufacturer: DUP — E I DUPONT DE NEMOURS AND CO., INC., WILMINGTON, DE, ELASTOMER CHEMICALS DEPARTMENT, FABRICS AND FINISItES DEPARTMENT, FILM DEPARTMENT, PLASTICS DEPARTMENT
ASTM E595 Outgassing Test Results (24h at 125 °C in Vacuum, Collector at 25 °C): Total Mass Loss (TML) = 1.06% | Collected Volatile Condensable Material (CVCM) = 0.06% | Water Vapor Regained (WVR) = N/A%
Cure Schedule (Pre-Test Conditioning): Step 1 (Time: 3H, Temp: 100 °C, Atm: AIR)
[GSFC05202] ADIPRENE L100/ALUNDUM 38-500/CASTOR OIL
PASS — Meets NASA Standard Low-Outgassing Screening Criteria (TML ≤ 1.0%, CVCM ≤ 0.10%) Category: Coatings, Conformal Coatings, Paints & Primers (INSUL COAT)
Material Designation / Composition: ADIPRENE L100/ALUNDUM 38-500/CASTOR OIL
GSFC Data Reference ID: GSFC05202 (Test Year: 1973)
Manufacturer: DUP — E I DUPONT DE NEMOURS AND CO., INC., WILMINGTON, DE, ELASTOMER CHEMICALS DEPARTMENT, FABRICS AND FINISItES DEPARTMENT, FILM DEPARTMENT, PLASTICS DEPARTMENT
ASTM E595 Outgassing Test Results (24h at 125 °C in Vacuum, Collector at 25 °C): Total Mass Loss (TML) = 0.23% | Collected Volatile Condensable Material (CVCM) = 0.03% | Water Vapor Regained (WVR) = N/A%
Cure Schedule (Pre-Test Conditioning): Step 1 (Time: 16H, Temp: 85 °C, Atm: AIR)
[GSFC01825] ADIPRENE L100/MOCA AS 100/10 BW
EXCEEDS STANDARD THRESHOLD (TML 1.15% > 1.0%, CVCM 0.15% > 0.10%) Category: Coatings, Conformal Coatings, Paints & Primers (CONF COAT)
Material Designation / Composition: ADIPRENE L100/MOCA AS 100/10 BW
GSFC Data Reference ID: GSFC01825 (Test Year: 1970)
Manufacturer: DUP — E I DUPONT DE NEMOURS AND CO., INC., WILMINGTON, DE, ELASTOMER CHEMICALS DEPARTMENT, FABRICS AND FINISItES DEPARTMENT, FILM DEPARTMENT, PLASTICS DEPARTMENT
ASTM E595 Outgassing Test Results (24h at 125 °C in Vacuum, Collector at 25 °C): Total Mass Loss (TML) = 1.15% | Collected Volatile Condensable Material (CVCM) = 0.15% | Water Vapor Regained (WVR) = N/A%
Cure Schedule (Pre-Test Conditioning): Step 1 (Time: 7D, Temp: 25 °C, Atm: AIR)
[GSFC01822] ADIPRENE L100/MOCA AS 100/11 BW
EXCEEDS STANDARD THRESHOLD (TML 1.26% > 1.0%, CVCM 0.16% > 0.10%) Category: Coatings, Conformal Coatings, Paints & Primers (CONF COAT)
Material Designation / Composition: ADIPRENE L100/MOCA AS 100/11 BW
GSFC Data Reference ID: GSFC01822 (Test Year: 1970)
Manufacturer: DUP — E I DUPONT DE NEMOURS AND CO., INC., WILMINGTON, DE, ELASTOMER CHEMICALS DEPARTMENT, FABRICS AND FINISItES DEPARTMENT, FILM DEPARTMENT, PLASTICS DEPARTMENT
ASTM E595 Outgassing Test Results (24h at 125 °C in Vacuum, Collector at 25 °C): Total Mass Loss (TML) = 1.26% | Collected Volatile Condensable Material (CVCM) = 0.16% | Water Vapor Regained (WVR) = N/A%
Cure Schedule (Pre-Test Conditioning): Step 1 (Time: 5D, Temp: 25 °C, Atm: AIR) → Step 2 (Time: 3H, Temp: 65 °C, Atm: AIR)
[GSFC04964] ADIPRENE L100/MOCA AS 8/1 BW POLYURETHANE DEGASSED
EXCEEDS STANDARD THRESHOLD (CVCM 0.13% > 0.10%) Category: Coatings, Conformal Coatings, Paints & Primers (CONF COAT)
