Repository: Oht8wooWi8yait9n/outgassing

# NASA GSFC Spacecraft Materials Outgassing Database Mirror & Sitemap (`outgassing.nasa.gov`)

Automated static HTML mirror, structured JSONL/CSV dataset, 3-letter manufacturer code dictionary (`963` manufacturers from NASA RP-1124 Appendix A), and flat `<urlset>` XML sitemaps for the **NASA Goddard Space Flight Center (GSFC) Spacecraft Materials Outgassing Database** (`https://outgassing.nasa.gov` / `https://etd.gsfc.nasa.gov/capabilities/outgassing-database/`).

---

## 📊 Dataset Overview

| Metric | Value |
| :--- | :--- |
| **Upstream Authority** | NASA GSFC Engineering and Technology Directorate (ETD), Materials Engineering Branch (Code 541) |

File: catalog/coatings-paints-primers-p02.html (part 1 of 2)
NASA Outgassing Database: Coatings, Conformal Coatings, Paints & Primers (Part 2 of 17 — Records 101–200 of 1630)

Outgassing Database Home
  ASTM E595 User Guide
  Manufacturer Codes (963)
  Download Raw CSV

NASA Outgassing Database: Coatings, Conformal Coatings, Paints & Primers (Part 2 of 17 — Records 101–200 of 1630)

Source: https://outgassing.nasa.gov/ (NASA GSFC ETD Code 541 Spacecraft Materials Outgassing Database) |
  Category Total: 1,630 tests (470 Low-Outgassing Qualified)

Category Pages: Part 1 | [2] | Part 3 | Part 4 | Part 5 | Part 6 | Part 7 | Part 8 | Part 9 | Part 10 | Part 11 | Part 12 | Part 13 | Part 14 | Part 15 | Part 16 | Part 17

Summary Table — Coatings, Conformal Coatings, Paints & Primers (Part 2 of 17)

Data Ref	Material Designation	Manufacturer	Application	TML %	CVCM %	WVR %	NASA Screening	Year	

GSFC22153	APTEK 2503 A/B AS 2/1 PBW URETHANE COATING	APT — APTEK LABORATORIES, INC., VALENCIA, CA	CONF COAT	1.9%	0.17%	0.14%	EXCEEDS SCREENING	1994	
GSFC20447	APTEK 2503 A/B AS 2/1 PBW URETHANE COATING/F	APT — APTEK LABORATORIES, INC., VALENCIA, CA	CONF COAT	1.03%	0.02%	0.11%	EXCEEDS SCREENING	1992	
GSFC20595	APTEK 2503 A/B AS 2/1 PBW URETHANE COATING/F	APT — APTEK LABORATORIES, INC., VALENCIA, CA	CONF COAT	0.95%	0.03%	0.09%	PASS (≤1.0% TML, ≤0.10% CVCM)	1992	
GSFC22573	APTEK 2503RT A/B AS 2/1 PBW CLEAR URETHANE COATING	APT — APTEK LABORATORIES, INC., VALENCIA, CA	CONFORMAL COAT	2.42%	0.11%	0.04%	EXCEEDS SCREENING	1995	
GSFC29500	APTEK DIS-A-PASTE 2000 A/B S 100/5.5 BW URETHANE, WHITE	APT — APTEK LABORATORIES, INC., VALENCIA, CA	COATING	0.21%	0.01%	0.05%	PASS (≤1.0% TML, ≤0.10% CVCM)	2005	
GSFC33874	AQUA COAT PLUS AQUEOUS CONFORMAL COATING	ETL — Manufacturer Code ETL	CONFORMAL COATING	13.66%	0.18%	0.45%	EXCEEDS SCREENING	2013	
GSFC33877	AQUA COAT PLUS AQUEOUS CONFORMAL COATING SPRAYABLE FORMULATION	ETL — Manufacturer Code ETL	CONFORMAL COATING	12.52%	0.68%	0.4%	EXCEEDS SCREENING	2013	
GSFC04778	ARALDITE 502/951/PC-1244 EPOXY	CIB — CIBA GEIGY CORPORATION, IIAWTIIORNE, NY	CONF COAT	2%	0.01%	—%	EXCEEDS SCREENING	1973	
GSFC28804	ARATHANE (URALANE) 5750 WITH 2.5% CABOSIL (1/1 THIN/RESIN )	HUP — Manufacturer Code HUP	CONFORMAL COATING	0.68%	0.01%	0.07%	PASS (≤1.0% TML, ≤0.10% CVCM)	2004	
GSFC28807	ARATHANE (URALANE) 5750 WITH 2.5% CABOSIL (1/1 THIN/RESIN )	HUP — Manufacturer Code HUP	CONFORMAL COATING	0.78%	0.02%	0.07%	PASS (≤1.0% TML, ≤0.10% CVCM)	2004	
GSFC28747	ARATHANE (URALANE) 5750 WITH 2.5% CABOSIL (2.5/1 THIN/RESIN TS-60)	HUP — Manufacturer Code HUP	CONFORMAL COATING	0.86%	0%	0.07%	PASS (≤1.0% TML, ≤0.10% CVCM)	2004	
GSFC28756	ARATHANE (URALANE) 5750 WITH 2.5% CABOSIL (2.5/1 THIN/RESIN TS-60)	HUP — Manufacturer Code HUP	CONFORMAL COATING	1.07%	0%	0.05%	EXCEEDS SCREENING	2004	
GSFC28765	ARATHANE (URALANE) 5750 WITH 2.5% CABOSIL (2/1 THIN/RESIN TS-65)	HUP — Manufacturer Code HUP	CONFORMAL COATING	1.27%	0.02%	0.1%	EXCEEDS SCREENING	2004	
GSFC28768	ARATHANE (URALANE) 5750 WITH 2.5% CABOSIL (2/1 THIN/RESIN TS-65)	HUP — Manufacturer Code HUP	CONFORMAL COATING	0.75%	0%	0.08%	PASS (≤1.0% TML, ≤0.10% CVCM)	2004	
GSFC28720	ARATHANE (URALANE) 5750 WITH 6.3% CABOSIL	HUP — Manufacturer Code HUP	CONFORMAL COATING	1.03%	0.02%	0.1%	EXCEEDS SCREENING	2004	
GSFC28723	ARATHANE (URALANE) 5750 WITH 6.3% CABOSIL	HUP — Manufacturer Code HUP	CONFORMAL COATING	0.61%	0.01%	0.1%	PASS (≤1.0% TML, ≤0.10% CVCM)	2004	
GSFC28798	ARATHANE (URALANE) 5750 WITH NO CABOSIL (1/1 THIN/RESIN TS-67)	HUP — Manufacturer Code HUP	CONFORMAL COATING	0.48%	0%	0.05%	PASS (≤1.0% TML, ≤0.10% CVCM)	2004	
GSFC28801	ARATHANE (URALANE) 5750 WITH NO CABOSIL (1/1 THIN/RESIN TS-67)	HUP — Manufacturer Code HUP	CONFORMAL COATING	0.71%	0.02%	0.06%	PASS (≤1.0% TML, ≤0.10% CVCM)	2004	
GSFC31903	ARATHANE 5750 (18/100 PBW +2.5% CAB-O-SIL THINNED 70/30 PBV TOUENEL)	HEN — Henkel Corporation / Loctite / Ablestik	CONFORMAL COATING	0.77%	0%	0.07%	PASS (≤1.0% TML, ≤0.10% CVCM)	2010	
GSFC31900	ARATHANE 5750 (18/100 PBW THINNED 70/30 PBV TOLUENE)	HEN — Henkel Corporation / Loctite / Ablestik	CONFORMAL COATING	0.71%	0%	0.04%	PASS (≤1.0% TML, ≤0.10% CVCM)	2010	
GSFC35445	ARATHANE 5750 (IMPROPER MIX/INHIBITED CURE)	HLA — Manufacturer Code HLA	CONFORMAL COATING	0.21%	0.01%	0.09%	PASS (≤1.0% TML, ≤0.10% CVCM)	2015	
GSFC32032	ARATHANE 5750 (LV) A/B 19/100 BW	HLA — Manufacturer Code HLA	CONFORMAL COATING	0.85%	0%	0.09%	PASS (≤1.0% TML, ≤0.10% CVCM)	2010	
GSFC35058	ARATHANE 5753 A/B 18:100 PBW - AK31B2616A/AK31B2617A	HNT — Manufacturer Code HNT	CONFORMAL COATING	0.67%	0.01%	0.09%	PASS (≤1.0% TML, ≤0.10% CVCM)	2014	
GSFC35061	ARATHANE 5753 A/B 20:100 AK3JB2685A/AK3HB2560A	HNT — Manufacturer Code HNT	CONFORMAL COATING	0.72%	0%	0.08%	PASS (≤1.0% TML, ≤0.10% CVCM)	2014	
GSFC34075	ARATHANE 5753 A:B 20:100 PBW LOT 22715	XXX — Manufacturer Code XXX	CONFORMAL COATING	0.92%	0%	0.05%	PASS (≤1.0% TML, ≤0.10% CVCM)	2013	
GSFC34078	ARATHANE 5753 A:B 20:100 PBW LOT 22715B	XXX — Manufacturer Code XXX	CONFORMAL COATING	0.94%	0%	0.05%	PASS (≤1.0% TML, ≤0.10% CVCM)	2013	
GSFC02941	AREMCO-BOND 517	API — AREMCO PRODUCTS INC., OSSINING, NY	PAINT	0.87%	0.04%	—%	PASS (≤1.0% TML, ≤0.10% CVCM)	1971	
SRI07201	ARMALON 98-101 FLUOROCARBON COATED POLYAMIDE	DUP — E I DUPONT DE NEMOURS AND CO., INC., WILMINGTON, DE, ELASTOMER CHEMICALS DEPARTMENT, FABRICS AND FINISItES DEPARTMENT, FILM DEPARTMENT, PLASTICS DEPARTMENT	COATED FABRIC	0.48%	0.02%	—%	PASS (≤1.0% TML, ≤0.10% CVCM)	1964	
GSFC04408	ARMORED POLYTHERMALEZE 2000 MAGNET WIRE BROWN	PDC — PHELPS DODGE COPPER PRODUCTS CORP, NEW YORK, NY	WIRE COATING	0.85%	0.11%	—%	EXCEEDS SCREENING	1972	
GSFC04480	ARMSTRONG C-7/ACT W/CABOSIL	APC — ARMSTRONG PRODUCTS CO., INC., WARSAW, IN	COATING	1.68%	0.01%	—%	EXCEEDS SCREENING	1972	
GSFC04482	ARMSTRONG C-7/ACT W/CABOSIL/NAZ-DAR ER ENAMEL	APC — ARMSTRONG PRODUCTS CO., INC., WARSAW, IN	COATING	2.13%	0.01%	—%	EXCEEDS SCREENING	1972	
GSFC00089	ARMSTRONG X-81 EPOXY X-81/A AS 10/1 BW	APC — ARMSTRONG PRODUCTS CO., INC., WARSAW, IN	CONF COAT	2.3%	0.19%	—%	EXCEEDS SCREENING	1967	
GSFC00095	ARMSTRONG X-81 EPOXY X-81/A AS 10/1 BW/2FLEX RESIN	APC — ARMSTRONG PRODUCTS CO., INC., WARSAW, IN	CONF COAT	1.5%	0.13%	—%	EXCEEDS SCREENING	1967	
GSFC31522	ATI-1770 ESD CLEAR COATING	AEG — Manufacturer Code AEG	COATING	12.77%	1.9%	0.72%	EXCEEDS SCREENING	2009	
GSFC31537	ATI-17770 ESD CLEAR COATING	AEG — Manufacturer Code AEG	COATING	10.99%	1.51%	0.48%	EXCEEDS SCREENING	2009	
GSFC33766	AVATREL 2585P (PHOTO DEFINABLE POLYMER COATING)	PRM — Manufacturer Code PRM	THIN FILM POLYMER COAT	1.98%	0.12%	0.11%	EXCEEDS SCREENING	2013	
GSFC36036	AVIAN BLACK S POLYURETHANE COATING, WATER-BASED	AVT — Manufacturer Code AVT	COATING	4.99%	0.07%	2.73%	EXCEEDS SCREENING	2017	
GSFC36039	AVIAN BLACK S POLYURETHANE COATING, WATER-BASED	AVT — Manufacturer Code AVT	COATING	4.25%	0.07%	2.78%	EXCEEDS SCREENING	2017	
GSFC36042	AVIAN BLACK S POLYURETHANE COATING, WATER-BASED	AVT — Manufacturer Code AVT	COATING	6.05%	0.07%	2.91%	EXCEEDS SCREENING	2017	
GSFC36147	AVIAN BLACK S POLYURETHANE COATING, WATER-BASED, AFTER BAKEOUT	AVT — Manufacturer Code AVT	COATING	2.66%	0.02%	1.88%	EXCEEDS SCREENING	2018	
GSFC36150	AVIAN BLACK S POLYURETHANE COATING, WATER-BASED, AFTER BAKEOUT	AVT — Manufacturer Code AVT	COATING	2.7%	0.04%	1.86%	EXCEEDS SCREENING	2018	
GSFC31348	AZ-2000 IECW PAINT	AZT — Manufacturer Code AZT	THERMAL CONTROL COATING	3.02%	0%	2.61%	EXCEEDS SCREENING	2009	
GSFC31012	AZ-2000IECW	AZT — Manufacturer Code AZT	COATING	4.8%	0%	3.23%	EXCEEDS SCREENING	2008	
GSFC30892	AZW/LA11 THERMAL CONTROL COATING & BINDER	AZT — Manufacturer Code AZT	THERMAL CONTROL COATING	4.15%	0%	2.94%	EXCEEDS SCREENING	2008	
GFC37159	Aptek 2514 A/B/C conformal coating	APT — APTEK LABORATORIES, INC., VALENCIA, CA	CONFORMAL COATING	1.93%	0.03%	0.1%	EXCEEDS SCREENING	2022	
GSFC04966	B 123 PHENOLIC COIL VARNISH	WEC — WESTINGIIOUSE ELECTRIC CORP., MICARTA DIV., itAMPTON, SC	VARNISH	2.23%	0.37%	—%	EXCEEDS SCREENING	1973	
GSFC04073	B 142-1 PHENOLIC COIL VARNISH	WEC — WESTINGIIOUSE ELECTRIC CORP., MICARTA DIV., itAMPTON, SC	VARNISH	0.54%	0.04%	—%	PASS (≤1.0% TML, ≤0.10% CVCM)	1972	
SRI10801	B 224-2 ALKYD COATING	WEI — WESTINGHOUSE ELECTRIC CORP., IND PLASTICS DIV., WEST MIFFLIN, PA	COATING	8.99%	3.86%	—%	EXCEEDS SCREENING	1964	
SRI10808	B 276 EPOXY	WEI — WESTINGHOUSE ELECTRIC CORP., IND PLASTICS DIV., WEST MIFFLIN, PA	COATING	3.52%	1.15%	—%	EXCEEDS SCREENING	1964	
GSFC19030	B70W201/B60V15 AS 4/1 PBV WHITE EPOXY PAINT	SHW — SIIERWIN-WILLIAMS CO, CLEVELAND, OH	PAINT	3.61%	0.14%	0.19%	EXCEEDS SCREENING	1990	
GSFC04720	BAKER POLYURETHANE SYSTEM 65	BAK — BAKER CASTOR OIL CO., BAYONNE, NJ	CONF COAT-POT	0.28%	0.03%	—%	PASS (≤1.0% TML, ≤0.10% CVCM)	1973	
GSFC04722	BAKER POLYURETHANE SYSTEM 65	BAK — BAKER CASTOR OIL CO., BAYONNE, NJ	CONF COAT-POT	0.26%	0.01%	—%	PASS (≤1.0% TML, ≤0.10% CVCM)	1973	
GSFC30292	BAYTRON P FORMULATION CPP 105D	HCS — Manufacturer Code HCS	COATING	32.01%	2.8%	6.51%	EXCEEDS SCREENING	2007	
GSFC30298	BAYTRON P FORMULATION CPP 105D	HCS — Manufacturer Code HCS	COATING	24.29%	0.7%	7.42%	EXCEEDS SCREENING	2007	
GSFC30295	BAYTRON P FORMULATION CPP 116.6D	HCS — Manufacturer Code HCS	COATING	8.48%	0.82%	1.29%	EXCEEDS SCREENING	2007	
GSFC30340	BAYTRON P FORMUSATION CPP 105D	HCS — Manufacturer Code HCS	COATING	14.19%	0.02%	8.2%	EXCEEDS SCREENING	2007	
GSFC17061	BC 328 A/C AS 100/7 BW EPOXY MAGNET COATING	JCD — JOHN C DOLPH CO., MONMOUTH JUNCTION, NJ	COATING	13.52%	0.11%	0.67%	EXCEEDS SCREENING	1988	
GSFC17108	BC 328 A/C AS 100/7 BW EPOXY MAGNET COATING/F	JCD — JOHN C DOLPH CO., MONMOUTH JUNCTION, NJ	COATING	10.04%	0.15%	0.82%	EXCEEDS SCREENING	1988	
GSFC12589	BC 337 HI-THERM VARNISH	JCD — JOHN C DOLPH CO., MONMOUTH JUNCTION, NJ	VARNISH	2.74%	0.3%	0.08%	EXCEEDS SCREENING	1982	
GSFC01306	BC 340 VARNISH POLYESTER/XYLENE	JCD — JOHN C DOLPH CO., MONMOUTH JUNCTION, NJ	VARNISH	6.01%	0.4%	—%	EXCEEDS SCREENING	1969	
GSFC08060	BC 346-B PHENOLIC VARNISH	JCD — JOHN C DOLPH CO., MONMOUTH JUNCTION, NJ	VARNISH	3.31%	1.02%	0.24%	EXCEEDS SCREENING	1976	
GSFC18546	BC 620 WHITE REFLECTOR PAINT	BRN — BICRON CORP., NEWBURY, O11	PAINT	0.56%	0.02%	0.11%	PASS (≤1.0% TML, ≤0.10% CVCM)	1989	
GSFC04442	BELDEN BLUE ISOMID 36T-1 MAGNET WIRE BLUE/GREEN	BLD — BELDEN CORP, COOPER INDUSTRIES, MONTICELLO, KY, ELECTRONICS DIV. (CABLES)	WIRE COATING	0.9%	0.75%	—%	EXCEEDS SCREENING	1972	
GSFC02803	BELDEN MAGNET WIRE 8082 MIL W583C POLYTHERMALEZE INS	BLD — BELDEN CORP, COOPER INDUSTRIES, MONTICELLO, KY, ELECTRONICS DIV. (CABLES)	WIRE COATING	0.02%	0%	—%	PASS (≤1.0% TML, ≤0.10% CVCM)	1971	
GSFC17304	BELDSOL MAGNET WIRE POLYURETHANE/NYLON(COATING ONLY)	BLD — BELDEN CORP, COOPER INDUSTRIES, MONTICELLO, KY, ELECTRONICS DIV. (CABLES)	WIRE COATING	31.48%	11.58%	10.89%	EXCEEDS SCREENING	1988	
GSFC04446	BELDURE GREEN 36T-1 MAGNET WIRE GREEN	BLD — BELDEN CORP, COOPER INDUSTRIES, MONTICELLO, KY, ELECTRONICS DIV. (CABLES)	WIRE COATING	0.24%	0.12%	—%	EXCEEDS SCREENING	1972	
GSFC00020	BETACOTE 91-18 A/B AS 3/1 BV	ESX — ESSEX CHEMICAL CORPORATION, COMPTON, CA	CONF COAT	8%	0.95%	—%	EXCEEDS SCREENING	1967	
GSFC00030	BETACOTE 91-18 A/B AS 3/1 BW	ESX — ESSEX CHEMICAL CORPORATION, COMPTON, CA	CONF COAT	7.1%	0%	—%	EXCEEDS SCREENING	1967	
GSFC00725	BLACK PAINT B-1 SEIDENBERG	GSC — GODDARD SPACE FLIGHT CENTER, GREENBELT, MD	PAINT	9.12%	0.15%	—%	EXCEEDS SCREENING	1968	
GSFC00773	BLACK PAINT B-2 SEIDENBERG	GSC — GODDARD SPACE FLIGHT CENTER, GREENBELT, MD	PAINT	5.45%	1.06%	—%	EXCEEDS SCREENING	1968	
GSFC08915	BLACK PAINT/F	ZZZ — MANUFACTURER UNKNOWN	PAINT	5.63%	0.13%	1.01%	EXCEEDS SCREENING	1978	
GSFC01216	BLACK PAINT/SEIDENBERG/SOLITHANE 113 BASE	TCC — TIIIOKOL CIIEMICAL CORPORATION, TRENTON, NJ	PAINT	4.35%	0.5%	—%	EXCEEDS SCREENING	1969	
GSFC08495	BLUE COATING II 001057REVA FLEXIBLE MOD EPOXY	NCI — NCI INC., WEST PALM BEACII, FL	COATING	0.41%	0.04%	0.3%	PASS (≤1.0% TML, ≤0.10% CVCM)	1977	
GSFC08396	BOSTIK FINCH 443-3/X-304 AS 3/1 BV WHITE EPOXY PAINT	FPC — BOSTIK-FINCH, INC.,(SUBSIDIARY OF USM CORP), TORRANCE, CA	PAINT	7.05%	0.15%	0.46%	EXCEEDS SCREENING	1977	
GSFC08468	BOSTIK FINCH 643-2-20 7/1 BW WHITE POLYURETHANE	FPC — BOSTIK-FINCH, INC.,(SUBSIDIARY OF USM CORP), TORRANCE, CA	PAINT	4.67%	0.15%	0.47%	EXCEEDS SCREENING	1977	
GSFC08036	BOSTIK-FINCH EPOXY PRIMER FR 463-12-8 A/B AS 3/1 BW	FPC — BOSTIK-FINCH, INC.,(SUBSIDIARY OF USM CORP), TORRANCE, CA	PRIMER	4.29%	0.02%	0.19%	EXCEEDS SCREENING	1976	
GSFC33175	BR 127 NC ESD	CYT — Manufacturer Code CYT	PRIMER	1.78%	0.01%	1.04%	EXCEEDS SCREENING	2012	
GSFC10164	BR-127 PRIMER/F	ACC — AMERICAN CYANAMID COMPANY, BLOOMINGDALE DEPARTMENT, HAVRE DE GRACE, MD, FORMICA CORP., CINCINNATI, OH, PLASTICS & RESIN DIV., WALLINGFORD, CT	PRIMER	0.48%	0.03%	0.19%	PASS (≤1.0% TML, ≤0.10% CVCM)	1979	
GSFC16100	BR-127 PRIMER/F	ACC — AMERICAN CYANAMID COMPANY, BLOOMINGDALE DEPARTMENT, HAVRE DE GRACE, MD, FORMICA CORP., CINCINNATI, OH, PLASTICS & RESIN DIV., WALLINGFORD, CT	PRIMER	0.95%	0.02%	0.58%	PASS (≤1.0% TML, ≤0.10% CVCM)	1987	
GSFC25969	BR-127 PRIMER/F	ACC — AMERICAN CYANAMID COMPANY, BLOOMINGDALE DEPARTMENT, HAVRE DE GRACE, MD, FORMICA CORP., CINCINNATI, OH, PLASTICS & RESIN DIV., WALLINGFORD, CT	PRIMER	0.99%	0.02%	0%	PASS (≤1.0% TML, ≤0.10% CVCM)	1998	
GSFC20405	BR-127NC PRIMER/F	ACC — AMERICAN CYANAMID COMPANY, BLOOMINGDALE DEPARTMENT, HAVRE DE GRACE, MD, FORMICA CORP., CINCINNATI, OH, PLASTICS & RESIN DIV., WALLINGFORD, CT	PRIMER	1.38%	0.13%	0.7%	EXCEEDS SCREENING	1992	
GSFC00539	C15-057 A/B AS 100/120 BW	HYS — HYSOL ENGINEERING ADIIESIVES, SEABROOK, NH, HYSOL AEROSPACE PRODUCTS, PITTSBURG, CA, DEXTER AEROSPACE MATERIALS DIVISION	COATING	1.94%	0.01%	—%	EXCEEDS SCREENING	1968	
GSFC34090	C50861-008 CONFORMAL COATING	MOG — Manufacturer Code MOG	CONFORMAL COATING	1.03%	0%	0.15%	EXCEEDS SCREENING	2013	
GSFC35580	CA3030 ESD PEKK	SYS — Manufacturer Code SYS	COATING	0.41%	0%	0%	PASS (≤1.0% TML, ≤0.10% CVCM)	2015	
GSFC15528	CAAP COAT FLUOROELASTOMER	CAA — CAAP COMPANY, HUNTINGTON, CT	FILM COATING	0.41%	0.01%	0.23%	PASS (≤1.0% TML, ≤0.10% CVCM)	1986	
GSFC24705	CAAPCOAT C-W4 WHITE POLYURETHANE RAIN EROSION COAT/F	CAA — CAAP COMPANY, HUNTINGTON, CT	PAINT	1.62%	0.25%	0.45%	EXCEEDS SCREENING	1997	
GSFC14370	CARDINAL 6650/CHEMGLAZE PRIMER 9924/F SPRAYED	CIF — CARDINAL INDUSTRIAL FINISHES, EL MONTE, CA	PAINT COMPOSITE	1.61%	0%	1.01%	EXCEEDS SCREENING	1985	
GSFC14372	CARDINAL 6650/CHEMGLAZE PRIMER 9924/F SPRAYED	CIF — CARDINAL INDUSTRIAL FINISHES, EL MONTE, CA	PAINT COMPOSITE	4.49%	0.04%	1.01%	EXCEEDS SCREENING	1985	
GSFC27520	CASIDIAM ON ULTEM CLEAR SAMPLE 1	ANA — Manufacturer Code ANA	COATING	0.5%	0%	0.15%	PASS (≤1.0% TML, ≤0.10% CVCM)	2001	
GSFC27523	CASIDIAM ON ULTEM GRAY SAMPLE 2	ANA — Manufacturer Code ANA	COATING	0.56%	0.01%	0.19%	PASS (≤1.0% TML, ≤0.10% CVCM)	2001	
GSFC14127	CASTALL 301/CAT 9 AS 4% BW CAT 9 BLACK EPOXY	CAS — CASTALL INC., EAST WEYMOUTH, MA	COATING	2%	0.03%	0.13%	EXCEEDS SCREENING	1984	
SRI14009	CAT-A-LAC 443-1-500 GLOSS WHITE EPOXY	FPC — BOSTIK-FINCH, INC.,(SUBSIDIARY OF USM CORP), TORRANCE, CA	PAINT	15.79%	0.95%	—%	EXCEEDS SCREENING	1964	
SRI14010	CAT-A-LAC 443-1-500 GLOSS WHITE EPOXY	FPC — BOSTIK-FINCH, INC.,(SUBSIDIARY OF USM CORP), TORRANCE, CA	PAINT	0.86%	0.52%	—%	EXCEEDS SCREENING	1964	
SRI14007	CAT-A-LAC 463-1-8 FLAT BLACK EPOXY	FPC — BOSTIK-FINCH, INC.,(SUBSIDIARY OF USM CORP), TORRANCE, CA	PAINT	13%	1.52%	—%	EXCEEDS SCREENING	1964	
SRI14008	CAT-A-LAC 463-1-8 FLAT BLACK EPOXY	FPC — BOSTIK-FINCH, INC.,(SUBSIDIARY OF USM CORP), TORRANCE, CA	PAINT	0.38%	0.23%	—%	EXCEEDS SCREENING	1964	
GSFC00767	CAT-A-LAC 463-3-100 A/B AS 3/1 BW WHITE EPOXY PAINT	FPC — BOSTIK-FINCH, INC.,(SUBSIDIARY OF USM CORP), TORRANCE, CA	PAINT	6.75%	0.23%	—%	EXCEEDS SCREENING	1968	
GSFC00791	CAT-A-LAC 463-3-100 A/B AS 3/1 BW WHITE EPOXY PAINT	FPC — BOSTIK-FINCH, INC.,(SUBSIDIARY OF USM CORP), TORRANCE, CA	PAINT	4.13%	0.14%	—%	EXCEEDS SCREENING	1968	
GSFC08918	CAT-A-LAC 463-3-100/CA-118 AS 3/1 BV WHITE PAINT	FPC — BOSTIK-FINCH, INC.,(SUBSIDIARY OF USM CORP), TORRANCE, CA	PAINT	4.16%	0.02%	0.29%	EXCEEDS SCREENING	1978	
GSFC08921	CAT-A-LAC 463-3-100/CA-118 AS 3/1 BV/PRIMER 463-6-5	FPC — BOSTIK-FINCH, INC.,(SUBSIDIARY OF USM CORP), TORRANCE, CA	PAINT	4.11%	0.02%	0.28%	EXCEEDS SCREENING	1978	
GSFC01147	CAT-A-LAC 463-3-8 BLACK OVER PRIMER 463-12-1A	FPC — BOSTIK-FINCH, INC.,(SUBSIDIARY OF USM CORP), TORRANCE, CA	PAINT	0.35%	0.17%	—%	EXCEEDS SCREENING	1969	

Detailed ASTM E595 Spacecraft Material Test Records

  [GSFC22153] APTEK 2503 A/B AS 2/1 PBW URETHANE COATING
EXCEEDS STANDARD THRESHOLD (TML 1.90% > 1.0%, CVCM 0.17% > 0.10%) Category: Coatings, Conformal Coatings, Paints & Primers (CONF COAT)
Material Designation / Composition: APTEK 2503 A/B AS 2/1 PBW URETHANE COATING
GSFC Data Reference ID: GSFC22153 (Test Year: 1994)
Manufacturer: APT — APTEK LABORATORIES, INC., VALENCIA, CA
ASTM E595 Outgassing Test Results (24h at 125 °C in Vacuum, Collector at 25 °C): Total Mass Loss (TML) = 1.9% | Collected Volatile Condensable Material (CVCM) = 0.17% | Water Vapor Regained (WVR) = 0.14%
Cure Schedule (Pre-Test Conditioning): Step 1 (Time: 7D, Temp: 25 °C, Atm: AIR)
[GSFC20447] APTEK 2503 A/B AS 2/1 PBW URETHANE COATING/F
EXCEEDS STANDARD THRESHOLD (TML 1.03% > 1.0%) Category: Coatings, Conformal Coatings, Paints & Primers (CONF COAT)
Material Designation / Composition: APTEK 2503 A/B AS 2/1 PBW URETHANE COATING/F
GSFC Data Reference ID: GSFC20447 (Test Year: 1992)
Manufacturer: APT — APTEK LABORATORIES, INC., VALENCIA, CA
ASTM E595 Outgassing Test Results (24h at 125 °C in Vacuum, Collector at 25 °C): Total Mass Loss (TML) = 1.03% | Collected Volatile Condensable Material (CVCM) = 0.02% | Water Vapor Regained (WVR) = 0.11%
Cure Schedule (Pre-Test Conditioning): Step 1 (Time: 1H, Temp: 25 °C, Atm: AIR) → Step 2 (Time: 6H, Temp: 85 °C, Atm: AIR)
[GSFC20595] APTEK 2503 A/B AS 2/1 PBW URETHANE COATING/F
PASS — Meets NASA Standard Low-Outgassing Screening Criteria (TML ≤ 1.0%, CVCM ≤ 0.10%) Category: Coatings, Conformal Coatings, Paints & Primers (CONF COAT)
Material Designation / Composition: APTEK 2503 A/B AS 2/1 PBW URETHANE COATING/F
GSFC Data Reference ID: GSFC20595 (Test Year: 1992)
Manufacturer: APT — APTEK LABORATORIES, INC., VALENCIA, CA
ASTM E595 Outgassing Test Results (24h at 125 °C in Vacuum, Collector at 25 °C): Total Mass Loss (TML) = 0.95% | Collected Volatile Condensable Material (CVCM) = 0.03% | Water Vapor Regained (WVR) = 0.09%
Cure Schedule (Pre-Test Conditioning): Step 1 (Time: 8H, Temp: 80 °C, Atm: AIR)
[GSFC22573] APTEK 2503RT A/B AS 2/1 PBW CLEAR URETHANE COATING
EXCEEDS STANDARD THRESHOLD (TML 2.42% > 1.0%, CVCM 0.11% > 0.10%) Category: Coatings, Conformal Coatings, Paints & Primers (CONFORMAL COAT)
Material Designation / Composition: APTEK 2503RT A/B AS 2/1 PBW CLEAR URETHANE COATING
GSFC Data Reference ID: GSFC22573 (Test Year: 1995)
Manufacturer: APT — APTEK LABORATORIES, INC., VALENCIA, CA
ASTM E595 Outgassing Test Results (24h at 125 °C in Vacuum, Collector at 25 °C): Total Mass Loss (TML) = 2.42% | Collected Volatile Condensable Material (CVCM) = 0.11% | Water Vapor Regained (WVR) = 0.04%
Cure Schedule (Pre-Test Conditioning): Step 1 (Time: 7D, Temp: 25 °C, Atm: AIR)
[GSFC29500] APTEK DIS-A-PASTE 2000 A/B S 100/5.5 BW URETHANE, WHITE
PASS — Meets NASA Standard Low-Outgassing Screening Criteria (TML ≤ 1.0%, CVCM ≤ 0.10%) Category: Coatings, Conformal Coatings, Paints & Primers (COATING)
Material Designation / Composition: APTEK DIS-A-PASTE 2000 A/B S 100/5.5 BW URETHANE, WHITE
GSFC Data Reference ID: GSFC29500 (Test Year: 2005)
Manufacturer: APT — APTEK LABORATORIES, INC., VALENCIA, CA
ASTM E595 Outgassing Test Results (24h at 125 °C in Vacuum, Collector at 25 °C): Total Mass Loss (TML) = 0.21% | Collected Volatile Condensable Material (CVCM) = 0.01% | Water Vapor Regained (WVR) = 0.05%
Cure Schedule (Pre-Test Conditioning): Step 1 (Time: 72H, Temp: 55 °C)
[GSFC33874] AQUA COAT PLUS AQUEOUS CONFORMAL COATING
EXCEEDS STANDARD THRESHOLD (TML 13.66% > 1.0%, CVCM 0.18% > 0.10%) Category: Coatings, Conformal Coatings, Paints & Primers (CONFORMAL COATING)
Material Designation / Composition: AQUA COAT PLUS AQUEOUS CONFORMAL COATING
GSFC Data Reference ID: GSFC33874 (Test Year: 2013)
Manufacturer: ETL — Manufacturer Code ETL
ASTM E595 Outgassing Test Results (24h at 125 °C in Vacuum, Collector at 25 °C): Total Mass Loss (TML) = 13.66% | Collected Volatile Condensable Material (CVCM) = 0.18% | Water Vapor Regained (WVR) = 0.45%
Cure Schedule (Pre-Test Conditioning): Step 1 (Time: 24H, Temp: 20 °C, Atm: AIR) → Step 2 (Time: 7D, Temp: 25 °C, Atm: AIR)
[GSFC33877] AQUA COAT PLUS AQUEOUS CONFORMAL COATING SPRAYABLE FORMULATION
EXCEEDS STANDARD THRESHOLD (TML 12.52% > 1.0%, CVCM 0.68% > 0.10%) Category: Coatings, Conformal Coatings, Paints & Primers (CONFORMAL COATING)
Material Designation / Composition: AQUA COAT PLUS AQUEOUS CONFORMAL COATING SPRAYABLE FORMULATION
GSFC Data Reference ID: GSFC33877 (Test Year: 2013)
Manufacturer: ETL — Manufacturer Code ETL
ASTM E595 Outgassing Test Results (24h at 125 °C in Vacuum, Collector at 25 °C): Total Mass Loss (TML) = 12.52% | Collected Volatile Condensable Material (CVCM) = 0.68% | Water Vapor Regained (WVR) = 0.4%
Cure Schedule (Pre-Test Conditioning): Step 1 (Time: 2H, Temp: 20 °C, Atm: AIR) → Step 2 (Time: 7D, Atm: AIR)
[GSFC04778] ARALDITE 502/951/PC-1244 EPOXY
EXCEEDS STANDARD THRESHOLD (TML 2.00% > 1.0%) Category: Coatings, Conformal Coatings, Paints & Primers (CONF COAT)
Material Designation / Composition: ARALDITE 502/951/PC-1244 EPOXY
GSFC Data Reference ID: GSFC04778 (Test Year: 1973)
Manufacturer: CIB — CIBA GEIGY CORPORATION, IIAWTIIORNE, NY
ASTM E595 Outgassing Test Results (24h at 125 °C in Vacuum, Collector at 25 °C): Total Mass Loss (TML) = 2% | Collected Volatile Condensable Material (CVCM) = 0.01% | Water Vapor Regained (WVR) = N/A%
Cure Schedule (Pre-Test Conditioning): Step 1 (Time: 1H, Temp: 25 °C, Atm: AIR) → Step 2 (Time: 6H, Temp: 49 °C, Atm: AIR)
[GSFC28804] ARATHANE (URALANE) 5750 WITH 2.5% CABOSIL (1/1 THIN/RESIN )
PASS — Meets NASA Standard Low-Outgassing Screening Criteria (TML ≤ 1.0%, CVCM ≤ 0.10%) Category: Coatings, Conformal Coatings, Paints & Primers (CONFORMAL COATING)
Material Designation / Composition: ARATHANE (URALANE) 5750 WITH 2.5% CABOSIL (1/1 THIN/RESIN )
GSFC Data Reference ID: GSFC28804 (Test Year: 2004)
Manufacturer: HUP — Manufacturer Code HUP
ASTM E595 Outgassing Test Results (24h at 125 °C in Vacuum, Collector at 25 °C): Total Mass Loss (TML) = 0.68% | Collected Volatile Condensable Material (CVCM) = 0.01% | Water Vapor Regained (WVR) = 0.07%
Cure Schedule (Pre-Test Conditioning): Step 1 (Time: 6H, Temp: 65 °C, Atm: AIR)
[GSFC28807] ARATHANE (URALANE) 5750 WITH 2.5% CABOSIL (1/1 THIN/RESIN )
PASS — Meets NASA Standard Low-Outgassing Screening Criteria (TML ≤ 1.0%, CVCM ≤ 0.10%) Category: Coatings, Conformal Coatings, Paints & Primers (CONFORMAL COATING)
Material Designation / Composition: ARATHANE (URALANE) 5750 WITH 2.5% CABOSIL (1/1 THIN/RESIN )
GSFC Data Reference ID: GSFC28807 (Test Year: 2004)
Manufacturer: HUP — Manufacturer Code HUP
ASTM E595 Outgassing Test Results (24h at 125 °C in Vacuum, Collector at 25 °C): Total Mass Loss (TML) = 0.78% | Collected Volatile Condensable Material (CVCM) = 0.02% | Water Vapor Regained (WVR) = 0.07%
Cure Schedule (Pre-Test Conditioning): Step 1 (Time: 7D, Temp: 25 °C, Atm: AIR)
[GSFC28747] ARATHANE (URALANE) 5750 WITH 2.5% CABOSIL (2.5/1 THIN/RESIN TS-60)
PASS — Meets NASA Standard Low-Outgassing Screening Criteria (TML ≤ 1.0%, CVCM ≤ 0.10%) Category: Coatings, Conformal Coatings, Paints & Primers (CONFORMAL COATING)
Material Designation / Composition: ARATHANE (URALANE) 5750 WITH 2.5% CABOSIL (2.5/1 THIN/RESIN TS-60)
GSFC Data Reference ID: GSFC28747 (Test Year: 2004)
Manufacturer: HUP — Manufacturer Code HUP
ASTM E595 Outgassing Test Results (24h at 125 °C in Vacuum, Collector at 25 °C): Total Mass Loss (TML) = 0.86% | Collected Volatile Condensable Material (CVCM) = 0% | Water Vapor Regained (WVR) = 0.07%
Cure Schedule (Pre-Test Conditioning): Step 1 (Time: 6H, Temp: 65 °C, Atm: AIR)
[GSFC28756] ARATHANE (URALANE) 5750 WITH 2.5% CABOSIL (2.5/1 THIN/RESIN TS-60)
EXCEEDS STANDARD THRESHOLD (TML 1.07% > 1.0%) Category: Coatings, Conformal Coatings, Paints & Primers (CONFORMAL COATING)
Material Designation / Composition: ARATHANE (URALANE) 5750 WITH 2.5% CABOSIL (2.5/1 THIN/RESIN TS-60)
GSFC Data Reference ID: GSFC28756 (Test Year: 2004)
Manufacturer: HUP — Manufacturer Code HUP
ASTM E595 Outgassing Test Results (24h at 125 °C in Vacuum, Collector at 25 °C): Total Mass Loss (TML) = 1.07% | Collected Volatile Condensable Material (CVCM) = 0% | Water Vapor Regained (WVR) = 0.05%
Cure Schedule (Pre-Test Conditioning): Step 1 (Time: 7D, Temp: 25 °C, Atm: AIR)
[GSFC28765] ARATHANE (URALANE) 5750 WITH 2.5% CABOSIL (2/1 THIN/RESIN TS-65)
EXCEEDS STANDARD THRESHOLD (TML 1.27% > 1.0%) Category: Coatings, Conformal Coatings, Paints & Primers (CONFORMAL COATING)
Material Designation / Composition: ARATHANE (URALANE) 5750 WITH 2.5% CABOSIL (2/1 THIN/RESIN TS-65)
GSFC Data Reference ID: GSFC28765 (Test Year: 2004)
Manufacturer: HUP — Manufacturer Code HUP
ASTM E595 Outgassing Test Results (24h at 125 °C in Vacuum, Collector at 25 °C): Total Mass Loss (TML) = 1.27% | Collected Volatile Condensable Material (CVCM) = 0.02% | Water Vapor Regained (WVR) = 0.1%
Cure Schedule (Pre-Test Conditioning): Step 1 (Time: 7D, Temp: 25 °C, Atm: AIR)
[GSFC28768] ARATHANE (URALANE) 5750 WITH 2.5% CABOSIL (2/1 THIN/RESIN TS-65)
PASS — Meets NASA Standard Low-Outgassing Screening Criteria (TML ≤ 1.0%, CVCM ≤ 0.10%) Category: Coatings, Conformal Coatings, Paints & Primers (CONFORMAL COATING)
Material Designation / Composition: ARATHANE (URALANE) 5750 WITH 2.5% CABOSIL (2/1 THIN/RESIN TS-65)
GSFC Data Reference ID: GSFC28768 (Test Year: 2004)
Manufacturer: HUP — Manufacturer Code HUP
ASTM E595 Outgassing Test Results (24h at 125 °C in Vacuum, Collector at 25 °C): Total Mass Loss (TML) = 0.75% | Collected Volatile Condensable Material (CVCM) = 0% | Water Vapor Regained (WVR) = 0.08%
Cure Schedule (Pre-Test Conditioning): Step 1 (Time: 6H, Temp: 65 °C, Atm: AIR)
[GSFC28720] ARATHANE (URALANE) 5750 WITH 6.3% CABOSIL
EXCEEDS STANDARD THRESHOLD (TML 1.03% > 1.0%) Category: Coatings, Conformal Coatings, Paints & Primers (CONFORMAL COATING)
Material Designation / Composition: ARATHANE (URALANE) 5750 WITH 6.3% CABOSIL
GSFC Data Reference ID: GSFC28720 (Test Year: 2004)
Manufacturer: HUP — Manufacturer Code HUP
ASTM E595 Outgassing Test Results (24h at 125 °C in Vacuum, Collector at 25 °C): Total Mass Loss (TML) = 1.03% | Collected Volatile Condensable Material (CVCM) = 0.02% | Water Vapor Regained (WVR) = 0.1%
Cure Schedule (Pre-Test Conditioning): Step 1 (Time: 6H, Temp: 65 °C, Atm: AIR)
[GSFC28723] ARATHANE (URALANE) 5750 WITH 6.3% CABOSIL
PASS — Meets NASA Standard Low-Outgassing Screening Criteria (TML ≤ 1.0%, CVCM ≤ 0.10%) Category: Coatings, Conformal Coatings, Paints & Primers (CONFORMAL COATING)
Material Designation / Composition: ARATHANE (URALANE) 5750 WITH 6.3% CABOSIL
GSFC Data Reference ID: GSFC28723 (Test Year: 2004)
Manufacturer: HUP — Manufacturer Code HUP
ASTM E595 Outgassing Test Results (24h at 125 °C in Vacuum, Collector at 25 °C): Total Mass Loss (TML) = 0.61% | Collected Volatile Condensable Material (CVCM) = 0.01% | Water Vapor Regained (WVR) = 0.1%
Cure Schedule (Pre-Test Conditioning): Step 1 (Time: 90H, Temp: 65 °C, Atm: AIR)
[GSFC28798] ARATHANE (URALANE) 5750 WITH NO CABOSIL (1/1 THIN/RESIN TS-67)
PASS — Meets NASA Standard Low-Outgassing Screening Criteria (TML ≤ 1.0%, CVCM ≤ 0.10%) Category: Coatings, Conformal Coatings, Paints & Primers (CONFORMAL COATING)
Material Designation / Composition: ARATHANE (URALANE) 5750 WITH NO CABOSIL (1/1 THIN/RESIN TS-67)
GSFC Data Reference ID: GSFC28798 (Test Year: 2004)
Manufacturer: HUP — Manufacturer Code HUP
ASTM E595 Outgassing Test Results (24h at 125 °C in Vacuum, Collector at 25 °C): Total Mass Loss (TML) = 0.48% | Collected Volatile Condensable Material (CVCM) = 0% | Water Vapor Regained (WVR) = 0.05%
Cure Schedule (Pre-Test Conditioning): Step 1 (Time: 6H, Temp: 65 °C, Atm: AIR)
[GSFC28801] ARATHANE (URALANE) 5750 WITH NO CABOSIL (1/1 THIN/RESIN TS-67)
PASS — Meets NASA Standard Low-Outgassing Screening Criteria (TML ≤ 1.0%, CVCM ≤ 0.10%) Category: Coatings, Conformal Coatings, Paints & Primers (CONFORMAL COATING)
Material Designation / Composition: ARATHANE (URALANE) 5750 WITH NO CABOSIL (1/1 THIN/RESIN TS-67)
GSFC Data Reference ID: GSFC28801 (Test Year: 2004)
Manufacturer: HUP — Manufacturer Code HUP
ASTM E595 Outgassing Test Results (24h at 125 °C in Vacuum, Collector at 25 °C): Total Mass Loss (TML) = 0.71% | Collected Volatile Condensable Material (CVCM) = 0.02% | Water Vapor Regained (WVR) = 0.06%
Cure Schedule (Pre-Test Conditioning): Step 1 (Time: 7D, Temp: 25 °C, Atm: AIR)
[GSFC31903] ARATHANE 5750 (18/100 PBW +2.5% CAB-O-SIL THINNED 70/30 PBV TOUENEL)
PASS — Meets NASA Standard Low-Outgassing Screening Criteria (TML ≤ 1.0%, CVCM ≤ 0.10%) Category: Coatings, Conformal Coatings, Paints & Primers (CONFORMAL COATING)
Material Designation / Composition: ARATHANE 5750 (18/100 PBW +2.5% CAB-O-SIL THINNED 70/30 PBV TOUENEL)
GSFC Data Reference ID: GSFC31903 (Test Year: 2010)
Manufacturer: HEN — Henkel Corporation / Loctite / Ablestik
ASTM E595 Outgassing Test Results (24h at 125 °C in Vacuum, Collector at 25 °C): Total Mass Loss (TML) = 0.77% | Collected Volatile Condensable Material (CVCM) = 0% | Water Vapor Regained (WVR) = 0.07%
Cure Schedule (Pre-Test Conditioning): Step 1 (Time: 7D, Temp: 25 °C, Atm: AIR)
[GSFC31900] ARATHANE 5750 (18/100 PBW THINNED 70/30 PBV TOLUENE)
PASS — Meets NASA Standard Low-Outgassing Screening Criteria (TML ≤ 1.0%, CVCM ≤ 0.10%) Category: Coatings, Conformal Coatings, Paints & Primers (CONFORMAL COATING)
Material Designation / Composition: ARATHANE 5750 (18/100 PBW THINNED 70/30 PBV TOLUENE)
GSFC Data Reference ID: GSFC31900 (Test Year: 2010)
Manufacturer: HEN — Henkel Corporation / Loctite / Ablestik
ASTM E595 Outgassing Test Results (24h at 125 °C in Vacuum, Collector at 25 °C): Total Mass Loss (TML) = 0.71% | Collected Volatile Condensable Material (CVCM) = 0% | Water Vapor Regained (WVR) = 0.04%
Cure Schedule (Pre-Test Conditioning): Step 1 (Time: 7D, Temp: 25 °C, Atm: AIR)
[GSFC35445] ARATHANE 5750 (IMPROPER MIX/INHIBITED CURE)
PASS — Meets NASA Standard Low-Outgassing Screening Criteria (TML ≤ 1.0%, CVCM ≤ 0.10%) Category: Coatings, Conformal Coatings, Paints & Primers (CONFORMAL COATING)
Material Designation / Composition: ARATHANE 5750 (IMPROPER MIX/INHIBITED CURE)
GSFC Data Reference ID: GSFC35445 (Test Year: 2015)
Manufacturer: HLA — Manufacturer Code HLA
ASTM E595 Outgassing Test Results (24h at 125 °C in Vacuum, Collector at 25 °C): Total Mass Loss (TML) = 0.21% | Collected Volatile Condensable Material (CVCM) = 0.01% | Water Vapor Regained (WVR) = 0.09%
Cure Schedule (Pre-Test Conditioning): Step 1 (Time: 16H, Temp: 96 °C, Atm: AIR) → Step 2 (Time: 16H, Temp: 125 °C, Atm: AIR)
[GSFC32032] ARATHANE 5750 (LV) A/B 19/100 BW
PASS — Meets NASA Standard Low-Outgassing Screening Criteria (TML ≤ 1.0%, CVCM ≤ 0.10%) Category: Coatings, Conformal Coatings, Paints & Primers (CONFORMAL COATING)
Material Designation / Composition: ARATHANE 5750 (LV) A/B 19/100 BW
GSFC Data Reference ID: GSFC32032 (Test Year: 2010)
Manufacturer: HLA — Manufacturer Code HLA
ASTM E595 Outgassing Test Results (24h at 125 °C in Vacuum, Collector at 25 °C): Total Mass Loss (TML) = 0.85% | Collected Volatile Condensable Material (CVCM) = 0% | Water Vapor Regained (WVR) = 0.09%
Cure Schedule (Pre-Test Conditioning): Step 1 (Time: 7D, Temp: 25 °C, Atm: AIR)
[GSFC35058] ARATHANE 5753 A/B 18:100 PBW - AK31B2616A/AK31B2617A
PASS — Meets NASA Standard Low-Outgassing Screening Criteria (TML ≤ 1.0%, CVCM ≤ 0.10%) Category: Coatings, Conformal Coatings, Paints & Primers (CONFORMAL COATING)
Material Designation / Composition: ARATHANE 5753 A/B 18:100 PBW - AK31B2616A/AK31B2617A
GSFC Data Reference ID: GSFC35058 (Test Year: 2014)
Manufacturer: HNT — Manufacturer Code HNT
ASTM E595 Outgassing Test Results (24h at 125 °C in Vacuum, Collector at 25 °C): Total Mass Loss (TML) = 0.67% | Collected Volatile Condensable Material (CVCM) = 0.01% | Water Vapor Regained (WVR) = 0.09%
Cure Schedule (Pre-Test Conditioning): Step 1 (Time: 7D, Temp: 25 °C, Atm: AIR)
[GSFC35061] ARATHANE 5753 A/B 20:100 AK3JB2685A/AK3HB2560A
PASS — Meets NASA Standard Low-Outgassing Screening Criteria (TML ≤ 1.0%, CVCM ≤ 0.10%) Category: Coatings, Conformal Coatings, Paints & Primers (CONFORMAL COATING)
Material Designation / Composition: ARATHANE 5753 A/B 20:100 AK3JB2685A/AK3HB2560A
GSFC Data Reference ID: GSFC35061 (Test Year: 2014)
Manufacturer: HNT — Manufacturer Code HNT
ASTM E595 Outgassing Test Results (24h at 125 °C in Vacuum, Collector at 25 °C): Total Mass Loss (TML) = 0.72% | Collected Volatile Condensable Material (CVCM) = 0% | Water Vapor Regained (WVR) = 0.08%
Cure Schedule (Pre-Test Conditioning): Step 1 (Time: 7D, Temp: 25 °C, Atm: AIR)
[GSFC34075] ARATHANE 5753 A:B 20:100 PBW LOT 22715
PASS — Meets NASA Standard Low-Outgassing Screening Criteria (TML ≤ 1.0%, CVCM ≤ 0.10%) Category: Coatings, Conformal Coatings, Paints & Primers (CONFORMAL COATING)
Material Designation / Composition: ARATHANE 5753 A:B 20:100 PBW LOT 22715
GSFC Data Reference ID: GSFC34075 (Test Year: 2013)
Manufacturer: XXX — Manufacturer Code XXX
ASTM E595 Outgassing Test Results (24h at 125 °C in Vacuum, Collector at 25 °C): Total Mass Loss (TML) = 0.92% | Collected Volatile Condensable Material (CVCM) = 0% | Water Vapor Regained (WVR) = 0.05%
Cure Schedule (Pre-Test Conditioning): Step 1 (Time: 7D, Temp: 25 °C, Atm: AIR)
[GSFC34078] ARATHANE 5753 A:B 20:100 PBW LOT 22715B
PASS — Meets NASA Standard Low-Outgassing Screening Criteria (TML ≤ 1.0%, CVCM ≤ 0.10%) Category: Coatings, Conformal Coatings, Paints & Primers (CONFORMAL COATING)
Material Designation / Composition: ARATHANE 5753 A:B 20:100 PBW LOT 22715B
GSFC Data Reference ID: GSFC34078 (Test Year: 2013)
Manufacturer: XXX — Manufacturer Code XXX
ASTM E595 Outgassing Test Results (24h at 125 °C in Vacuum, Collector at 25 °C): Total Mass Loss (TML) = 0.94% | Collected Volatile Condensable Material (CVCM) = 0% | Water Vapor Regained (WVR) = 0.05%
Cure Schedule (Pre-Test Conditioning): Step 1 (Time: 7D, Temp: 25 °C, Atm: AIR)
[GSFC02941] AREMCO-BOND 517
PASS — Meets NASA Standard Low-Outgassing Screening Criteria (TML ≤ 1.0%, CVCM ≤ 0.10%) Category: Coatings, Conformal Coatings, Paints & Primers (PAINT)
Material Designation / Composition: AREMCO-BOND 517
GSFC Data Reference ID: GSFC02941 (Test Year: 1971)
Manufacturer: API — AREMCO PRODUCTS INC., OSSINING, NY
ASTM E595 Outgassing Test Results (24h at 125 °C in Vacuum, Collector at 25 °C): Total Mass Loss (TML) = 0.87% | Collected Volatile Condensable Material (CVCM) = 0.04% | Water Vapor Regained (WVR) = N/A%
Cure Schedule (Pre-Test Conditioning): Not specified / As received
[SRI07201] ARMALON 98-101 FLUOROCARBON COATED POLYAMIDE
PASS — Meets NASA Standard Low-Outgassing Screening Criteria (TML ≤ 1.0%, CVCM ≤ 0.10%) Category: Coatings, Conformal Coatings, Paints & Primers (COATED FABRIC)
Material Designation / Composition: ARMALON 98-101 FLUOROCARBON COATED POLYAMIDE
GSFC Data Reference ID: SRI07201 (Test Year: 1964)
Manufacturer: DUP — E I DUPONT DE NEMOURS AND CO., INC., WILMINGTON, DE, ELASTOMER CHEMICALS DEPARTMENT, FABRICS AND FINISItES DEPARTMENT, FILM DEPARTMENT, PLASTICS DEPARTMENT
ASTM E595 Outgassing Test Results (24h at 125 °C in Vacuum, Collector at 25 °C): Total Mass Loss (TML) = 0.48% | Collected Volatile Condensable Material (CVCM) = 0.02% | Water Vapor Regained (WVR) = N/A%
Cure Schedule (Pre-Test Conditioning): Not specified / As received
[GSFC04408] ARMORED POLYTHERMALEZE 2000 MAGNET WIRE BROWN
EXCEEDS STANDARD THRESHOLD (CVCM 0.11% > 0.10%) Category: Coatings, Conformal Coatings, Paints & Primers (WIRE COATING)
Material Designation / Composition: ARMORED POLYTHERMALEZE 2000 MAGNET WIRE BROWN
GSFC Data Reference ID: GSFC04408 (Test Year: 1972)
Manufacturer: PDC — PHELPS DODGE COPPER PRODUCTS CORP, NEW YORK, NY
ASTM E595 Outgassing Test Results (24h at 125 °C in Vacuum, Collector at 25 °C): Total Mass Loss (TML) = 0.85% | Collected Volatile Condensable Material (CVCM) = 0.11% | Water Vapor Regained (WVR) = N/A%
Cure Schedule (Pre-Test Conditioning): Not specified / As received
[GSFC04480] ARMSTRONG C-7/ACT W/CABOSIL
EXCEEDS STANDARD THRESHOLD (TML 1.68% > 1.0%) Category: Coatings, Conformal Coatings, Paints & Primers (COATING)
Material Designation / Composition: ARMSTRONG C-7/ACT W/CABOSIL
GSFC Data Reference ID: GSFC04480 (Test Year: 1972)
Manufacturer: APC — ARMSTRONG PRODUCTS CO., INC., WARSAW, IN
ASTM E595 Outgassing Test Results (24h at 125 °C in Vacuum, Collector at 25 °C): Total Mass Loss (TML) = 1.68% | Collected Volatile Condensable Material (CVCM) = 0.01% | Water Vapor Regained (WVR) = N/A%
Cure Schedule (Pre-Test Conditioning): Step 1 (Time: 3H, Temp: 66 °C, Atm: AIR)
[GSFC04482] ARMSTRONG C-7/ACT W/CABOSIL/NAZ-DAR ER ENAMEL
EXCEEDS STANDARD THRESHOLD (TML 2.13% > 1.0%) Category: Coatings, Conformal Coatings, Paints & Primers (COATING)
Material Designation / Composition: ARMSTRONG C-7/ACT W/CABOSIL/NAZ-DAR ER ENAMEL
GSFC Data Reference ID: GSFC04482 (Test Year: 1972)
Manufacturer: APC — ARMSTRONG PRODUCTS CO., INC., WARSAW, IN
ASTM E595 Outgassing Test Results (24h at 125 °C in Vacuum, Collector at 25 °C): Total Mass Loss (TML) = 2.13% | Collected Volatile Condensable Material (CVCM) = 0.01% | Water Vapor Regained (WVR) = N/A%
Cure Schedule (Pre-Test Conditioning): Step 1 (Time: 3H, Temp: 66 °C, Atm: AIR)
[GSFC00089] ARMSTRONG X-81 EPOXY X-81/A AS 10/1 BW
EXCEEDS STANDARD THRESHOLD (TML 2.30% > 1.0%, CVCM 0.19% > 0.10%) Category: Coatings, Conformal Coatings, Paints & Primers (CONF COAT)
Material Designation / Composition: ARMSTRONG X-81 EPOXY X-81/A AS 10/1 BW
GSFC Data Reference ID: GSFC00089 (Test Year: 1967)
Manufacturer: APC — ARMSTRONG PRODUCTS CO., INC., WARSAW, IN
ASTM E595 Outgassing Test Results (24h at 125 °C in Vacuum, Collector at 25 °C): Total Mass Loss (TML) = 2.3% | Collected Volatile Condensable Material (CVCM) = 0.19% | Water Vapor Regained (WVR) = N/A%
Cure Schedule (Pre-Test Conditioning): Step 1 (Time: 2H, Temp: 74 °C, Atm: AIR)
[GSFC00095] ARMSTRONG X-81 EPOXY X-81/A AS 10/1 BW/2FLEX RESIN
EXCEEDS STANDARD THRESHOLD (TML 1.50% > 1.0%, CVCM 0.13% > 0.10%) Category: Coatings, Conformal Coatings, Paints & Primers (CONF COAT)
Material Designation / Composition: ARMSTRONG X-81 EPOXY X-81/A AS 10/1 BW/2FLEX RESIN
GSFC Data Reference ID: GSFC00095 (Test Year: 1967)
Manufacturer: APC — ARMSTRONG PRODUCTS CO., INC., WARSAW, IN
ASTM E595 Outgassing Test Results (24h at 125 °C in Vacuum, Collector at 25 °C): Total Mass Loss (TML) = 1.5% | Collected Volatile Condensable Material (CVCM) = 0.13% | Water Vapor Regained (WVR) = N/A%
Cure Schedule (Pre-Test Conditioning): Step 1 (Time: 2H, Temp: 74 °C, Atm: AIR)
[GSFC31522] ATI-1770 ESD CLEAR COATING
EXCEEDS STANDARD THRESHOLD (TML 12.77% > 1.0%, CVCM 1.90% > 0.10%) Category: Coatings, Conformal Coatings, Paints & Primers (COATING)
Material Designation / Composition: ATI-1770 ESD CLEAR COATING
GSFC Data Reference ID: GSFC31522 (Test Year: 2009)
Manufacturer: AEG — Manufacturer Code AEG
ASTM E595 Outgassing Test Results (24h at 125 °C in Vacuum, Collector at 25 °C): Total Mass Loss (TML) = 12.77% | Collected Volatile Condensable Material (CVCM) = 1.9% | Water Vapor Regained (WVR) = 0.72%
Cure Schedule (Pre-Test Conditioning): Step 1 (Time: 30M, Temp: 38 °C, Atm: AIR)
[GSFC31537] ATI-17770 ESD CLEAR COATING
EXCEEDS STANDARD THRESHOLD (TML 10.99% > 1.0%, CVCM 1.51% > 0.10%) Category: Coatings, Conformal Coatings, Paints & Primers (COATING)
Material Designation / Composition: ATI-17770 ESD CLEAR COATING
GSFC Data Reference ID: GSFC31537 (Test Year: 2009)
Manufacturer: AEG — Manufacturer Code AEG
