Repository: Oht8wooWi8yait9n/outgassing

# NASA GSFC Spacecraft Materials Outgassing Database Mirror & Sitemap (`outgassing.nasa.gov`)

Automated static HTML mirror, structured JSONL/CSV dataset, 3-letter manufacturer code dictionary (`963` manufacturers from NASA RP-1124 Appendix A), and flat `<urlset>` XML sitemaps for the **NASA Goddard Space Flight Center (GSFC) Spacecraft Materials Outgassing Database** (`https://outgassing.nasa.gov` / `https://etd.gsfc.nasa.gov/capabilities/outgassing-database/`).

---

## 📊 Dataset Overview

| Metric | Value |
| :--- | :--- |
| **Upstream Authority** | NASA GSFC Engineering and Technology Directorate (ETD), Materials Engineering Branch (Code 541) |

File: catalog/coatings-paints-primers-p03.html (part 1 of 2)
NASA Outgassing Database: Coatings, Conformal Coatings, Paints & Primers (Part 3 of 17 — Records 201–300 of 1630)

Outgassing Database Home
  ASTM E595 User Guide
  Manufacturer Codes (963)
  Download Raw CSV

NASA Outgassing Database: Coatings, Conformal Coatings, Paints & Primers (Part 3 of 17 — Records 201–300 of 1630)

Source: https://outgassing.nasa.gov/ (NASA GSFC ETD Code 541 Spacecraft Materials Outgassing Database) |
  Category Total: 1,630 tests (470 Low-Outgassing Qualified)

Category Pages: Part 1 | Part 2 | [3] | Part 4 | Part 5 | Part 6 | Part 7 | Part 8 | Part 9 | Part 10 | Part 11 | Part 12 | Part 13 | Part 14 | Part 15 | Part 16 | Part 17

Summary Table — Coatings, Conformal Coatings, Paints & Primers (Part 3 of 17)

Data Ref	Material Designation	Manufacturer	Application	TML %	CVCM %	WVR %	NASA Screening	Year	

GSFC01150	CAT-A-LAC 463-3-8 BLACK OVER PRIMER 463-12-1A	FPC — BOSTIK-FINCH, INC.,(SUBSIDIARY OF USM CORP), TORRANCE, CA	PAINT	4.5%	0.12%	—%	EXCEEDS SCREENING	1969	
GSFC01165	CAT-A-LAC 463-3-8 BLACK OVER PRIMER 463-12-1A	FPC — BOSTIK-FINCH, INC.,(SUBSIDIARY OF USM CORP), TORRANCE, CA	PAINT	1.18%	0.21%	—%	EXCEEDS SCREENING	1969	
GSFC01168	CAT-A-LAC 463-3-8 BLACK OVER PRIMER 463-12-1A	FPC — BOSTIK-FINCH, INC.,(SUBSIDIARY OF USM CORP), TORRANCE, CA	PAINT	0.55%	0.22%	—%	EXCEEDS SCREENING	1969	
GSFC08156	CAT-A-LAC 463-3-8 BLACK OVER PRIMER 463-6-2 GREEN/F	FPC — BOSTIK-FINCH, INC.,(SUBSIDIARY OF USM CORP), TORRANCE, CA	PAINT COMPOSITE	0.7%	0.03%	0.36%	PASS (≤1.0% TML, ≤0.10% CVCM)	1977	
GSFC02164	CAT-A-LAC 463-3-8 FLAT BLACK EPOXY PAINT	FPC — BOSTIK-FINCH, INC.,(SUBSIDIARY OF USM CORP), TORRANCE, CA	PAINT	1.33%	0%	—%	EXCEEDS SCREENING	1970	
GSFC04240	CAT-A-LAC 463-3-8 FLAT BLACK EPOXY PAINT	FPC — BOSTIK-FINCH, INC.,(SUBSIDIARY OF USM CORP), TORRANCE, CA	PAINT	1.02%	0.05%	—%	EXCEEDS SCREENING	1972	
GSFC10937	CAT-A-LAC 463-3-8 FLAT BLACK EPOXY PAINT	FPC — BOSTIK-FINCH, INC.,(SUBSIDIARY OF USM CORP), TORRANCE, CA	PAINT	2.14%	0.03%	0.3%	EXCEEDS SCREENING	1980	
GSFC04198	CAT-A-LAC 463-3-8/CA-118 AS 3/1 BV BLACK EPOXY PAINT	FPC — BOSTIK-FINCH, INC.,(SUBSIDIARY OF USM CORP), TORRANCE, CA	PAINT	4.05%	0.03%	—%	EXCEEDS SCREENING	1972	
GSFC12622	CAT-A-LAC 463-3-8/CA-118 AS 3/1 BW FLAT BLACK EPOXY	FPC — BOSTIK-FINCH, INC.,(SUBSIDIARY OF USM CORP), TORRANCE, CA	PAINT	3.42%	0.07%	0.42%	EXCEEDS SCREENING	1982	
GSFC09464	CAT-A-LAC 463-6-14/CA-97 AS 3/1 BV BATCH - GSFC	FPC — BOSTIK-FINCH, INC.,(SUBSIDIARY OF USM CORP), TORRANCE, CA	COND PAINT	2.91%	0.25%	0.28%	EXCEEDS SCREENING	1978	
GSFC09485	CAT-A-LAC 463-6-14/CA-97 AS 3/1 BV BATCH - TRW	FPC — BOSTIK-FINCH, INC.,(SUBSIDIARY OF USM CORP), TORRANCE, CA	COND PAINT	3.96%	0.17%	0.25%	EXCEEDS SCREENING	1978	
GSFC08741	CAT-A-LAC 463-6-14/CA-97 AS 3/1 BV COND BLK PAINT/F	FPC — BOSTIK-FINCH, INC.,(SUBSIDIARY OF USM CORP), TORRANCE, CA	PAINT	8.16%	0.33%	0.21%	EXCEEDS SCREENING	1977	
GSFC09176	CAT-A-LAC 463-6-14/CA-97 AS 3/1 BV COND BLK PAINT/F	FPC — BOSTIK-FINCH, INC.,(SUBSIDIARY OF USM CORP), TORRANCE, CA	COND PAINT	6.98%	0.35%	0.25%	EXCEEDS SCREENING	1978	
GSFC09179	CAT-A-LAC 463-6-14/CA-97 AS 3/1 BV COND BLK PAINT/F	FPC — BOSTIK-FINCH, INC.,(SUBSIDIARY OF USM CORP), TORRANCE, CA	COND PAINT	2.17%	0.35%	0.21%	EXCEEDS SCREENING	1978	
GSFC09275	CAT-A-LAC 463-6-14/CA-97 AS 3/1 BV COND BLK PAINT/F	FPC — BOSTIK-FINCH, INC.,(SUBSIDIARY OF USM CORP), TORRANCE, CA	COND PAINT	1.47%	0.34%	0.12%	EXCEEDS SCREENING	1978	
GSFC09590	CAT-A-LAC 463-6-14/CA-97 AS 3/1 BV COND BLK PAINT/F	FPC — BOSTIK-FINCH, INC.,(SUBSIDIARY OF USM CORP), TORRANCE, CA	COND PAINT	1.76%	0.17%	0.08%	EXCEEDS SCREENING	1978	
GSFC09727	CAT-A-LAC 463-6-14/CA-97 AS 3/1 BV COND BLK PAINT/F	FPC — BOSTIK-FINCH, INC.,(SUBSIDIARY OF USM CORP), TORRANCE, CA	COND PAINT	1.8%	0.27%	0.25%	EXCEEDS SCREENING	1978	
GSFC09730	CAT-A-LAC 463-6-14/CA-97 AS 3/1 BV COND BLK PAINT/F	FPC — BOSTIK-FINCH, INC.,(SUBSIDIARY OF USM CORP), TORRANCE, CA	COND PAINT	1.58%	0.24%	0.21%	EXCEEDS SCREENING	1978	
GSFC09733	CAT-A-LAC 463-6-14/CA-97 AS 3/1 BV COND BLK PAINT/F	FPC — BOSTIK-FINCH, INC.,(SUBSIDIARY OF USM CORP), TORRANCE, CA	COND PAINT	1.16%	0.19%	0.16%	EXCEEDS SCREENING	1978	
GSFC09736	CAT-A-LAC 463-6-14/CA-97 AS 3/1 BV COND BLK PAINT/F	FPC — BOSTIK-FINCH, INC.,(SUBSIDIARY OF USM CORP), TORRANCE, CA	COND PAINT	1.08%	0.18%	0.14%	EXCEEDS SCREENING	1978	
GSFC09644	CAT-A-LAC 463-6-14/CA-97 CVCM TEST 1H AT 138C	FPC — BOSTIK-FINCH, INC.,(SUBSIDIARY OF USM CORP), TORRANCE, CA	COND PAINT	2.77%	0.06%	0.27%	EXCEEDS SCREENING	1978	
SRI10809	CAT-A-LAC 473-1 CLEAR EPOXY	FPC — BOSTIK-FINCH, INC.,(SUBSIDIARY OF USM CORP), TORRANCE, CA	COATING	25.48%	3.3%	—%	EXCEEDS SCREENING	1964	
SRI10810	CAT-A-LAC 473-1 CLEAR EPOXY	FPC — BOSTIK-FINCH, INC.,(SUBSIDIARY OF USM CORP), TORRANCE, CA	COATING	1.09%	0.82%	—%	EXCEEDS SCREENING	1964	
GSFC07178	CAT-A-LAC 473-3-1 A/B AS 3/1 BV CLEAR EPOXY	FPC — BOSTIK-FINCH, INC.,(SUBSIDIARY OF USM CORP), TORRANCE, CA	COATING	9.02%	0.43%	0.3%	EXCEEDS SCREENING	1975	
GSFC12625	CAT-A-LAC 473-3-1/X-304 AS 3/1 BW CLEAR EPOXY	FPC — BOSTIK-FINCH, INC.,(SUBSIDIARY OF USM CORP), TORRANCE, CA	PAINT	4.36%	0.24%	0.4%	EXCEEDS SCREENING	1982	
GSFC03580	CAT-A-LAC 643-1-1 ALUMINUM PAINT	FPC — BOSTIK-FINCH, INC.,(SUBSIDIARY OF USM CORP), TORRANCE, CA	PAINT	2.35%	0.19%	—%	EXCEEDS SCREENING	1972	
GSFC24867	CAT-A-LAC BLACK 463-3-8/CA-118/TL-29 AS 3/1/1 BW	HYS — HYSOL ENGINEERING ADIIESIVES, SEABROOK, NH, HYSOL AEROSPACE PRODUCTS, PITTSBURG, CA, DEXTER AEROSPACE MATERIALS DIVISION	PAINT	4.21%	0.03%	0.26%	EXCEEDS SCREENING	1997	
GSFC24963	CAT-A-LAC BLACK 463-3-8/CA118/TL-29 AS 3/1/1 BW/F	HYS — HYSOL ENGINEERING ADIIESIVES, SEABROOK, NH, HYSOL AEROSPACE PRODUCTS, PITTSBURG, CA, DEXTER AEROSPACE MATERIALS DIVISION	PAINT	0.57%	0.01%	0.32%	PASS (≤1.0% TML, ≤0.10% CVCM)	1997	
GSFC02527	CAT-A-LAC FLAT BLACK EPOXY COATING	FPC — BOSTIK-FINCH, INC.,(SUBSIDIARY OF USM CORP), TORRANCE, CA	PAINT	3.03%	0.06%	—%	EXCEEDS SCREENING	1971	
GSFC02041	CAT-A-LAC WHITE EPOXY A/B AS 3/1 BV	FPC — BOSTIK-FINCH, INC.,(SUBSIDIARY OF USM CORP), TORRANCE, CA	PAINT	3.94%	0.13%	—%	EXCEEDS SCREENING	1970	
GSFC02038	CAT-A-LAC WHITE EPOXY A/B AS 3/1 BW	FPC — BOSTIK-FINCH, INC.,(SUBSIDIARY OF USM CORP), TORRANCE, CA	PAINT	12.09%	0.14%	—%	EXCEEDS SCREENING	1970	
GSFC13674	CERA-MITE CAPACITOR COATING - ORANGE	SEC — SPRAGUE ELECTRIC CO, NORTH ADAMS, MA	CONF COAT	1.85%	1%	0.14%	EXCEEDS SCREENING	1984	
GSFC13676	CERA-MITE CAPACITOR COATING - ORANGE	SEC — SPRAGUE ELECTRIC CO, NORTH ADAMS, MA	CONF COAT	1.78%	1.02%	0.15%	EXCEEDS SCREENING	1984	
GSFC25405	CF1-135 HIGH TECHNOLOGY SILICONE PRIMER (CLEAR)/F	MCG — MC GHAN NUSIL CORPORATION, CARPINTERIA, CA, SUBSIDIARY OF UNION CARBIDE	PRIMER	8.84%	0.02%	1.52%	EXCEEDS SCREENING	1998	
GSFC16257	CGH1 RESISTOR COATING BLUE EPOXY	IRI — INTERNATIONAL RESISTIVE CO., INC., BOONE, NC	COATING	2.32%	1.07%	0.31%	EXCEEDS SCREENING	1987	
GSFC16607	CHEMGLAZE 5241-61/PRIMER IC5244-03 BLACK PAINT/F	HCC — HUGHSON CHEMICALS, LORD CORPORATION, ERIE, PA	PAINT COMPOSITE	3.7%	0.9%	0.56%	EXCEEDS SCREENING	1987	
GSFC11899	CHEMGLAZE 9421 ALUM FILLED P-URETHANE PRIMER LOT XIB	HCC — HUGHSON CHEMICALS, LORD CORPORATION, ERIE, PA	PRIMER	1.84%	0.03%	0.68%	EXCEEDS SCREENING	1981	
GSFC07976	CHEMGLAZE 9922 EPOXY PRIMER FOR METAL	HCC — HUGHSON CHEMICALS, LORD CORPORATION, ERIE, PA	PRIMER	1.58%	0.13%	0.29%	EXCEEDS SCREENING	1976	
GSFC18745	CHEMGLAZE 9922 EPOXY PRIMER FOR METAL/F	LOR — LORD CORPORATION, ERIE, PA, INDUSTRIAL COATINGS DIVISION	PRIMER	2.45%	0.01%	0.37%	EXCEEDS SCREENING	1990	
GSFC04098	CHEMGLAZE 9924 A/B AS 1/1 BV WASH PRIMER/F	HCC — HUGHSON CHEMICALS, LORD CORPORATION, ERIE, PA	PRIMER	6.88%	0.29%	—%	EXCEEDS SCREENING	1972	
GSFC08801	CHEMGLAZE A276 HIGH GLOSS WHITE POLYURETHANE	HCC — HUGHSON CHEMICALS, LORD CORPORATION, ERIE, PA	PAINT	1.67%	0.15%	0.12%	EXCEEDS SCREENING	1978	
GSFC09542	CHEMGLAZE A276 HIGH GLOSS WHITE POLYURETHANE	HCC — HUGHSON CHEMICALS, LORD CORPORATION, ERIE, PA	PAINT	2.25%	0.02%	0.43%	EXCEEDS SCREENING	1978	
GSFC20393	CHEMGLAZE A276 HIGH GLOSS WHITE POLYURETHANE LOT KFA	HCC — HUGHSON CHEMICALS, LORD CORPORATION, ERIE, PA	PAINT	3.64%	0.07%	0.15%	EXCEEDS SCREENING	1992	
GSFC09984	CHEMGLAZE A276 HIGH GLOSS WHITE POLYURETHANE LOT TJD	HCC — HUGHSON CHEMICALS, LORD CORPORATION, ERIE, PA	PAINT	2.37%	0.1%	0.51%	EXCEEDS SCREENING	1978	
GSFC09987	CHEMGLAZE A276 HIGH GLOSS WHITE POLYURETHANE LOT TJD	HCC — HUGHSON CHEMICALS, LORD CORPORATION, ERIE, PA	PAINT	1.46%	0.1%	0.49%	EXCEEDS SCREENING	1978	
GSFC12244	CHEMGLAZE A276 HIGH GLOSS WHITE POLYURETHANE/F	HCC — HUGHSON CHEMICALS, LORD CORPORATION, ERIE, PA	PAINT	1.87%	0.14%	0.2%	EXCEEDS SCREENING	1982	
GSFC12247	CHEMGLAZE A276 HIGH GLOSS WHITE POLYURETHANE/F	HCC — HUGHSON CHEMICALS, LORD CORPORATION, ERIE, PA	PAINT	0.99%	0.08%	0.19%	PASS (≤1.0% TML, ≤0.10% CVCM)	1982	
GSFC16697	CHEMGLAZE A276 LOT FEA	LOR — LORD CORPORATION, ERIE, PA, INDUSTRIAL COATINGS DIVISION	PAINT	4.65%	0.02%	0.47%	EXCEEDS SCREENING	1987	
GSFC18262	CHEMGLAZE A276/9974 OVER 9924 PRIMER/F	HCC — HUGHSON CHEMICALS, LORD CORPORATION, ERIE, PA	PAINT	4.89%	0.02%	0.38%	EXCEEDS SCREENING	1989	
GSFC15504	CHEMGLAZE A276/A170 FLAT AGT/CAT 9986/PRIMER 9924/F	GSC — GODDARD SPACE FLIGHT CENTER, GREENBELT, MD	PAINT	3.92%	0.31%	0.53%	EXCEEDS SCREENING	1986	
GSFC15506	CHEMGLAZE A276/A170 FLAT AGT/CAT 9986/PRIMER 9924/F	GSC — GODDARD SPACE FLIGHT CENTER, GREENBELT, MD	PAINT	3.19%	0.26%	0.51%	EXCEEDS SCREENING	1986	
GSFC20770	CHEMGLAZE A276/A771/9951 AS 10/1 PBW/20% BV BLUE	HCC — HUGHSON CHEMICALS, LORD CORPORATION, ERIE, PA	PAINT	4.23%	0.05%	0.3%	EXCEEDS SCREENING	1992	
GSFC20773	CHEMGLAZE A276/A771/9951 AS 20/3 PBW/20% BV BLUE	HCC — HUGHSON CHEMICALS, LORD CORPORATION, ERIE, PA	PAINT	3.96%	0.07%	0.25%	EXCEEDS SCREENING	1992	
GSFC17640	CHEMGLAZE A276/OVER SUPER KOROPON PRIMER - FREE FILM	MSF — MARSHALL SPACE FLIGIIT CENTER, IIUNTSVILLE, AL	PAINT COMPOSITE	3.77%	0.16%	4.7%	EXCEEDS SCREENING	1988	
GSFC17808	CHEMGLAZE A276/PRIMER 9924 FREE FILM	HCC — HUGHSON CHEMICALS, LORD CORPORATION, ERIE, PA	PAINT COMPOSITE	2.32%	0.07%	0.54%	EXCEEDS SCREENING	1989	
GSFC15456	CHEMGLAZE A276E HIGH GLOSS WHITE POLYURETHANE	HCC — HUGHSON CHEMICALS, LORD CORPORATION, ERIE, PA	PAINT	2.29%	0.05%	0.62%	EXCEEDS SCREENING	1986	
GSFC18264	CHEMGLAZE A288 OVER 9924 PRIMER/F	HCC — HUGHSON CHEMICALS, LORD CORPORATION, ERIE, PA	PAINT	4.61%	0.03%	0.32%	EXCEEDS SCREENING	1989	
GSFC18266	CHEMGLAZE A771 BLUE URETHANE	HCC — HUGHSON CHEMICALS, LORD CORPORATION, ERIE, PA	PAINT	2.53%	0.08%	0.5%	EXCEEDS SCREENING	1989	
GSFC16392	CHEMGLAZE A971 HIGH GLOSS YELLOW PAINT/F	HCC — HUGHSON CHEMICALS, LORD CORPORATION, ERIE, PA	PAINT	1.7%	0.04%	0.35%	EXCEEDS SCREENING	1987	
GSFC16394	CHEMGLAZE A971/PRIMER 9924 HIGH GLOSS YELLOW PAINT/F	HCC — HUGHSON CHEMICALS, LORD CORPORATION, ERIE, PA	PAINT	2.36%	0.02%	0.43%	EXCEEDS SCREENING	1987	
GSFC16422	CHEMGLAZE A971/PRIMER 9924 HIGH GLOSS YELLOW PAINT/F	HCC — HUGHSON CHEMICALS, LORD CORPORATION, ERIE, PA	PAINT	0.77%	0.03%	0.26%	PASS (≤1.0% TML, ≤0.10% CVCM)	1987	
GSFC08066	CHEMGLAZE H322 BLACK CONDUCTIVE PAINT POLYURETHANE	HCC — HUGHSON CHEMICALS, LORD CORPORATION, ERIE, PA	COND PAINT	1.92%	0.07%	0.31%	EXCEEDS SCREENING	1976	
GSFC08069	CHEMGLAZE H322 BLACK CONDUCTIVE PAINT POLYURETHANE	HCC — HUGHSON CHEMICALS, LORD CORPORATION, ERIE, PA	COND PAINT	0.86%	0.09%	0.31%	PASS (≤1.0% TML, ≤0.10% CVCM)	1976	
GSFC03193	CHEMGLAZE H322 POLYURETHANE FORMERLY TS 1960-71	HCC — HUGHSON CHEMICALS, LORD CORPORATION, ERIE, PA	COND PAINT	1.35%	0.15%	—%	EXCEEDS SCREENING	1971	
GSFC16604	CHEMGLAZE IC5241-64/PRIMER IC5002-16 WHITE PAINT/F	HCC — HUGHSON CHEMICALS, LORD CORPORATION, ERIE, PA	PAINT COMPOSITE	5.7%	0.23%	1.08%	EXCEEDS SCREENING	1987	
GSFC09467	CHEMGLAZE L300 BLACK CONDUCTIVE PAINT POLYURETHANE	HCC — HUGHSON CHEMICALS, LORD CORPORATION, ERIE, PA	COND PAINT	1.57%	0.06%	0.51%	EXCEEDS SCREENING	1978	
GSFC17582	CHEMGLAZE R104 METAL PROTECTANT/F	LOR — LORD CORPORATION, ERIE, PA, INDUSTRIAL COATINGS DIVISION	COATING	9.99%	0.1%	2.52%	EXCEEDS SCREENING	1988	
GSFC11890	CHEMGLAZE TC 3692-74 FLAT BLACK POLYURETHANE LOT YEA	HCC — HUGHSON CHEMICALS, LORD CORPORATION, ERIE, PA	PAINT	1.18%	0.01%	0.92%	EXCEEDS SCREENING	1981	
GSFC12598	CHEMGLAZE TC 3692-74 FLAT BLACK POLYURETHANE LOTADAC	HCC — HUGHSON CHEMICALS, LORD CORPORATION, ERIE, PA	PAINT	1.07%	0.02%	0.44%	EXCEEDS SCREENING	1982	
GSFC07256	CHEMGLAZE TS 2881-7 UV RESIST WHITE POLYURETHANE	HCC — HUGHSON CHEMICALS, LORD CORPORATION, ERIE, PA	PAINT	8.57%	0.1%	0.15%	EXCEEDS SCREENING	1975	
GSFC07328	CHEMGLAZE TS 2881-7 UV RESIST WHITE POLYURETHANE	HCC — HUGHSON CHEMICALS, LORD CORPORATION, ERIE, PA	PAINT	4.5%	0.22%	0.07%	EXCEEDS SCREENING	1976	
GSFC09008	CHEMGLAZE TS 3107-13 FLAT BLACK POLYURETHANE LOT SHB	HCC — HUGHSON CHEMICALS, LORD CORPORATION, ERIE, PA	PAINT	1.3%	0.02%	0.72%	EXCEEDS SCREENING	1978	
GSFC09083	CHEMGLAZE TS 3107-13 FLAT BLACK POLYURETHANE LOT SIA	HCC — HUGHSON CHEMICALS, LORD CORPORATION, ERIE, PA	PAINT	1.31%	0.02%	0.59%	EXCEEDS SCREENING	1978	
GSFC09086	CHEMGLAZE TS 3107-13 FLAT BLACK POLYURETHANE LOT SKA	HCC — HUGHSON CHEMICALS, LORD CORPORATION, ERIE, PA	PAINT	1.35%	0.02%	0.64%	EXCEEDS SCREENING	1978	
GSFC10694	CHEMGLAZE TS 3692-51 FLAT BLACK POLYURETHANE	HCC — HUGHSON CHEMICALS, LORD CORPORATION, ERIE, PA	PAINT	2.15%	0.26%	0.49%	EXCEEDS SCREENING	1979	
GSFC10790	CHEMGLAZE TS 3692-74 FLAT BLACK POLYURETHANE	HCC — HUGHSON CHEMICALS, LORD CORPORATION, ERIE, PA	PAINT	1.23%	0.02%	0.73%	EXCEEDS SCREENING	1980	
GSFC10583	CHEMGLAZE V200 GLOSSY WHITE POLYURETHANE PAINT	HCC — HUGHSON CHEMICALS, LORD CORPORATION, ERIE, PA	PAINT	2.73%	0.17%	0.42%	EXCEEDS SCREENING	1979	
GSFC12286	CHEMGLAZE V200/9924 GLOSS WHITE POLYURETHANE PAINT/F	HCC — HUGHSON CHEMICALS, LORD CORPORATION, ERIE, PA	PAINT SYSTEM	1.52%	0.07%	0.47%	EXCEEDS SCREENING	1982	
GSFC12288	CHEMGLAZE V200/9924 GLOSS WHITE POLYURETHANE PAINT/F	HCC — HUGHSON CHEMICALS, LORD CORPORATION, ERIE, PA	PAINT SYSTEM	0.72%	0.03%	0.46%	PASS (≤1.0% TML, ≤0.10% CVCM)	1982	
GSFC10586	CHEMGLAZE V200/9989 AS 50/1.3 BW GLOSSY WHITE PAINT	HCC — HUGHSON CHEMICALS, LORD CORPORATION, ERIE, PA	PAINT	6.03%	0.47%	0.42%	EXCEEDS SCREENING	1979	
GSFC15508	CHEMGLAZE V200/V700/V175 FLAT/CAT 9995/PRIMER 9924/F	GSC — GODDARD SPACE FLIGHT CENTER, GREENBELT, MD	PAINT	2.61%	0.36%	0.49%	EXCEEDS SCREENING	1986	
GSFC15510	CHEMGLAZE V200/V700/V175 FLAT/CAT 9995/PRIMER 9924/F	GSC — GODDARD SPACE FLIGHT CENTER, GREENBELT, MD	PAINT	1.6%	0.2%	0.46%	EXCEEDS SCREENING	1986	
GSFC13398	CHEMGLAZE V209 GLOSS WHITE POLYURETHANE PAINT LOTBHA	HCC — HUGHSON CHEMICALS, LORD CORPORATION, ERIE, PA	PAINT	10.19%	0.76%	0.42%	EXCEEDS SCREENING	1983	
GSFC13460	CHEMGLAZE V209 GLOSS WHITE POLYURETHANE PAINT LOTBHA	HCC — HUGHSON CHEMICALS, LORD CORPORATION, ERIE, PA	PAINT	9.97%	0.66%	0.31%	EXCEEDS SCREENING	1983	
GSFC13463	CHEMGLAZE V209 GLOSS WHITE POLYURETHANE PAINT LOTBHA	HCC — HUGHSON CHEMICALS, LORD CORPORATION, ERIE, PA	PAINT	8.46%	0.51%	0.34%	EXCEEDS SCREENING	1983	
GSFC13478	CHEMGLAZE V209 GLOSS WHITE POLYURETHANE PAINT LOTBHA	HCC — HUGHSON CHEMICALS, LORD CORPORATION, ERIE, PA	PAINT	1.07%	0.04%	0.26%	EXCEEDS SCREENING	1983	
GSFC15459	CHEMGLAZE V209/V175/CAT 9995/PRIMER 9924/F	APL — APPLIED PHYSICS LABORATORY, JOHNS IIOPKINS UNIV., LAUREL, MD	PAINT	2.73%	0.31%	0.58%	EXCEEDS SCREENING	1986	
GSFC15756	CHEMGLAZE V209/V175/CAT 9995/PRIMER 9924/F	APL — APPLIED PHYSICS LABORATORY, JOHNS IIOPKINS UNIV., LAUREL, MD	PAINT	2.31%	0.32%	0.25%	EXCEEDS SCREENING	1986	
GSFC15759	CHEMGLAZE V209/V175/CAT 9995/PRIMER 9924/F	APL — APPLIED PHYSICS LABORATORY, JOHNS IIOPKINS UNIV., LAUREL, MD	PAINT	2.01%	0.33%	0.22%	EXCEEDS SCREENING	1986	
GSFC13526	CHEMGLAZE V700/9995 AS 25/1 BW BLUE PAINT	HCC — HUGHSON CHEMICALS, LORD CORPORATION, ERIE, PA	PAINT	5.48%	0.23%	0.15%	EXCEEDS SCREENING	1983	
GSFC15512	CHEMGLAZE V800/V175 FLAT AGT/CAT 9995/PRIMER 9924/F	GSC — GODDARD SPACE FLIGHT CENTER, GREENBELT, MD	PAINT	2.54%	0.31%	0.47%	EXCEEDS SCREENING	1986	
GSFC15514	CHEMGLAZE V800/V175 FLAT AGT/CAT 9995/PRIMER 9924/F	GSC — GODDARD SPACE FLIGHT CENTER, GREENBELT, MD	PAINT	1.6%	0.17%	0.43%	EXCEEDS SCREENING	1986	
GSFC16799	CHEMGLAZE Z001 CLEAR POLYURETHANE 4 STEP CURE	HCC — HUGHSON CHEMICALS, LORD CORPORATION, ERIE, PA	COATING	1.84%	0.46%	0.71%	EXCEEDS SCREENING	1987	
GSFC03756	CHEMGLAZE Z001 CLEAR POLYURETHANE FLEXIBLE	HCC — HUGHSON CHEMICALS, LORD CORPORATION, ERIE, PA	CONF COAT	1.42%	0.01%	—%	EXCEEDS SCREENING	1972	
GSFC03798	CHEMGLAZE Z001 CLEAR POLYURETHANE FLEXIBLE	HCC — HUGHSON CHEMICALS, LORD CORPORATION, ERIE, PA	CONF COAT	1.18%	0.02%	—%	EXCEEDS SCREENING	1972	
GSFC09608	CHEMGLAZE Z001 CLEAR POLYURETHANE FLEXIBLE LOT TBA	HCC — HUGHSON CHEMICALS, LORD CORPORATION, ERIE, PA	CONF COAT	1.5%	0.01%	0.57%	EXCEEDS SCREENING	1978	
GSFC17280	CHEMGLAZE Z001/UV TRACER 5 STEP CURE	LOR — LORD CORPORATION, ERIE, PA, INDUSTRIAL COATINGS DIVISION	CONF COAT	1.39%	0.04%	0.64%	EXCEEDS SCREENING	1988	
GSFC08072	CHEMGLAZE Z004 BLACK COND PAINT MOD POLYURETHANE	HCC — HUGHSON CHEMICALS, LORD CORPORATION, ERIE, PA	COND PAINT	1.35%	0.01%	0.8%	EXCEEDS SCREENING	1976	
GSFC08282	CHEMGLAZE Z004 BLACK COND PAINT MOD POLYURETHANE	HCC — HUGHSON CHEMICALS, LORD CORPORATION, ERIE, PA	COND PAINT	0.9%	0.04%	0.87%	PASS (≤1.0% TML, ≤0.10% CVCM)	1977	
GSFC09611	CHEMGLAZE Z004 CLEAR POLYURETHANE HIGH FLEX LOT SHA	HCC — HUGHSON CHEMICALS, LORD CORPORATION, ERIE, PA	CONF COAT	1.51%	0.01%	0.63%	EXCEEDS SCREENING	1978	

Detailed ASTM E595 Spacecraft Material Test Records

  [GSFC01150] CAT-A-LAC 463-3-8 BLACK OVER PRIMER 463-12-1A
EXCEEDS STANDARD THRESHOLD (TML 4.50% > 1.0%, CVCM 0.12% > 0.10%) Category: Coatings, Conformal Coatings, Paints & Primers (PAINT)
Material Designation / Composition: CAT-A-LAC 463-3-8 BLACK OVER PRIMER 463-12-1A
GSFC Data Reference ID: GSFC01150 (Test Year: 1969)
Manufacturer: FPC — BOSTIK-FINCH, INC.,(SUBSIDIARY OF USM CORP), TORRANCE, CA
ASTM E595 Outgassing Test Results (24h at 125 °C in Vacuum, Collector at 25 °C): Total Mass Loss (TML) = 4.5% | Collected Volatile Condensable Material (CVCM) = 0.12% | Water Vapor Regained (WVR) = N/A%
Cure Schedule (Pre-Test Conditioning): Step 1 (Time: 24H, Temp: 25 °C, Atm: AIR) → Step 2 (Time: 72H, Temp: 66 °C, Atm: AIR)
[GSFC01165] CAT-A-LAC 463-3-8 BLACK OVER PRIMER 463-12-1A
EXCEEDS STANDARD THRESHOLD (TML 1.18% > 1.0%, CVCM 0.21% > 0.10%) Category: Coatings, Conformal Coatings, Paints & Primers (PAINT)
Material Designation / Composition: CAT-A-LAC 463-3-8 BLACK OVER PRIMER 463-12-1A
GSFC Data Reference ID: GSFC01165 (Test Year: 1969)
Manufacturer: FPC — BOSTIK-FINCH, INC.,(SUBSIDIARY OF USM CORP), TORRANCE, CA
ASTM E595 Outgassing Test Results (24h at 125 °C in Vacuum, Collector at 25 °C): Total Mass Loss (TML) = 1.18% | Collected Volatile Condensable Material (CVCM) = 0.21% | Water Vapor Regained (WVR) = N/A%
Cure Schedule (Pre-Test Conditioning): Step 1 (Time: 24H, Temp: 25 °C, Atm: AIR) → Step 2 (Time: 48H, Temp: 121 °C, Atm: AIR)
[GSFC01168] CAT-A-LAC 463-3-8 BLACK OVER PRIMER 463-12-1A
EXCEEDS STANDARD THRESHOLD (CVCM 0.22% > 0.10%) Category: Coatings, Conformal Coatings, Paints & Primers (PAINT)
Material Designation / Composition: CAT-A-LAC 463-3-8 BLACK OVER PRIMER 463-12-1A
GSFC Data Reference ID: GSFC01168 (Test Year: 1969)
Manufacturer: FPC — BOSTIK-FINCH, INC.,(SUBSIDIARY OF USM CORP), TORRANCE, CA
ASTM E595 Outgassing Test Results (24h at 125 °C in Vacuum, Collector at 25 °C): Total Mass Loss (TML) = 0.55% | Collected Volatile Condensable Material (CVCM) = 0.22% | Water Vapor Regained (WVR) = N/A%
Cure Schedule (Pre-Test Conditioning): Step 1 (Time: 24H, Temp: 25 °C, Atm: AIR) → Step 2 (Time: 48H, Temp: 121 °C, Atm: E-3)
[GSFC08156] CAT-A-LAC 463-3-8 BLACK OVER PRIMER 463-6-2 GREEN/F
PASS — Meets NASA Standard Low-Outgassing Screening Criteria (TML ≤ 1.0%, CVCM ≤ 0.10%) Category: Coatings, Conformal Coatings, Paints & Primers (PAINT COMPOSITE)
Material Designation / Composition: CAT-A-LAC 463-3-8 BLACK OVER PRIMER 463-6-2 GREEN/F
GSFC Data Reference ID: GSFC08156 (Test Year: 1977)
Manufacturer: FPC — BOSTIK-FINCH, INC.,(SUBSIDIARY OF USM CORP), TORRANCE, CA
ASTM E595 Outgassing Test Results (24h at 125 °C in Vacuum, Collector at 25 °C): Total Mass Loss (TML) = 0.7% | Collected Volatile Condensable Material (CVCM) = 0.03% | Water Vapor Regained (WVR) = 0.36%
Cure Schedule (Pre-Test Conditioning): Step 1 (Time: 24H, Temp: 25 °C, Atm: AIR) → Step 2 (Time: 48H, Temp: 121 °C, Atm: AIR)
[GSFC02164] CAT-A-LAC 463-3-8 FLAT BLACK EPOXY PAINT
EXCEEDS STANDARD THRESHOLD (TML 1.33% > 1.0%) Category: Coatings, Conformal Coatings, Paints & Primers (PAINT)
Material Designation / Composition: CAT-A-LAC 463-3-8 FLAT BLACK EPOXY PAINT
GSFC Data Reference ID: GSFC02164 (Test Year: 1970)
Manufacturer: FPC — BOSTIK-FINCH, INC.,(SUBSIDIARY OF USM CORP), TORRANCE, CA
ASTM E595 Outgassing Test Results (24h at 125 °C in Vacuum, Collector at 25 °C): Total Mass Loss (TML) = 1.33% | Collected Volatile Condensable Material (CVCM) = 0% | Water Vapor Regained (WVR) = N/A%
Cure Schedule (Pre-Test Conditioning): Step 1 (Time: 24H, Temp: 120 °C, Atm: AIR)
[GSFC04240] CAT-A-LAC 463-3-8 FLAT BLACK EPOXY PAINT
EXCEEDS STANDARD THRESHOLD (TML 1.02% > 1.0%) Category: Coatings, Conformal Coatings, Paints & Primers (PAINT)
Material Designation / Composition: CAT-A-LAC 463-3-8 FLAT BLACK EPOXY PAINT
GSFC Data Reference ID: GSFC04240 (Test Year: 1972)
Manufacturer: FPC — BOSTIK-FINCH, INC.,(SUBSIDIARY OF USM CORP), TORRANCE, CA
ASTM E595 Outgassing Test Results (24h at 125 °C in Vacuum, Collector at 25 °C): Total Mass Loss (TML) = 1.02% | Collected Volatile Condensable Material (CVCM) = 0.05% | Water Vapor Regained (WVR) = N/A%
Cure Schedule (Pre-Test Conditioning): Step 1 (Time: 4H, Temp: 25 °C, Atm: AIR) → Step 2 (Time: 1H, Temp: 66 °C, Atm: AIR) → Step 3 (Time: 30M, Temp: 135 °C, Atm: AIR) → Step 4 (Time: 72H, Temp: 125 °C, Atm: E-6)
[GSFC10937] CAT-A-LAC 463-3-8 FLAT BLACK EPOXY PAINT
EXCEEDS STANDARD THRESHOLD (TML 2.14% > 1.0%) Category: Coatings, Conformal Coatings, Paints & Primers (PAINT)
Material Designation / Composition: CAT-A-LAC 463-3-8 FLAT BLACK EPOXY PAINT
GSFC Data Reference ID: GSFC10937 (Test Year: 1980)
Manufacturer: FPC — BOSTIK-FINCH, INC.,(SUBSIDIARY OF USM CORP), TORRANCE, CA
ASTM E595 Outgassing Test Results (24h at 125 °C in Vacuum, Collector at 25 °C): Total Mass Loss (TML) = 2.14% | Collected Volatile Condensable Material (CVCM) = 0.03% | Water Vapor Regained (WVR) = 0.3%
Cure Schedule (Pre-Test Conditioning): Step 1 (Time: 1H, Temp: 66 °C, Atm: AIR) → Step 2 (Time: 30M, Temp: 140 °C, Atm: AIR)
[GSFC04198] CAT-A-LAC 463-3-8/CA-118 AS 3/1 BV BLACK EPOXY PAINT
EXCEEDS STANDARD THRESHOLD (TML 4.05% > 1.0%) Category: Coatings, Conformal Coatings, Paints & Primers (PAINT)
Material Designation / Composition: CAT-A-LAC 463-3-8/CA-118 AS 3/1 BV BLACK EPOXY PAINT
GSFC Data Reference ID: GSFC04198 (Test Year: 1972)
Manufacturer: FPC — BOSTIK-FINCH, INC.,(SUBSIDIARY OF USM CORP), TORRANCE, CA
ASTM E595 Outgassing Test Results (24h at 125 °C in Vacuum, Collector at 25 °C): Total Mass Loss (TML) = 4.05% | Collected Volatile Condensable Material (CVCM) = 0.03% | Water Vapor Regained (WVR) = N/A%
Cure Schedule (Pre-Test Conditioning): Step 1 (Time: 1H, Temp: 25 °C, Atm: AIR) → Step 2 (Time: 2H, Temp: 60 °C, Atm: AIR)
[GSFC12622] CAT-A-LAC 463-3-8/CA-118 AS 3/1 BW FLAT BLACK EPOXY
EXCEEDS STANDARD THRESHOLD (TML 3.42% > 1.0%) Category: Coatings, Conformal Coatings, Paints & Primers (PAINT)
Material Designation / Composition: CAT-A-LAC 463-3-8/CA-118 AS 3/1 BW FLAT BLACK EPOXY
GSFC Data Reference ID: GSFC12622 (Test Year: 1982)
Manufacturer: FPC — BOSTIK-FINCH, INC.,(SUBSIDIARY OF USM CORP), TORRANCE, CA
ASTM E595 Outgassing Test Results (24h at 125 °C in Vacuum, Collector at 25 °C): Total Mass Loss (TML) = 3.42% | Collected Volatile Condensable Material (CVCM) = 0.07% | Water Vapor Regained (WVR) = 0.42%
Cure Schedule (Pre-Test Conditioning): Step 1 (Time: 1H, Temp: 70 °C, Atm: AIR)
[GSFC09464] CAT-A-LAC 463-6-14/CA-97 AS 3/1 BV BATCH - GSFC
EXCEEDS STANDARD THRESHOLD (TML 2.91% > 1.0%, CVCM 0.25% > 0.10%) Category: Coatings, Conformal Coatings, Paints & Primers (COND PAINT)
Material Designation / Composition: CAT-A-LAC 463-6-14/CA-97 AS 3/1 BV BATCH - GSFC
GSFC Data Reference ID: GSFC09464 (Test Year: 1978)
Manufacturer: FPC — BOSTIK-FINCH, INC.,(SUBSIDIARY OF USM CORP), TORRANCE, CA
ASTM E595 Outgassing Test Results (24h at 125 °C in Vacuum, Collector at 25 °C): Total Mass Loss (TML) = 2.91% | Collected Volatile Condensable Material (CVCM) = 0.25% | Water Vapor Regained (WVR) = 0.28%
Cure Schedule (Pre-Test Conditioning): Step 1 (Time: 2H, Temp: 66 °C, Atm: AIR) → Step 2 (Time: 6.5H, Temp: 104 °C, Atm: AIR)
[GSFC09485] CAT-A-LAC 463-6-14/CA-97 AS 3/1 BV BATCH - TRW
EXCEEDS STANDARD THRESHOLD (TML 3.96% > 1.0%, CVCM 0.17% > 0.10%) Category: Coatings, Conformal Coatings, Paints & Primers (COND PAINT)
Material Designation / Composition: CAT-A-LAC 463-6-14/CA-97 AS 3/1 BV BATCH - TRW
GSFC Data Reference ID: GSFC09485 (Test Year: 1978)
Manufacturer: FPC — BOSTIK-FINCH, INC.,(SUBSIDIARY OF USM CORP), TORRANCE, CA
ASTM E595 Outgassing Test Results (24h at 125 °C in Vacuum, Collector at 25 °C): Total Mass Loss (TML) = 3.96% | Collected Volatile Condensable Material (CVCM) = 0.17% | Water Vapor Regained (WVR) = 0.25%
Cure Schedule (Pre-Test Conditioning): Step 1 (Time: 2H, Temp: 66 °C, Atm: AIR) → Step 2 (Time: 6.5H, Temp: 104 °C, Atm: AIR)
[GSFC08741] CAT-A-LAC 463-6-14/CA-97 AS 3/1 BV COND BLK PAINT/F
EXCEEDS STANDARD THRESHOLD (TML 8.16% > 1.0%, CVCM 0.33% > 0.10%) Category: Coatings, Conformal Coatings, Paints & Primers (PAINT)
Material Designation / Composition: CAT-A-LAC 463-6-14/CA-97 AS 3/1 BV COND BLK PAINT/F
GSFC Data Reference ID: GSFC08741 (Test Year: 1977)
Manufacturer: FPC — BOSTIK-FINCH, INC.,(SUBSIDIARY OF USM CORP), TORRANCE, CA
ASTM E595 Outgassing Test Results (24h at 125 °C in Vacuum, Collector at 25 °C): Total Mass Loss (TML) = 8.16% | Collected Volatile Condensable Material (CVCM) = 0.33% | Water Vapor Regained (WVR) = 0.21%
Cure Schedule (Pre-Test Conditioning): Step 1 (Time: 14D, Temp: 25 °C, Atm: AIR)
[GSFC09176] CAT-A-LAC 463-6-14/CA-97 AS 3/1 BV COND BLK PAINT/F
EXCEEDS STANDARD THRESHOLD (TML 6.98% > 1.0%, CVCM 0.35% > 0.10%) Category: Coatings, Conformal Coatings, Paints & Primers (COND PAINT)
Material Designation / Composition: CAT-A-LAC 463-6-14/CA-97 AS 3/1 BV COND BLK PAINT/F
GSFC Data Reference ID: GSFC09176 (Test Year: 1978)
Manufacturer: FPC — BOSTIK-FINCH, INC.,(SUBSIDIARY OF USM CORP), TORRANCE, CA
ASTM E595 Outgassing Test Results (24h at 125 °C in Vacuum, Collector at 25 °C): Total Mass Loss (TML) = 6.98% | Collected Volatile Condensable Material (CVCM) = 0.35% | Water Vapor Regained (WVR) = 0.25%
Cure Schedule (Pre-Test Conditioning): Step 1 (Time: 24H, Temp: 25 °C, Atm: AIR) → Step 2 (Time: 1H, Temp: 66 °C, Atm: AIR)
[GSFC09179] CAT-A-LAC 463-6-14/CA-97 AS 3/1 BV COND BLK PAINT/F
EXCEEDS STANDARD THRESHOLD (TML 2.17% > 1.0%, CVCM 0.35% > 0.10%) Category: Coatings, Conformal Coatings, Paints & Primers (COND PAINT)
Material Designation / Composition: CAT-A-LAC 463-6-14/CA-97 AS 3/1 BV COND BLK PAINT/F
GSFC Data Reference ID: GSFC09179 (Test Year: 1978)
Manufacturer: FPC — BOSTIK-FINCH, INC.,(SUBSIDIARY OF USM CORP), TORRANCE, CA
ASTM E595 Outgassing Test Results (24h at 125 °C in Vacuum, Collector at 25 °C): Total Mass Loss (TML) = 2.17% | Collected Volatile Condensable Material (CVCM) = 0.35% | Water Vapor Regained (WVR) = 0.21%
Cure Schedule (Pre-Test Conditioning): Step 1 (Time: 24H, Temp: 25 °C, Atm: AIR) → Step 2 (Time: 6H, Temp: 104 °C, Atm: AIR)
[GSFC09275] CAT-A-LAC 463-6-14/CA-97 AS 3/1 BV COND BLK PAINT/F
EXCEEDS STANDARD THRESHOLD (TML 1.47% > 1.0%, CVCM 0.34% > 0.10%) Category: Coatings, Conformal Coatings, Paints & Primers (COND PAINT)
Material Designation / Composition: CAT-A-LAC 463-6-14/CA-97 AS 3/1 BV COND BLK PAINT/F
GSFC Data Reference ID: GSFC09275 (Test Year: 1978)
Manufacturer: FPC — BOSTIK-FINCH, INC.,(SUBSIDIARY OF USM CORP), TORRANCE, CA
ASTM E595 Outgassing Test Results (24h at 125 °C in Vacuum, Collector at 25 °C): Total Mass Loss (TML) = 1.47% | Collected Volatile Condensable Material (CVCM) = 0.34% | Water Vapor Regained (WVR) = 0.12%
Cure Schedule (Pre-Test Conditioning): Step 1 (Time: 24H, Temp: 25 °C, Atm: AIR) → Step 2 (Time: 16H, Temp: 104 °C, Atm: AIR)
[GSFC09590] CAT-A-LAC 463-6-14/CA-97 AS 3/1 BV COND BLK PAINT/F
EXCEEDS STANDARD THRESHOLD (TML 1.76% > 1.0%, CVCM 0.17% > 0.10%) Category: Coatings, Conformal Coatings, Paints & Primers (COND PAINT)
Material Designation / Composition: CAT-A-LAC 463-6-14/CA-97 AS 3/1 BV COND BLK PAINT/F
GSFC Data Reference ID: GSFC09590 (Test Year: 1978)
Manufacturer: FPC — BOSTIK-FINCH, INC.,(SUBSIDIARY OF USM CORP), TORRANCE, CA
ASTM E595 Outgassing Test Results (24h at 125 °C in Vacuum, Collector at 25 °C): Total Mass Loss (TML) = 1.76% | Collected Volatile Condensable Material (CVCM) = 0.17% | Water Vapor Regained (WVR) = 0.08%
Cure Schedule (Pre-Test Conditioning): Step 1 (Time: 24H, Temp: 25 °C, Atm: AIR) → Step 2 (Time: 1H, Temp: 66 °C, Atm: AIR) → Step 3 (Time: 6.5H, Temp: 104 °C, Atm: AIR)
[GSFC09727] CAT-A-LAC 463-6-14/CA-97 AS 3/1 BV COND BLK PAINT/F
EXCEEDS STANDARD THRESHOLD (TML 1.80% > 1.0%, CVCM 0.27% > 0.10%) Category: Coatings, Conformal Coatings, Paints & Primers (COND PAINT)
Material Designation / Composition: CAT-A-LAC 463-6-14/CA-97 AS 3/1 BV COND BLK PAINT/F
GSFC Data Reference ID: GSFC09727 (Test Year: 1978)
Manufacturer: FPC — BOSTIK-FINCH, INC.,(SUBSIDIARY OF USM CORP), TORRANCE, CA
ASTM E595 Outgassing Test Results (24h at 125 °C in Vacuum, Collector at 25 °C): Total Mass Loss (TML) = 1.8% | Collected Volatile Condensable Material (CVCM) = 0.27% | Water Vapor Regained (WVR) = 0.25%
Cure Schedule (Pre-Test Conditioning): Step 1 (Time: 1H, Temp: 66 °C, Atm: AIR) → Step 2 (Time: 24H, Temp: 104 °C, Atm: AIR)
[GSFC09730] CAT-A-LAC 463-6-14/CA-97 AS 3/1 BV COND BLK PAINT/F
EXCEEDS STANDARD THRESHOLD (TML 1.58% > 1.0%, CVCM 0.24% > 0.10%) Category: Coatings, Conformal Coatings, Paints & Primers (COND PAINT)
Material Designation / Composition: CAT-A-LAC 463-6-14/CA-97 AS 3/1 BV COND BLK PAINT/F
GSFC Data Reference ID: GSFC09730 (Test Year: 1978)
Manufacturer: FPC — BOSTIK-FINCH, INC.,(SUBSIDIARY OF USM CORP), TORRANCE, CA
ASTM E595 Outgassing Test Results (24h at 125 °C in Vacuum, Collector at 25 °C): Total Mass Loss (TML) = 1.58% | Collected Volatile Condensable Material (CVCM) = 0.24% | Water Vapor Regained (WVR) = 0.21%
Cure Schedule (Pre-Test Conditioning): Step 1 (Time: 1H, Temp: 66 °C, Atm: AIR) → Step 2 (Time: 48H, Temp: 104 °C, Atm: AIR)
[GSFC09733] CAT-A-LAC 463-6-14/CA-97 AS 3/1 BV COND BLK PAINT/F
EXCEEDS STANDARD THRESHOLD (TML 1.16% > 1.0%, CVCM 0.19% > 0.10%) Category: Coatings, Conformal Coatings, Paints & Primers (COND PAINT)
Material Designation / Composition: CAT-A-LAC 463-6-14/CA-97 AS 3/1 BV COND BLK PAINT/F
GSFC Data Reference ID: GSFC09733 (Test Year: 1978)
Manufacturer: FPC — BOSTIK-FINCH, INC.,(SUBSIDIARY OF USM CORP), TORRANCE, CA
ASTM E595 Outgassing Test Results (24h at 125 °C in Vacuum, Collector at 25 °C): Total Mass Loss (TML) = 1.16% | Collected Volatile Condensable Material (CVCM) = 0.19% | Water Vapor Regained (WVR) = 0.16%
Cure Schedule (Pre-Test Conditioning): Step 1 (Time: 1H, Temp: 66 °C, Atm: AIR) → Step 2 (Time: 96H, Temp: 104 °C, Atm: AIR)
[GSFC09736] CAT-A-LAC 463-6-14/CA-97 AS 3/1 BV COND BLK PAINT/F
EXCEEDS STANDARD THRESHOLD (TML 1.08% > 1.0%, CVCM 0.18% > 0.10%) Category: Coatings, Conformal Coatings, Paints & Primers (COND PAINT)
Material Designation / Composition: CAT-A-LAC 463-6-14/CA-97 AS 3/1 BV COND BLK PAINT/F
GSFC Data Reference ID: GSFC09736 (Test Year: 1978)
Manufacturer: FPC — BOSTIK-FINCH, INC.,(SUBSIDIARY OF USM CORP), TORRANCE, CA
ASTM E595 Outgassing Test Results (24h at 125 °C in Vacuum, Collector at 25 °C): Total Mass Loss (TML) = 1.08% | Collected Volatile Condensable Material (CVCM) = 0.18% | Water Vapor Regained (WVR) = 0.14%
Cure Schedule (Pre-Test Conditioning): Step 1 (Time: 1H, Temp: 66 °C, Atm: AIR) → Step 2 (Time: 192H, Temp: 104 °C, Atm: AIR)
[GSFC09644] CAT-A-LAC 463-6-14/CA-97 CVCM TEST 1H AT 138C
EXCEEDS STANDARD THRESHOLD (TML 2.77% > 1.0%) Category: Coatings, Conformal Coatings, Paints & Primers (COND PAINT)
Material Designation / Composition: CAT-A-LAC 463-6-14/CA-97 CVCM TEST 1H AT 138C
GSFC Data Reference ID: GSFC09644 (Test Year: 1978)
Manufacturer: FPC — BOSTIK-FINCH, INC.,(SUBSIDIARY OF USM CORP), TORRANCE, CA
ASTM E595 Outgassing Test Results (24h at 125 °C in Vacuum, Collector at 25 °C): Total Mass Loss (TML) = 2.77% | Collected Volatile Condensable Material (CVCM) = 0.06% | Water Vapor Regained (WVR) = 0.27%
Cure Schedule (Pre-Test Conditioning): Step 1 (Time: 24H, Temp: 25 °C, Atm: AIR) → Step 2 (Time: 1H, Temp: 66 °C, Atm: AIR) → Step 3 (Time: 6.5H, Temp: 104 °C, Atm: AIR)
[SRI10809] CAT-A-LAC 473-1 CLEAR EPOXY
EXCEEDS STANDARD THRESHOLD (TML 25.48% > 1.0%, CVCM 3.30% > 0.10%) Category: Coatings, Conformal Coatings, Paints & Primers (COATING)
Material Designation / Composition: CAT-A-LAC 473-1 CLEAR EPOXY
GSFC Data Reference ID: SRI10809 (Test Year: 1964)
Manufacturer: FPC — BOSTIK-FINCH, INC.,(SUBSIDIARY OF USM CORP), TORRANCE, CA
ASTM E595 Outgassing Test Results (24h at 125 °C in Vacuum, Collector at 25 °C): Total Mass Loss (TML) = 25.48% | Collected Volatile Condensable Material (CVCM) = 3.3% | Water Vapor Regained (WVR) = N/A%
Cure Schedule (Pre-Test Conditioning): Step 1 (Time: 24H, Temp: 25 °C, Atm: AIR)
[SRI10810] CAT-A-LAC 473-1 CLEAR EPOXY
EXCEEDS STANDARD THRESHOLD (TML 1.09% > 1.0%, CVCM 0.82% > 0.10%) Category: Coatings, Conformal Coatings, Paints & Primers (COATING)
Material Designation / Composition: CAT-A-LAC 473-1 CLEAR EPOXY
GSFC Data Reference ID: SRI10810 (Test Year: 1964)
Manufacturer: FPC — BOSTIK-FINCH, INC.,(SUBSIDIARY OF USM CORP), TORRANCE, CA
ASTM E595 Outgassing Test Results (24h at 125 °C in Vacuum, Collector at 25 °C): Total Mass Loss (TML) = 1.09% | Collected Volatile Condensable Material (CVCM) = 0.82% | Water Vapor Regained (WVR) = N/A%
Cure Schedule (Pre-Test Conditioning): Step 1 (Time: 24H, Temp: 150 °C, Atm: AIR)
[GSFC07178] CAT-A-LAC 473-3-1 A/B AS 3/1 BV CLEAR EPOXY
EXCEEDS STANDARD THRESHOLD (TML 9.02% > 1.0%, CVCM 0.43% > 0.10%) Category: Coatings, Conformal Coatings, Paints & Primers (COATING)
Material Designation / Composition: CAT-A-LAC 473-3-1 A/B AS 3/1 BV CLEAR EPOXY
GSFC Data Reference ID: GSFC07178 (Test Year: 1975)
Manufacturer: FPC — BOSTIK-FINCH, INC.,(SUBSIDIARY OF USM CORP), TORRANCE, CA
ASTM E595 Outgassing Test Results (24h at 125 °C in Vacuum, Collector at 25 °C): Total Mass Loss (TML) = 9.02% | Collected Volatile Condensable Material (CVCM) = 0.43% | Water Vapor Regained (WVR) = 0.3%
Cure Schedule (Pre-Test Conditioning): Step 1 (Time: 1H, Temp: 25 °C, Atm: AIR) → Step 2 (Time: 16H, Temp: 60 °C, Atm: AIR)
[GSFC12625] CAT-A-LAC 473-3-1/X-304 AS 3/1 BW CLEAR EPOXY
EXCEEDS STANDARD THRESHOLD (TML 4.36% > 1.0%, CVCM 0.24% > 0.10%) Category: Coatings, Conformal Coatings, Paints & Primers (PAINT)
Material Designation / Composition: CAT-A-LAC 473-3-1/X-304 AS 3/1 BW CLEAR EPOXY
GSFC Data Reference ID: GSFC12625 (Test Year: 1982)
Manufacturer: FPC — BOSTIK-FINCH, INC.,(SUBSIDIARY OF USM CORP), TORRANCE, CA
ASTM E595 Outgassing Test Results (24h at 125 °C in Vacuum, Collector at 25 °C): Total Mass Loss (TML) = 4.36% | Collected Volatile Condensable Material (CVCM) = 0.24% | Water Vapor Regained (WVR) = 0.4%
Cure Schedule (Pre-Test Conditioning): Step 1 (Time: 1H, Temp: 70 °C, Atm: AIR)
[GSFC03580] CAT-A-LAC 643-1-1 ALUMINUM PAINT
EXCEEDS STANDARD THRESHOLD (TML 2.35% > 1.0%, CVCM 0.19% > 0.10%) Category: Coatings, Conformal Coatings, Paints & Primers (PAINT)
Material Designation / Composition: CAT-A-LAC 643-1-1 ALUMINUM PAINT
GSFC Data Reference ID: GSFC03580 (Test Year: 1972)
Manufacturer: FPC — BOSTIK-FINCH, INC.,(SUBSIDIARY OF USM CORP), TORRANCE, CA
ASTM E595 Outgassing Test Results (24h at 125 °C in Vacuum, Collector at 25 °C): Total Mass Loss (TML) = 2.35% | Collected Volatile Condensable Material (CVCM) = 0.19% | Water Vapor Regained (WVR) = N/A%
Cure Schedule (Pre-Test Conditioning): Step 1 (Time: 100H, Temp: 45 °C, Atm: AIR)
[GSFC24867] CAT-A-LAC BLACK 463-3-8/CA-118/TL-29 AS 3/1/1 BW
EXCEEDS STANDARD THRESHOLD (TML 4.21% > 1.0%) Category: Coatings, Conformal Coatings, Paints & Primers (PAINT)
Material Designation / Composition: CAT-A-LAC BLACK 463-3-8/CA-118/TL-29 AS 3/1/1 BW
GSFC Data Reference ID: GSFC24867 (Test Year: 1997)
Manufacturer: HYS — HYSOL ENGINEERING ADIIESIVES, SEABROOK, NH, HYSOL AEROSPACE PRODUCTS, PITTSBURG, CA, DEXTER AEROSPACE MATERIALS DIVISION
ASTM E595 Outgassing Test Results (24h at 125 °C in Vacuum, Collector at 25 °C): Total Mass Loss (TML) = 4.21% | Collected Volatile Condensable Material (CVCM) = 0.03% | Water Vapor Regained (WVR) = 0.26%
Cure Schedule (Pre-Test Conditioning): Step 1 (Time: 3H, Temp: 23 °C, Atm: AIR) → Step 2 (Time: 18H, Temp: 60 °C, Atm: AIR) → Step 3 (Time: 72H, Temp: 60 °C, Atm: E-6)
[GSFC24963] CAT-A-LAC BLACK 463-3-8/CA118/TL-29 AS 3/1/1 BW/F
PASS — Meets NASA Standard Low-Outgassing Screening Criteria (TML ≤ 1.0%, CVCM ≤ 0.10%) Category: Coatings, Conformal Coatings, Paints & Primers (PAINT)
Material Designation / Composition: CAT-A-LAC BLACK 463-3-8/CA118/TL-29 AS 3/1/1 BW/F
GSFC Data Reference ID: GSFC24963 (Test Year: 1997)
Manufacturer: HYS — HYSOL ENGINEERING ADIIESIVES, SEABROOK, NH, HYSOL AEROSPACE PRODUCTS, PITTSBURG, CA, DEXTER AEROSPACE MATERIALS DIVISION
ASTM E595 Outgassing Test Results (24h at 125 °C in Vacuum, Collector at 25 °C): Total Mass Loss (TML) = 0.57% | Collected Volatile Condensable Material (CVCM) = 0.01% | Water Vapor Regained (WVR) = 0.32%
Cure Schedule (Pre-Test Conditioning): Step 1 (Time: 2H, Temp: 23 °C, Atm: AIR) → Step 2 (Time: 18H, Temp: 60 °C, Atm: AIR) → Step 3 (Time: 50H, Temp: 120 °C, Atm: E-6)
[GSFC02527] CAT-A-LAC FLAT BLACK EPOXY COATING
EXCEEDS STANDARD THRESHOLD (TML 3.03% > 1.0%) Category: Coatings, Conformal Coatings, Paints & Primers (PAINT)
Material Designation / Composition: CAT-A-LAC FLAT BLACK EPOXY COATING
GSFC Data Reference ID: GSFC02527 (Test Year: 1971)
Manufacturer: FPC — BOSTIK-FINCH, INC.,(SUBSIDIARY OF USM CORP), TORRANCE, CA
ASTM E595 Outgassing Test Results (24h at 125 °C in Vacuum, Collector at 25 °C): Total Mass Loss (TML) = 3.03% | Collected Volatile Condensable Material (CVCM) = 0.06% | Water Vapor Regained (WVR) = N/A%
Cure Schedule (Pre-Test Conditioning): Step 1 (Time: 72H, Temp: 25 °C, Atm: AIR) → Step 2 (Time: 72H, Temp: 51 °C, Atm: E-6)
[GSFC02041] CAT-A-LAC WHITE EPOXY A/B AS 3/1 BV
EXCEEDS STANDARD THRESHOLD (TML 3.94% > 1.0%, CVCM 0.13% > 0.10%) Category: Coatings, Conformal Coatings, Paints & Primers (PAINT)
Material Designation / Composition: CAT-A-LAC WHITE EPOXY A/B AS 3/1 BV
GSFC Data Reference ID: GSFC02041 (Test Year: 1970)
Manufacturer: FPC — BOSTIK-FINCH, INC.,(SUBSIDIARY OF USM CORP), TORRANCE, CA
ASTM E595 Outgassing Test Results (24h at 125 °C in Vacuum, Collector at 25 °C): Total Mass Loss (TML) = 3.94% | Collected Volatile Condensable Material (CVCM) = 0.13% | Water Vapor Regained (WVR) = N/A%
Cure Schedule (Pre-Test Conditioning): Step 1 (Time: 7D, Temp: 25 °C, Atm: AIR) → Step 2 (Time: 24H, Temp: 93 °C, Atm: AIR)
[GSFC02038] CAT-A-LAC WHITE EPOXY A/B AS 3/1 BW
EXCEEDS STANDARD THRESHOLD (TML 12.09% > 1.0%, CVCM 0.14% > 0.10%) Category: Coatings, Conformal Coatings, Paints & Primers (PAINT)
Material Designation / Composition: CAT-A-LAC WHITE EPOXY A/B AS 3/1 BW
GSFC Data Reference ID: GSFC02038 (Test Year: 1970)
Manufacturer: FPC — BOSTIK-FINCH, INC.,(SUBSIDIARY OF USM CORP), TORRANCE, CA
ASTM E595 Outgassing Test Results (24h at 125 °C in Vacuum, Collector at 25 °C): Total Mass Loss (TML) = 12.09% | Collected Volatile Condensable Material (CVCM) = 0.14% | Water Vapor Regained (WVR) = N/A%
Cure Schedule (Pre-Test Conditioning): Step 1 (Time: 7D, Temp: 25 °C, Atm: AIR)
[GSFC13674] CERA-MITE CAPACITOR COATING - ORANGE
