Repository: Oht8wooWi8yait9n/outgassing

# NASA GSFC Spacecraft Materials Outgassing Database Mirror & Sitemap (`outgassing.nasa.gov`)

Automated static HTML mirror, structured JSONL/CSV dataset, 3-letter manufacturer code dictionary (`963` manufacturers from NASA RP-1124 Appendix A), and flat `<urlset>` XML sitemaps for the **NASA Goddard Space Flight Center (GSFC) Spacecraft Materials Outgassing Database** (`https://outgassing.nasa.gov` / `https://etd.gsfc.nasa.gov/capabilities/outgassing-database/`).

---

## 📊 Dataset Overview

| Metric | Value |
| :--- | :--- |
| **Upstream Authority** | NASA GSFC Engineering and Technology Directorate (ETD), Materials Engineering Branch (Code 541) |

File: catalog/coatings-paints-primers-p04.html (part 1 of 2)
NASA Outgassing Database: Coatings, Conformal Coatings, Paints & Primers (Part 4 of 17 — Records 301–400 of 1630)

Outgassing Database Home
  ASTM E595 User Guide
  Manufacturer Codes (963)
  Download Raw CSV

NASA Outgassing Database: Coatings, Conformal Coatings, Paints & Primers (Part 4 of 17 — Records 301–400 of 1630)

Source: https://outgassing.nasa.gov/ (NASA GSFC ETD Code 541 Spacecraft Materials Outgassing Database) |
  Category Total: 1,630 tests (470 Low-Outgassing Qualified)

Category Pages: Part 1 | Part 2 | Part 3 | [4] | Part 5 | Part 6 | Part 7 | Part 8 | Part 9 | Part 10 | Part 11 | Part 12 | Part 13 | Part 14 | Part 15 | Part 16 | Part 17

Summary Table — Coatings, Conformal Coatings, Paints & Primers (Part 4 of 17)

Data Ref	Material Designation	Manufacturer	Application	TML %	CVCM %	WVR %	NASA Screening	Year	

GSFC09614	CHEMGLAZE Z004 CLEAR POLYURETHANE HIGH FLEX LOT TAA	HCC — HUGHSON CHEMICALS, LORD CORPORATION, ERIE, PA	CONF COAT	1.6%	0.01%	0.57%	EXCEEDS SCREENING	1978	
GSFC03758	CHEMGLAZE Z004 CLEAR POLYURETHANE HIGHLY FLEXIBLE	HCC — HUGHSON CHEMICALS, LORD CORPORATION, ERIE, PA	CONF COAT	1.2%	0.01%	—%	EXCEEDS SCREENING	1972	
GSFC11893	CHEMGLAZE Z004 CLEAR POLYURETHANE LOT XGB	HCC — HUGHSON CHEMICALS, LORD CORPORATION, ERIE, PA	CONF COAT	1.72%	0.01%	1%	EXCEEDS SCREENING	1981	
GSFC09647	CHEMGLAZE Z004/12% CARBON BLACK CVCM TEST 1H AT 138C	GSC — GODDARD SPACE FLIGHT CENTER, GREENBELT, MD	COND PAINT	0.8%	0.01%	0.29%	PASS (≤1.0% TML, ≤0.10% CVCM)	1978	
GSFC09712	CHEMGLAZE Z004/15% CARBON BLACK	GSC — GODDARD SPACE FLIGHT CENTER, GREENBELT, MD	COND PAINT	0.68%	0.01%	0.19%	PASS (≤1.0% TML, ≤0.10% CVCM)	1978	
GSFC09650	CHEMGLAZE Z004/15% CARBON BLACK CVCM TEST 1H AT 138C	GSC — GODDARD SPACE FLIGHT CENTER, GREENBELT, MD	COND PAINT	0.84%	0.01%	0.29%	PASS (≤1.0% TML, ≤0.10% CVCM)	1978	
GSFC09653	CHEMGLAZE Z004/25% CARBON BLACK CVCM TEST 1H AT 138C	GSC — GODDARD SPACE FLIGHT CENTER, GREENBELT, MD	COND PAINT	0.48%	0.02%	0.11%	PASS (≤1.0% TML, ≤0.10% CVCM)	1978	
GSFC08075	CHEMGLAZE Z004/9924 PRIMER COMPOSITE BLACK COND MOD	HCC — HUGHSON CHEMICALS, LORD CORPORATION, ERIE, PA	COND PAINT	2.09%	0.01%	0.78%	EXCEEDS SCREENING	1976	
GSFC08285	CHEMGLAZE Z004/9924 PRIMER COMPOSITE BLACK COND MOD	HCC — HUGHSON CHEMICALS, LORD CORPORATION, ERIE, PA	COND PAINT	1.24%	0.04%	0.87%	EXCEEDS SCREENING	1977	
GSFC10380	CHEMGLAZE Z004/BEADS AS 18/1 BW	GSC — GODDARD SPACE FLIGHT CENTER, GREENBELT, MD	COATING	1.5%	0.01%	0.36%	EXCEEDS SCREENING	1979	
GSFC10386	CHEMGLAZE Z004/BEADS AS 3/1 BW	GSC — GODDARD SPACE FLIGHT CENTER, GREENBELT, MD	COATING	0.97%	0.02%	0.1%	PASS (≤1.0% TML, ≤0.10% CVCM)	1979	
GSFC10383	CHEMGLAZE Z004/BEADS AS 8/1 BW	GSC — GODDARD SPACE FLIGHT CENTER, GREENBELT, MD	COATING	1.28%	0.01%	0.24%	EXCEEDS SCREENING	1979	
GSFC09638	CHEMGLAZE Z004/TOLUENE AS 1/1 BV SPRAYED LOT SHA	HCC — HUGHSON CHEMICALS, LORD CORPORATION, ERIE, PA	CONF COAT	1.28%	0.02%	0.67%	EXCEEDS SCREENING	1978	
GSFC17282	CHEMGLAZE Z004/UV TRACER 5 STEP CURE	LOR — LORD CORPORATION, ERIE, PA, INDUSTRIAL COATINGS DIVISION	CONF COAT	1.25%	0.05%	0.67%	EXCEEDS SCREENING	1988	
GSFC17284	CHEMGLAZE Z004/UV TRACER/CAT 9995 5 STEP CURE	LOR — LORD CORPORATION, ERIE, PA, INDUSTRIAL COATINGS DIVISION	CONF COAT	1.32%	0.04%	0.59%	EXCEEDS SCREENING	1988	
GSFC17286	CHEMGLAZE Z004/UV TRACER/CAT 9995/THIN 5 STEP CURE	LOR — LORD CORPORATION, ERIE, PA, INDUSTRIAL COATINGS DIVISION	CONF COAT	1.33%	0.04%	0.46%	EXCEEDS SCREENING	1988	
GSFC08846	CHEMGLAZE Z004/XC-72R/9924 PRIMER BLACK COND PAINT	HCC — HUGHSON CHEMICALS, LORD CORPORATION, ERIE, PA	COND PAINT	1.4%	0.01%	0.44%	EXCEEDS SCREENING	1978	
GSFC16802	CHEMGLAZE Z051 CLEAR POLYURETHANE 4 STEP CURE	HCC — HUGHSON CHEMICALS, LORD CORPORATION, ERIE, PA	COATING	4.27%	0.63%	0.83%	EXCEEDS SCREENING	1987	
GSFC06950	CHEMGLAZE Z053 CLEAR POLYURETHANE COATING	HCC — HUGHSON CHEMICALS, LORD CORPORATION, ERIE, PA	CONF COAT	2.22%	0.01%	0.82%	EXCEEDS SCREENING	1975	
GSFC02613	CHEMGLAZE Z202 POLYURETHANE FORMERLY TS 1603-16	HCC — HUGHSON CHEMICALS, LORD CORPORATION, ERIE, PA	PAINT	0.6%	0.02%	—%	PASS (≤1.0% TML, ≤0.10% CVCM)	1971	
GSFC15462	CHEMGLAZE Z202/PRIMER 9924/F	APL — APPLIED PHYSICS LABORATORY, JOHNS IIOPKINS UNIV., LAUREL, MD	PAINT	1.44%	0.01%	0.55%	EXCEEDS SCREENING	1986	
GSFC17040	CHEMGLAZE Z202/PRIMER 9924/F	HCC — HUGHSON CHEMICALS, LORD CORPORATION, ERIE, PA	PAINT COMPOSITE	1.14%	0.01%	0.47%	EXCEEDS SCREENING	1988	
GSFC17043	CHEMGLAZE Z202/PRIMER 9924/F	HCC — HUGHSON CHEMICALS, LORD CORPORATION, ERIE, PA	PAINT COMPOSITE	1.68%	0.01%	0.46%	EXCEEDS SCREENING	1988	
GSFC17046	CHEMGLAZE Z202/PRIMER 9924/F	HCC — HUGHSON CHEMICALS, LORD CORPORATION, ERIE, PA	PAINT COMPOSITE	0.75%	0.01%	0.43%	PASS (≤1.0% TML, ≤0.10% CVCM)	1988	
GSFC03109	CHEMGLAZE Z255 WHITE POLYURETHANE COATING	HCC — HUGHSON CHEMICALS, LORD CORPORATION, ERIE, PA	PAINT	2.63%	0%	—%	EXCEEDS SCREENING	1971	
GSFC03345	CHEMGLAZE Z302 GLOSSY BLACK POLYURETHANE	HCC — HUGHSON CHEMICALS, LORD CORPORATION, ERIE, PA	PAINT	1.39%	0%	—%	EXCEEDS SCREENING	1971	
GSFC11427	CHEMGLAZE Z306	HCC — HUGHSON CHEMICALS, LORD CORPORATION, ERIE, PA	PAINT	1.12%	0.05%	0.52%	EXCEEDS SCREENING	1980	
GSFC11318	CHEMGLAZE Z306 BATCH L11247	HCC — HUGHSON CHEMICALS, LORD CORPORATION, ERIE, PA	PAINT	0.49%	0.02%	0.01%	PASS (≤1.0% TML, ≤0.10% CVCM)	1980	
GSFC01411	CHEMGLAZE Z306 FLAT BLACK POLYURETHANE	HCC — HUGHSON CHEMICALS, LORD CORPORATION, ERIE, PA	PAINT	2.22%	0.07%	—%	EXCEEDS SCREENING	1969	
GSFC01460	CHEMGLAZE Z306 FLAT BLACK POLYURETHANE	HCC — HUGHSON CHEMICALS, LORD CORPORATION, ERIE, PA	PAINT	1.59%	0.08%	—%	EXCEEDS SCREENING	1969	
GSFC01462	CHEMGLAZE Z306 FLAT BLACK POLYURETHANE	HCC — HUGHSON CHEMICALS, LORD CORPORATION, ERIE, PA	PAINT	1.02%	0.07%	—%	EXCEEDS SCREENING	1969	
GSFC02405	CHEMGLAZE Z306 FLAT BLACK POLYURETHANE	HCC — HUGHSON CHEMICALS, LORD CORPORATION, ERIE, PA	PAINT	0.56%	0%	—%	PASS (≤1.0% TML, ≤0.10% CVCM)	1970	
GSFC16656	CHEMGLAZE Z306 LOT EBA	LOR — LORD CORPORATION, ERIE, PA, INDUSTRIAL COATINGS DIVISION	PAINT	1.69%	0.04%	0.8%	EXCEEDS SCREENING	1987	
GSFC16654	CHEMGLAZE Z306 LOT EKA	LOR — LORD CORPORATION, ERIE, PA, INDUSTRIAL COATINGS DIVISION	PAINT	1.75%	0.02%	0.86%	EXCEEDS SCREENING	1987	
GSFC17966	CHEMGLAZE Z306 LOT EKA SPECIAL TEST COLLECTORS	HCC — HUGHSON CHEMICALS, LORD CORPORATION, ERIE, PA	PAINT	1.29%	0.02%	0.83%	EXCEEDS SCREENING	1989	
GSFC16700	CHEMGLAZE Z306 LOT FFA	LOR — LORD CORPORATION, ERIE, PA, INDUSTRIAL COATINGS DIVISION	PAINT	1.4%	0.01%	0.69%	EXCEEDS SCREENING	1987	
GSFC03827	CHEMGLAZE Z306 LOT LBC	HCC — HUGHSON CHEMICALS, LORD CORPORATION, ERIE, PA	PAINT	0.47%	0.04%	—%	PASS (≤1.0% TML, ≤0.10% CVCM)	1972	
GSFC03841	CHEMGLAZE Z306 LOT LBC	HCC — HUGHSON CHEMICALS, LORD CORPORATION, ERIE, PA	PAINT	1.32%	0.01%	—%	EXCEEDS SCREENING	1972	
GSFC03887	CHEMGLAZE Z306 LOT MAA	HCC — HUGHSON CHEMICALS, LORD CORPORATION, ERIE, PA	PAINT	1.91%	0.28%	—%	EXCEEDS SCREENING	1972	
GSFC04316	CHEMGLAZE Z306 LOT MAA	HCC — HUGHSON CHEMICALS, LORD CORPORATION, ERIE, PA	PAINT	1.42%	0.27%	—%	EXCEEDS SCREENING	1972	
GSFC04314	CHEMGLAZE Z306 LOT MHA	HCC — HUGHSON CHEMICALS, LORD CORPORATION, ERIE, PA	PAINT	0.92%	0%	—%	PASS (≤1.0% TML, ≤0.10% CVCM)	1972	
GSFC04626	CHEMGLAZE Z306 LOT MJC	HCC — HUGHSON CHEMICALS, LORD CORPORATION, ERIE, PA	PAINT	1.01%	0.01%	—%	EXCEEDS SCREENING	1972	
GSFC04946	CHEMGLAZE Z306 LOT NBA	HCC — HUGHSON CHEMICALS, LORD CORPORATION, ERIE, PA	PAINT	0.9%	0%	—%	PASS (≤1.0% TML, ≤0.10% CVCM)	1973	
GSFC05228	CHEMGLAZE Z306 LOT NBA SPRAYED	HCC — HUGHSON CHEMICALS, LORD CORPORATION, ERIE, PA	PAINT	0.87%	0.04%	—%	PASS (≤1.0% TML, ≤0.10% CVCM)	1973	
GSFC11300	CHEMGLAZE Z306 LOT NBA SPRAYED	HCC — HUGHSON CHEMICALS, LORD CORPORATION, ERIE, PA	PAINT	1.13%	0.06%	0.36%	EXCEEDS SCREENING	1980	
GSFC05109	CHEMGLAZE Z306 LOT NDA	HCC — HUGHSON CHEMICALS, LORD CORPORATION, ERIE, PA	PAINT	0.76%	0.03%	—%	PASS (≤1.0% TML, ≤0.10% CVCM)	1973	
GSFC06020	CHEMGLAZE Z306 LOT OAB SPRAYED	HCC — HUGHSON CHEMICALS, LORD CORPORATION, ERIE, PA	PAINT	1.64%	0.03%	0.76%	EXCEEDS SCREENING	1974	
GSFC06626	CHEMGLAZE Z306 LOT OGB SPRAYED	HCC — HUGHSON CHEMICALS, LORD CORPORATION, ERIE, PA	PAINT	1.04%	0.01%	0.58%	EXCEEDS SCREENING	1975	
GSFC06629	CHEMGLAZE Z306 LOT OIA SPRAYED	HCC — HUGHSON CHEMICALS, LORD CORPORATION, ERIE, PA	PAINT	1.1%	0%	0.54%	EXCEEDS SCREENING	1975	
GSFC07499	CHEMGLAZE Z306 LOT RAC	HCC — HUGHSON CHEMICALS, LORD CORPORATION, ERIE, PA	PAINT	0.65%	0.01%	0.4%	PASS (≤1.0% TML, ≤0.10% CVCM)	1976	
GSFC08159	CHEMGLAZE Z306 LOT RJA	HCC — HUGHSON CHEMICALS, LORD CORPORATION, ERIE, PA	PAINT	1.12%	0%	0.69%	EXCEEDS SCREENING	1977	
GSFC09440	CHEMGLAZE Z306 LOT RLA	HCC — HUGHSON CHEMICALS, LORD CORPORATION, ERIE, PA	PAINT	0.91%	0.03%	0.34%	PASS (≤1.0% TML, ≤0.10% CVCM)	1978	
GSFC09617	CHEMGLAZE Z306 LOT TDA	HCC — HUGHSON CHEMICALS, LORD CORPORATION, ERIE, PA	PAINT	0.83%	0.01%	0.32%	PASS (≤1.0% TML, ≤0.10% CVCM)	1978	
GSFC10721	CHEMGLAZE Z306 LOT WHA	HCC — HUGHSON CHEMICALS, LORD CORPORATION, ERIE, PA	PAINT	1.16%	0.01%	0.69%	EXCEEDS SCREENING	1979	
GSFC11555	CHEMGLAZE Z306 LOT WHA	HCC — HUGHSON CHEMICALS, LORD CORPORATION, ERIE, PA	PAINT	0.92%	0.03%	0.55%	PASS (≤1.0% TML, ≤0.10% CVCM)	1981	
GSFC11567	CHEMGLAZE Z306 LOT WHA	HCC — HUGHSON CHEMICALS, LORD CORPORATION, ERIE, PA	PAINT	1.03%	0.03%	0.34%	EXCEEDS SCREENING	1981	
GSFC11591	CHEMGLAZE Z306 LOT WHA	HCC — HUGHSON CHEMICALS, LORD CORPORATION, ERIE, PA	PAINT	1.15%	0.01%	0.63%	EXCEEDS SCREENING	1981	
GSFC11896	CHEMGLAZE Z306 LOT YBA	HCC — HUGHSON CHEMICALS, LORD CORPORATION, ERIE, PA	PAINT	1.09%	0.01%	0.79%	EXCEEDS SCREENING	1981	
GSFC29608	CHEMGLAZE Z306 OVER RANDOLPH PRIMER (EPOXY POLYIMIDE)	LOR — LORD CORPORATION, ERIE, PA, INDUSTRIAL COATINGS DIVISION	PAINT	2.25%	0.04%	0.48%	EXCEEDS SCREENING	2005	
GSFC16316	CHEMGLAZE Z306/9954 THINNER AS 2/1 BV	HCC — HUGHSON CHEMICALS, LORD CORPORATION, ERIE, PA	PAINT	1.31%	0.01%	0.74%	EXCEEDS SCREENING	1987	
GSFC02881	CHEMGLAZE Z306/B40D MICROBALLOONS/TOLUENE	HCC — HUGHSON CHEMICALS, LORD CORPORATION, ERIE, PA	PAINT	0.83%	0.03%	—%	PASS (≤1.0% TML, ≤0.10% CVCM)	1971	
GSFC07037	CHEMGLAZE Z306/BROLITE PRIME ALL PRIMER	HCC — HUGHSON CHEMICALS, LORD CORPORATION, ERIE, PA	PAINT COMPOSITE	1.83%	0.01%	0.7%	EXCEEDS SCREENING	1975	
GSFC04146	CHEMGLAZE Z306/CAT 9986 AS 100/1 BW KAPTON H REINF	HCC — HUGHSON CHEMICALS, LORD CORPORATION, ERIE, PA	PAINT COMPOSITE	0.35%	0.05%	—%	PASS (≤1.0% TML, ≤0.10% CVCM)	1972	
GSFC03785	CHEMGLAZE Z306/CAT 9986 AS 100/1 BW RERUN GSFC3730	HCC — HUGHSON CHEMICALS, LORD CORPORATION, ERIE, PA	PAINT COMPOSITE	0.29%	0.01%	—%	PASS (≤1.0% TML, ≤0.10% CVCM)	1972	
GSFC03730	CHEMGLAZE Z306/CAT 9986 AS 100/1 BW/FREE FILM	HCC — HUGHSON CHEMICALS, LORD CORPORATION, ERIE, PA	PAINT COMPOSITE	2.14%	0.44%	—%	EXCEEDS SCREENING	1972	
GSFC03754	CHEMGLAZE Z306/CAT 9986 AS 100/1 BW/FREE FILM	HCC — HUGHSON CHEMICALS, LORD CORPORATION, ERIE, PA	PAINT COMPOSITE	1.08%	0.25%	—%	EXCEEDS SCREENING	1972	
GSFC03724	CHEMGLAZE Z306/CAT 9986 AS 100/1 BW/KAPTON H	HCC — HUGHSON CHEMICALS, LORD CORPORATION, ERIE, PA	PAINT COMPOSITE	1.49%	0.14%	—%	EXCEEDS SCREENING	1972	
GSFC03748	CHEMGLAZE Z306/CAT 9986 AS 100/1 BW/KAPTON H	HCC — HUGHSON CHEMICALS, LORD CORPORATION, ERIE, PA	PAINT COMPOSITE	1.02%	0.12%	—%	EXCEEDS SCREENING	1972	
GSFC03726	CHEMGLAZE Z306/CAT 9986 AS 100/1 BW/KAPTON H REINF	HCC — HUGHSON CHEMICALS, LORD CORPORATION, ERIE, PA	PAINT COMPOSITE	0.9%	0.12%	—%	EXCEEDS SCREENING	1972	
GSFC03728	CHEMGLAZE Z306/CAT 9986 AS 100/1 BW/KAPTON H REINF	HCC — HUGHSON CHEMICALS, LORD CORPORATION, ERIE, PA	PAINT COMPOSITE	0.96%	0.11%	—%	EXCEEDS SCREENING	1972	
GSFC03750	CHEMGLAZE Z306/CAT 9986 AS 100/1 BW/KAPTON H REINF	HCC — HUGHSON CHEMICALS, LORD CORPORATION, ERIE, PA	PAINT COMPOSITE	0.51%	0.11%	—%	EXCEEDS SCREENING	1972	
GSFC03752	CHEMGLAZE Z306/CAT 9986 AS 100/1 BW/KAPTON H REINF	HCC — HUGHSON CHEMICALS, LORD CORPORATION, ERIE, PA	PAINT COMPOSITE	0.43%	0.11%	—%	EXCEEDS SCREENING	1972	
GSFC03582	CHEMGLAZE Z306/CAT 9986 AS 100/1 TWO COATS	HCC — HUGHSON CHEMICALS, LORD CORPORATION, ERIE, PA	PAINT	1.81%	0.36%	—%	EXCEEDS SCREENING	1972	
GSFC16464	CHEMGLAZE Z306/CAT 9995/TOLUENE AS 60/1.2/20 BV	GSC — GODDARD SPACE FLIGHT CENTER, GREENBELT, MD	PAINT	1.24%	0.04%	0.68%	EXCEEDS SCREENING	1987	
GSFC04124	CHEMGLAZE Z306/CHEMGLAZE 9924 PRIMER COMPOSITE	HCC — HUGHSON CHEMICALS, LORD CORPORATION, ERIE, PA	PAINT COMPOSITE	1.85%	0.06%	—%	EXCEEDS SCREENING	1972	
GSFC11429	CHEMGLAZE Z306/CHEMGLAZE 9924 PRIMER COMPOSITE	HCC — HUGHSON CHEMICALS, LORD CORPORATION, ERIE, PA	PAINT COMPOSITE	1.18%	0.05%	0.49%	EXCEEDS SCREENING	1980	
GSFC11327	CHEMGLAZE Z306/CHEMGLAZE 9924 PRIMER COMPOSITE/F	HCC — HUGHSON CHEMICALS, LORD CORPORATION, ERIE, PA	PAINT COMPOSITE	1.45%	0.13%	0.33%	EXCEEDS SCREENING	1980	
GSFC07841	CHEMGLAZE Z306/CHEMLOK AP131 PRIMER/F	HCC — HUGHSON CHEMICALS, LORD CORPORATION, ERIE, PA	PAINT COMPOSITE	0.76%	0.05%	0.11%	PASS (≤1.0% TML, ≤0.10% CVCM)	1976	
GSFC14908	CHEMGLAZE Z306/CORITEX ENAMEL/F	LRC — LANGLEY RESEARCII, HAMPTON, VA	PAINT COMPOSITE	3.39%	0.22%	0.55%	EXCEEDS SCREENING	1985	
GSFC14910	CHEMGLAZE Z306/CORITEX ENAMEL/PRIMER 9924/F	LRC — LANGLEY RESEARCII, HAMPTON, VA	PAINT COMPOSITE	3.38%	0.19%	0.58%	EXCEEDS SCREENING	1985	
GSFC03783	CHEMGLAZE Z306/FREE FILM	HCC — HUGHSON CHEMICALS, LORD CORPORATION, ERIE, PA	PAINT	1.77%	0.28%	—%	EXCEEDS SCREENING	1972	
GSFC03777	CHEMGLAZE Z306/KAPTON H	HCC — HUGHSON CHEMICALS, LORD CORPORATION, ERIE, PA	PAINT COMPOSITE	1%	0.08%	—%	PASS (≤1.0% TML, ≤0.10% CVCM)	1972	
GSFC03779	CHEMGLAZE Z306/KAPTON H REINF	HCC — HUGHSON CHEMICALS, LORD CORPORATION, ERIE, PA	PAINT COMPOSITE	0.94%	0.09%	—%	PASS (≤1.0% TML, ≤0.10% CVCM)	1972	
GSFC03781	CHEMGLAZE Z306/KAPTON H REINF	HCC — HUGHSON CHEMICALS, LORD CORPORATION, ERIE, PA	PAINT COMPOSITE	0.88%	0.09%	—%	PASS (≤1.0% TML, ≤0.10% CVCM)	1972	
GSFC18748	CHEMGLAZE Z306/PRIMER 9922/F	LOR — LORD CORPORATION, ERIE, PA, INDUSTRIAL COATINGS DIVISION	PAINT COMPOSITE	2.55%	0.2%	0.52%	EXCEEDS SCREENING	1990	
GSFC19613	CHEMGLAZE Z306/PRIMER 9922/F	HCC — HUGHSON CHEMICALS, LORD CORPORATION, ERIE, PA	PAINT	0.92%	0.02%	0.26%	PASS (≤1.0% TML, ≤0.10% CVCM)	1991	
GSFC14912	CHEMGLAZE Z306/PRIMER 9924/F	LRC — LANGLEY RESEARCII, HAMPTON, VA	PAINT COMPOSITE	2.44%	0.06%	0.56%	EXCEEDS SCREENING	1985	
GSFC15465	CHEMGLAZE Z306/PRIMER 9924/F	APL — APPLIED PHYSICS LABORATORY, JOHNS IIOPKINS UNIV., LAUREL, MD	PAINT	2.31%	0.02%	0.82%	EXCEEDS SCREENING	1986	
GSFC15762	CHEMGLAZE Z306/PRIMER 9924/F	APL — APPLIED PHYSICS LABORATORY, JOHNS IIOPKINS UNIV., LAUREL, MD	PAINT	2.06%	0.04%	0.31%	EXCEEDS SCREENING	1986	
GSFC15765	CHEMGLAZE Z306/PRIMER 9924/F	APL — APPLIED PHYSICS LABORATORY, JOHNS IIOPKINS UNIV., LAUREL, MD	PAINT	2.24%	0.02%	0.66%	EXCEEDS SCREENING	1986	
GSFC10002	CHEMGLAZE Z306/PRIMER DESOTO 513-102/F	GSC — GODDARD SPACE FLIGHT CENTER, GREENBELT, MD	PAINT COMPOSITE	1.75%	0.12%	0.53%	EXCEEDS SCREENING	1978	
GSFC09056	CHEMGLAZE Z306/RANDOLPH EPOXY/POLYAMIDE PRIMER/F	RAN — RANDOLPH PRODUCTS COy CARLSTADT, NJ	PAINT COMPOSITE	1.67%	0.08%	0.61%	EXCEEDS SCREENING	1978	
GSFC21190	CHEMGLAZE Z306/SPRAYLAT PRIMER/F	LOR — LORD CORPORATION, ERIE, PA, INDUSTRIAL COATINGS DIVISION	PAINT SYSTEM	1.41%	0.07%	0.28%	EXCEEDS SCREENING	1993	
GSFC09680	CHEMGLAZE Z306/SUPER KOROPON PRIMER/F	GSC — GODDARD SPACE FLIGHT CENTER, GREENBELT, MD	PAINT COMPOSITE	2.8%	0.03%	0.42%	EXCEEDS SCREENING	1978	
GSFC04674	CHEMGLAZE Z402 ALUM FILLED POLYURETHANE LOT MEB	HCC — HUGHSON CHEMICALS, LORD CORPORATION, ERIE, PA	PAINT	0.68%	0.07%	—%	PASS (≤1.0% TML, ≤0.10% CVCM)	1973	
GSFC07757	CHEMGLAZE Z651 GREEN GLOSS POLYURETHANE/F	HCC — HUGHSON CHEMICALS, LORD CORPORATION, ERIE, PA	PAINT	2.35%	0.03%	0.22%	EXCEEDS SCREENING	1976	
GSFC25960	CHEMLOK AP-133 PRIMER/F	HCC — HUGHSON CHEMICALS, LORD CORPORATION, ERIE, PA	PRIMER	2.47%	0.15%	0.45%	EXCEEDS SCREENING	1998	
GSFC25963	CHEMLOK AP-133 PRIMER/F	HCC — HUGHSON CHEMICALS, LORD CORPORATION, ERIE, PA	PRIMER	1.49%	0.12%	0.6%	EXCEEDS SCREENING	1998	
GSFC10167	CHEMLOK AP131 PRIMER/F	HCC — HUGHSON CHEMICALS, LORD CORPORATION, ERIE, PA	PRIMER	2.69%	0.11%	0%	EXCEEDS SCREENING	1979	
GSFC17208	CHEMLOK AP134 PRIMER/F	HCC — HUGHSON CHEMICALS, LORD CORPORATION, ERIE, PA	PRIMER	5.36%	0.02%	0.42%	EXCEEDS SCREENING	1988	

Detailed ASTM E595 Spacecraft Material Test Records

  [GSFC09614] CHEMGLAZE Z004 CLEAR POLYURETHANE HIGH FLEX LOT TAA
EXCEEDS STANDARD THRESHOLD (TML 1.60% > 1.0%) Category: Coatings, Conformal Coatings, Paints & Primers (CONF COAT)
Material Designation / Composition: CHEMGLAZE Z004 CLEAR POLYURETHANE HIGH FLEX LOT TAA
GSFC Data Reference ID: GSFC09614 (Test Year: 1978)
Manufacturer: HCC — HUGHSON CHEMICALS, LORD CORPORATION, ERIE, PA
ASTM E595 Outgassing Test Results (24h at 125 °C in Vacuum, Collector at 25 °C): Total Mass Loss (TML) = 1.6% | Collected Volatile Condensable Material (CVCM) = 0.01% | Water Vapor Regained (WVR) = 0.57%
Cure Schedule (Pre-Test Conditioning): Step 1 (Time: 14D, Temp: 25 °C, Atm: AIR)
[GSFC03758] CHEMGLAZE Z004 CLEAR POLYURETHANE HIGHLY FLEXIBLE
EXCEEDS STANDARD THRESHOLD (TML 1.20% > 1.0%) Category: Coatings, Conformal Coatings, Paints & Primers (CONF COAT)
Material Designation / Composition: CHEMGLAZE Z004 CLEAR POLYURETHANE HIGHLY FLEXIBLE
GSFC Data Reference ID: GSFC03758 (Test Year: 1972)
Manufacturer: HCC — HUGHSON CHEMICALS, LORD CORPORATION, ERIE, PA
ASTM E595 Outgassing Test Results (24h at 125 °C in Vacuum, Collector at 25 °C): Total Mass Loss (TML) = 1.2% | Collected Volatile Condensable Material (CVCM) = 0.01% | Water Vapor Regained (WVR) = N/A%
Cure Schedule (Pre-Test Conditioning): Step 1 (Time: 14D, Temp: 25 °C, Atm: AIR)
[GSFC11893] CHEMGLAZE Z004 CLEAR POLYURETHANE LOT XGB
EXCEEDS STANDARD THRESHOLD (TML 1.72% > 1.0%) Category: Coatings, Conformal Coatings, Paints & Primers (CONF COAT)
Material Designation / Composition: CHEMGLAZE Z004 CLEAR POLYURETHANE LOT XGB
GSFC Data Reference ID: GSFC11893 (Test Year: 1981)
Manufacturer: HCC — HUGHSON CHEMICALS, LORD CORPORATION, ERIE, PA
ASTM E595 Outgassing Test Results (24h at 125 °C in Vacuum, Collector at 25 °C): Total Mass Loss (TML) = 1.72% | Collected Volatile Condensable Material (CVCM) = 0.01% | Water Vapor Regained (WVR) = 1%
Cure Schedule (Pre-Test Conditioning): Step 1 (Time: 14D, Temp: 25 °C, Atm: AIR)
[GSFC09647] CHEMGLAZE Z004/12% CARBON BLACK CVCM TEST 1H AT 138C
PASS — Meets NASA Standard Low-Outgassing Screening Criteria (TML ≤ 1.0%, CVCM ≤ 0.10%) Category: Coatings, Conformal Coatings, Paints & Primers (COND PAINT)
Material Designation / Composition: CHEMGLAZE Z004/12% CARBON BLACK CVCM TEST 1H AT 138C
GSFC Data Reference ID: GSFC09647 (Test Year: 1978)
Manufacturer: GSC — GODDARD SPACE FLIGHT CENTER, GREENBELT, MD
ASTM E595 Outgassing Test Results (24h at 125 °C in Vacuum, Collector at 25 °C): Total Mass Loss (TML) = 0.8% | Collected Volatile Condensable Material (CVCM) = 0.01% | Water Vapor Regained (WVR) = 0.29%
Cure Schedule (Pre-Test Conditioning): Step 1 (Time: 14D, Temp: 25 °C, Atm: AIR)
[GSFC09712] CHEMGLAZE Z004/15% CARBON BLACK
PASS — Meets NASA Standard Low-Outgassing Screening Criteria (TML ≤ 1.0%, CVCM ≤ 0.10%) Category: Coatings, Conformal Coatings, Paints & Primers (COND PAINT)
Material Designation / Composition: CHEMGLAZE Z004/15% CARBON BLACK
GSFC Data Reference ID: GSFC09712 (Test Year: 1978)
Manufacturer: GSC — GODDARD SPACE FLIGHT CENTER, GREENBELT, MD
ASTM E595 Outgassing Test Results (24h at 125 °C in Vacuum, Collector at 25 °C): Total Mass Loss (TML) = 0.68% | Collected Volatile Condensable Material (CVCM) = 0.01% | Water Vapor Regained (WVR) = 0.19%
Cure Schedule (Pre-Test Conditioning): Step 1 (Time: 14D, Temp: 25 °C, Atm: AIR)
[GSFC09650] CHEMGLAZE Z004/15% CARBON BLACK CVCM TEST 1H AT 138C
PASS — Meets NASA Standard Low-Outgassing Screening Criteria (TML ≤ 1.0%, CVCM ≤ 0.10%) Category: Coatings, Conformal Coatings, Paints & Primers (COND PAINT)
Material Designation / Composition: CHEMGLAZE Z004/15% CARBON BLACK CVCM TEST 1H AT 138C
GSFC Data Reference ID: GSFC09650 (Test Year: 1978)
Manufacturer: GSC — GODDARD SPACE FLIGHT CENTER, GREENBELT, MD
ASTM E595 Outgassing Test Results (24h at 125 °C in Vacuum, Collector at 25 °C): Total Mass Loss (TML) = 0.84% | Collected Volatile Condensable Material (CVCM) = 0.01% | Water Vapor Regained (WVR) = 0.29%
Cure Schedule (Pre-Test Conditioning): Step 1 (Time: 14D, Temp: 25 °C, Atm: AIR)
[GSFC09653] CHEMGLAZE Z004/25% CARBON BLACK CVCM TEST 1H AT 138C
PASS — Meets NASA Standard Low-Outgassing Screening Criteria (TML ≤ 1.0%, CVCM ≤ 0.10%) Category: Coatings, Conformal Coatings, Paints & Primers (COND PAINT)
Material Designation / Composition: CHEMGLAZE Z004/25% CARBON BLACK CVCM TEST 1H AT 138C
GSFC Data Reference ID: GSFC09653 (Test Year: 1978)
Manufacturer: GSC — GODDARD SPACE FLIGHT CENTER, GREENBELT, MD
ASTM E595 Outgassing Test Results (24h at 125 °C in Vacuum, Collector at 25 °C): Total Mass Loss (TML) = 0.48% | Collected Volatile Condensable Material (CVCM) = 0.02% | Water Vapor Regained (WVR) = 0.11%
Cure Schedule (Pre-Test Conditioning): Step 1 (Time: 14D, Temp: 25 °C, Atm: AIR)
[GSFC08075] CHEMGLAZE Z004/9924 PRIMER COMPOSITE BLACK COND MOD
EXCEEDS STANDARD THRESHOLD (TML 2.09% > 1.0%) Category: Coatings, Conformal Coatings, Paints & Primers (COND PAINT)
Material Designation / Composition: CHEMGLAZE Z004/9924 PRIMER COMPOSITE BLACK COND MOD
GSFC Data Reference ID: GSFC08075 (Test Year: 1976)
Manufacturer: HCC — HUGHSON CHEMICALS, LORD CORPORATION, ERIE, PA
ASTM E595 Outgassing Test Results (24h at 125 °C in Vacuum, Collector at 25 °C): Total Mass Loss (TML) = 2.09% | Collected Volatile Condensable Material (CVCM) = 0.01% | Water Vapor Regained (WVR) = 0.78%
Cure Schedule (Pre-Test Conditioning): Step 1 (Time: 7D, Temp: 25 °C, Atm: AIR)
[GSFC08285] CHEMGLAZE Z004/9924 PRIMER COMPOSITE BLACK COND MOD
EXCEEDS STANDARD THRESHOLD (TML 1.24% > 1.0%) Category: Coatings, Conformal Coatings, Paints & Primers (COND PAINT)
Material Designation / Composition: CHEMGLAZE Z004/9924 PRIMER COMPOSITE BLACK COND MOD
GSFC Data Reference ID: GSFC08285 (Test Year: 1977)
Manufacturer: HCC — HUGHSON CHEMICALS, LORD CORPORATION, ERIE, PA
ASTM E595 Outgassing Test Results (24h at 125 °C in Vacuum, Collector at 25 °C): Total Mass Loss (TML) = 1.24% | Collected Volatile Condensable Material (CVCM) = 0.04% | Water Vapor Regained (WVR) = 0.87%
Cure Schedule (Pre-Test Conditioning): Step 1 (Time: 7D, Temp: 25 °C, Atm: AIR) → Step 2 (Time: 24H, Temp: 70 °C, Atm: AIR)
[GSFC10380] CHEMGLAZE Z004/BEADS AS 18/1 BW
EXCEEDS STANDARD THRESHOLD (TML 1.50% > 1.0%) Category: Coatings, Conformal Coatings, Paints & Primers (COATING)
Material Designation / Composition: CHEMGLAZE Z004/BEADS AS 18/1 BW
GSFC Data Reference ID: GSFC10380 (Test Year: 1979)
Manufacturer: GSC — GODDARD SPACE FLIGHT CENTER, GREENBELT, MD
ASTM E595 Outgassing Test Results (24h at 125 °C in Vacuum, Collector at 25 °C): Total Mass Loss (TML) = 1.5% | Collected Volatile Condensable Material (CVCM) = 0.01% | Water Vapor Regained (WVR) = 0.36%
Cure Schedule (Pre-Test Conditioning): Step 1 (Time: 7D, Temp: 25 °C, Atm: AIR)
[GSFC10386] CHEMGLAZE Z004/BEADS AS 3/1 BW
PASS — Meets NASA Standard Low-Outgassing Screening Criteria (TML ≤ 1.0%, CVCM ≤ 0.10%) Category: Coatings, Conformal Coatings, Paints & Primers (COATING)
Material Designation / Composition: CHEMGLAZE Z004/BEADS AS 3/1 BW
GSFC Data Reference ID: GSFC10386 (Test Year: 1979)
Manufacturer: GSC — GODDARD SPACE FLIGHT CENTER, GREENBELT, MD
ASTM E595 Outgassing Test Results (24h at 125 °C in Vacuum, Collector at 25 °C): Total Mass Loss (TML) = 0.97% | Collected Volatile Condensable Material (CVCM) = 0.02% | Water Vapor Regained (WVR) = 0.1%
Cure Schedule (Pre-Test Conditioning): Step 1 (Time: 7D, Temp: 25 °C, Atm: AIR)
[GSFC10383] CHEMGLAZE Z004/BEADS AS 8/1 BW
EXCEEDS STANDARD THRESHOLD (TML 1.28% > 1.0%) Category: Coatings, Conformal Coatings, Paints & Primers (COATING)
Material Designation / Composition: CHEMGLAZE Z004/BEADS AS 8/1 BW
GSFC Data Reference ID: GSFC10383 (Test Year: 1979)
Manufacturer: GSC — GODDARD SPACE FLIGHT CENTER, GREENBELT, MD
ASTM E595 Outgassing Test Results (24h at 125 °C in Vacuum, Collector at 25 °C): Total Mass Loss (TML) = 1.28% | Collected Volatile Condensable Material (CVCM) = 0.01% | Water Vapor Regained (WVR) = 0.24%
Cure Schedule (Pre-Test Conditioning): Step 1 (Time: 7D, Temp: 25 °C, Atm: AIR)
[GSFC09638] CHEMGLAZE Z004/TOLUENE AS 1/1 BV SPRAYED LOT SHA
EXCEEDS STANDARD THRESHOLD (TML 1.28% > 1.0%) Category: Coatings, Conformal Coatings, Paints & Primers (CONF COAT)
Material Designation / Composition: CHEMGLAZE Z004/TOLUENE AS 1/1 BV SPRAYED LOT SHA
GSFC Data Reference ID: GSFC09638 (Test Year: 1978)
Manufacturer: HCC — HUGHSON CHEMICALS, LORD CORPORATION, ERIE, PA
ASTM E595 Outgassing Test Results (24h at 125 °C in Vacuum, Collector at 25 °C): Total Mass Loss (TML) = 1.28% | Collected Volatile Condensable Material (CVCM) = 0.02% | Water Vapor Regained (WVR) = 0.67%
Cure Schedule (Pre-Test Conditioning): Step 1 (Time: 14D, Temp: 25 °C, Atm: AIR)
[GSFC17282] CHEMGLAZE Z004/UV TRACER 5 STEP CURE
EXCEEDS STANDARD THRESHOLD (TML 1.25% > 1.0%) Category: Coatings, Conformal Coatings, Paints & Primers (CONF COAT)
Material Designation / Composition: CHEMGLAZE Z004/UV TRACER 5 STEP CURE
GSFC Data Reference ID: GSFC17282 (Test Year: 1988)
Manufacturer: LOR — LORD CORPORATION, ERIE, PA, INDUSTRIAL COATINGS DIVISION
ASTM E595 Outgassing Test Results (24h at 125 °C in Vacuum, Collector at 25 °C): Total Mass Loss (TML) = 1.25% | Collected Volatile Condensable Material (CVCM) = 0.05% | Water Vapor Regained (WVR) = 0.67%
Cure Schedule (Pre-Test Conditioning): Not specified / As received
[GSFC17284] CHEMGLAZE Z004/UV TRACER/CAT 9995 5 STEP CURE
EXCEEDS STANDARD THRESHOLD (TML 1.32% > 1.0%) Category: Coatings, Conformal Coatings, Paints & Primers (CONF COAT)
Material Designation / Composition: CHEMGLAZE Z004/UV TRACER/CAT 9995 5 STEP CURE
GSFC Data Reference ID: GSFC17284 (Test Year: 1988)
Manufacturer: LOR — LORD CORPORATION, ERIE, PA, INDUSTRIAL COATINGS DIVISION
ASTM E595 Outgassing Test Results (24h at 125 °C in Vacuum, Collector at 25 °C): Total Mass Loss (TML) = 1.32% | Collected Volatile Condensable Material (CVCM) = 0.04% | Water Vapor Regained (WVR) = 0.59%
Cure Schedule (Pre-Test Conditioning): Not specified / As received
[GSFC17286] CHEMGLAZE Z004/UV TRACER/CAT 9995/THIN 5 STEP CURE
EXCEEDS STANDARD THRESHOLD (TML 1.33% > 1.0%) Category: Coatings, Conformal Coatings, Paints & Primers (CONF COAT)
Material Designation / Composition: CHEMGLAZE Z004/UV TRACER/CAT 9995/THIN 5 STEP CURE
GSFC Data Reference ID: GSFC17286 (Test Year: 1988)
Manufacturer: LOR — LORD CORPORATION, ERIE, PA, INDUSTRIAL COATINGS DIVISION
ASTM E595 Outgassing Test Results (24h at 125 °C in Vacuum, Collector at 25 °C): Total Mass Loss (TML) = 1.33% | Collected Volatile Condensable Material (CVCM) = 0.04% | Water Vapor Regained (WVR) = 0.46%
Cure Schedule (Pre-Test Conditioning): Not specified / As received
[GSFC08846] CHEMGLAZE Z004/XC-72R/9924 PRIMER BLACK COND PAINT
EXCEEDS STANDARD THRESHOLD (TML 1.40% > 1.0%) Category: Coatings, Conformal Coatings, Paints & Primers (COND PAINT)
Material Designation / Composition: CHEMGLAZE Z004/XC-72R/9924 PRIMER BLACK COND PAINT
GSFC Data Reference ID: GSFC08846 (Test Year: 1978)
Manufacturer: HCC — HUGHSON CHEMICALS, LORD CORPORATION, ERIE, PA
ASTM E595 Outgassing Test Results (24h at 125 °C in Vacuum, Collector at 25 °C): Total Mass Loss (TML) = 1.4% | Collected Volatile Condensable Material (CVCM) = 0.01% | Water Vapor Regained (WVR) = 0.44%
Cure Schedule (Pre-Test Conditioning): Step 1 (Time: 7D, Temp: 25 °C, Atm: AIR)
[GSFC16802] CHEMGLAZE Z051 CLEAR POLYURETHANE 4 STEP CURE
EXCEEDS STANDARD THRESHOLD (TML 4.27% > 1.0%, CVCM 0.63% > 0.10%) Category: Coatings, Conformal Coatings, Paints & Primers (COATING)
Material Designation / Composition: CHEMGLAZE Z051 CLEAR POLYURETHANE 4 STEP CURE
GSFC Data Reference ID: GSFC16802 (Test Year: 1987)
Manufacturer: HCC — HUGHSON CHEMICALS, LORD CORPORATION, ERIE, PA
ASTM E595 Outgassing Test Results (24h at 125 °C in Vacuum, Collector at 25 °C): Total Mass Loss (TML) = 4.27% | Collected Volatile Condensable Material (CVCM) = 0.63% | Water Vapor Regained (WVR) = 0.83%
Cure Schedule (Pre-Test Conditioning): Not specified / As received
[GSFC06950] CHEMGLAZE Z053 CLEAR POLYURETHANE COATING
EXCEEDS STANDARD THRESHOLD (TML 2.22% > 1.0%) Category: Coatings, Conformal Coatings, Paints & Primers (CONF COAT)
Material Designation / Composition: CHEMGLAZE Z053 CLEAR POLYURETHANE COATING
GSFC Data Reference ID: GSFC06950 (Test Year: 1975)
Manufacturer: HCC — HUGHSON CHEMICALS, LORD CORPORATION, ERIE, PA
ASTM E595 Outgassing Test Results (24h at 125 °C in Vacuum, Collector at 25 °C): Total Mass Loss (TML) = 2.22% | Collected Volatile Condensable Material (CVCM) = 0.01% | Water Vapor Regained (WVR) = 0.82%
Cure Schedule (Pre-Test Conditioning): Step 1 (Time: 14D, Temp: 25 °C, Atm: AIR)
[GSFC02613] CHEMGLAZE Z202 POLYURETHANE FORMERLY TS 1603-16
PASS — Meets NASA Standard Low-Outgassing Screening Criteria (TML ≤ 1.0%, CVCM ≤ 0.10%) Category: Coatings, Conformal Coatings, Paints & Primers (PAINT)
Material Designation / Composition: CHEMGLAZE Z202 POLYURETHANE FORMERLY TS 1603-16
GSFC Data Reference ID: GSFC02613 (Test Year: 1971)
Manufacturer: HCC — HUGHSON CHEMICALS, LORD CORPORATION, ERIE, PA
ASTM E595 Outgassing Test Results (24h at 125 °C in Vacuum, Collector at 25 °C): Total Mass Loss (TML) = 0.6% | Collected Volatile Condensable Material (CVCM) = 0.02% | Water Vapor Regained (WVR) = N/A%
Cure Schedule (Pre-Test Conditioning): Step 1 (Time: 7D, Temp: 25 °C, Atm: AIR)
[GSFC15462] CHEMGLAZE Z202/PRIMER 9924/F
EXCEEDS STANDARD THRESHOLD (TML 1.44% > 1.0%) Category: Coatings, Conformal Coatings, Paints & Primers (PAINT)
Material Designation / Composition: CHEMGLAZE Z202/PRIMER 9924/F
GSFC Data Reference ID: GSFC15462 (Test Year: 1986)
Manufacturer: APL — APPLIED PHYSICS LABORATORY, JOHNS IIOPKINS UNIV., LAUREL, MD
ASTM E595 Outgassing Test Results (24h at 125 °C in Vacuum, Collector at 25 °C): Total Mass Loss (TML) = 1.44% | Collected Volatile Condensable Material (CVCM) = 0.01% | Water Vapor Regained (WVR) = 0.55%
Cure Schedule (Pre-Test Conditioning): Step 1 (Time: 16H, Temp: 25 °C, Atm: AIR) → Step 2 (Time: 4H, Temp: 66 °C, Atm: AIR)
[GSFC17040] CHEMGLAZE Z202/PRIMER 9924/F
EXCEEDS STANDARD THRESHOLD (TML 1.14% > 1.0%) Category: Coatings, Conformal Coatings, Paints & Primers (PAINT COMPOSITE)
Material Designation / Composition: CHEMGLAZE Z202/PRIMER 9924/F
GSFC Data Reference ID: GSFC17040 (Test Year: 1988)
Manufacturer: HCC — HUGHSON CHEMICALS, LORD CORPORATION, ERIE, PA
ASTM E595 Outgassing Test Results (24h at 125 °C in Vacuum, Collector at 25 °C): Total Mass Loss (TML) = 1.14% | Collected Volatile Condensable Material (CVCM) = 0.01% | Water Vapor Regained (WVR) = 0.47%
Cure Schedule (Pre-Test Conditioning): Step 1 (Time: 2H, Temp: 25 °C, Atm: AIR) → Step 2 (Time: 14H, Temp: 66 °C, Atm: AIR)
[GSFC17043] CHEMGLAZE Z202/PRIMER 9924/F
EXCEEDS STANDARD THRESHOLD (TML 1.68% > 1.0%) Category: Coatings, Conformal Coatings, Paints & Primers (PAINT COMPOSITE)
Material Designation / Composition: CHEMGLAZE Z202/PRIMER 9924/F
GSFC Data Reference ID: GSFC17043 (Test Year: 1988)
Manufacturer: HCC — HUGHSON CHEMICALS, LORD CORPORATION, ERIE, PA
ASTM E595 Outgassing Test Results (24h at 125 °C in Vacuum, Collector at 25 °C): Total Mass Loss (TML) = 1.68% | Collected Volatile Condensable Material (CVCM) = 0.01% | Water Vapor Regained (WVR) = 0.46%
Cure Schedule (Pre-Test Conditioning): Step 1 (Time: 7D, Temp: 25 °C, Atm: AIR)
[GSFC17046] CHEMGLAZE Z202/PRIMER 9924/F
PASS — Meets NASA Standard Low-Outgassing Screening Criteria (TML ≤ 1.0%, CVCM ≤ 0.10%) Category: Coatings, Conformal Coatings, Paints & Primers (PAINT COMPOSITE)
Material Designation / Composition: CHEMGLAZE Z202/PRIMER 9924/F
GSFC Data Reference ID: GSFC17046 (Test Year: 1988)
Manufacturer: HCC — HUGHSON CHEMICALS, LORD CORPORATION, ERIE, PA
ASTM E595 Outgassing Test Results (24h at 125 °C in Vacuum, Collector at 25 °C): Total Mass Loss (TML) = 0.75% | Collected Volatile Condensable Material (CVCM) = 0.01% | Water Vapor Regained (WVR) = 0.43%
Cure Schedule (Pre-Test Conditioning): Step 1 (Time: 2H, Temp: 25 °C, Atm: AIR) → Step 2 (Time: 48H, Temp: 90 °C, Atm: AIR)
[GSFC03109] CHEMGLAZE Z255 WHITE POLYURETHANE COATING
EXCEEDS STANDARD THRESHOLD (TML 2.63% > 1.0%) Category: Coatings, Conformal Coatings, Paints & Primers (PAINT)
Material Designation / Composition: CHEMGLAZE Z255 WHITE POLYURETHANE COATING
GSFC Data Reference ID: GSFC03109 (Test Year: 1971)
Manufacturer: HCC — HUGHSON CHEMICALS, LORD CORPORATION, ERIE, PA
ASTM E595 Outgassing Test Results (24h at 125 °C in Vacuum, Collector at 25 °C): Total Mass Loss (TML) = 2.63% | Collected Volatile Condensable Material (CVCM) = 0% | Water Vapor Regained (WVR) = N/A%
Cure Schedule (Pre-Test Conditioning): Step 1 (Time: 30D, Temp: 25 °C, Atm: AIR)
[GSFC03345] CHEMGLAZE Z302 GLOSSY BLACK POLYURETHANE
EXCEEDS STANDARD THRESHOLD (TML 1.39% > 1.0%) Category: Coatings, Conformal Coatings, Paints & Primers (PAINT)
Material Designation / Composition: CHEMGLAZE Z302 GLOSSY BLACK POLYURETHANE
GSFC Data Reference ID: GSFC03345 (Test Year: 1971)
Manufacturer: HCC — HUGHSON CHEMICALS, LORD CORPORATION, ERIE, PA
ASTM E595 Outgassing Test Results (24h at 125 °C in Vacuum, Collector at 25 °C): Total Mass Loss (TML) = 1.39% | Collected Volatile Condensable Material (CVCM) = 0% | Water Vapor Regained (WVR) = N/A%
Cure Schedule (Pre-Test Conditioning): Step 1 (Time: 14D, Temp: 25 °C, Atm: AIR)
[GSFC11427] CHEMGLAZE Z306
EXCEEDS STANDARD THRESHOLD (TML 1.12% > 1.0%) Category: Coatings, Conformal Coatings, Paints & Primers (PAINT)
Material Designation / Composition: CHEMGLAZE Z306
GSFC Data Reference ID: GSFC11427 (Test Year: 1980)
Manufacturer: HCC — HUGHSON CHEMICALS, LORD CORPORATION, ERIE, PA
ASTM E595 Outgassing Test Results (24h at 125 °C in Vacuum, Collector at 25 °C): Total Mass Loss (TML) = 1.12% | Collected Volatile Condensable Material (CVCM) = 0.05% | Water Vapor Regained (WVR) = 0.52%
Cure Schedule (Pre-Test Conditioning): Step 1 (Time: 21D, Temp: 25 °C, Atm: AIR) → Step 2 (Time: 24H, Temp: 100 °C, Atm: E-3)
[GSFC11318] CHEMGLAZE Z306 BATCH L11247
PASS — Meets NASA Standard Low-Outgassing Screening Criteria (TML ≤ 1.0%, CVCM ≤ 0.10%) Category: Coatings, Conformal Coatings, Paints & Primers (PAINT)
Material Designation / Composition: CHEMGLAZE Z306 BATCH L11247
GSFC Data Reference ID: GSFC11318 (Test Year: 1980)
Manufacturer: HCC — HUGHSON CHEMICALS, LORD CORPORATION, ERIE, PA
ASTM E595 Outgassing Test Results (24h at 125 °C in Vacuum, Collector at 25 °C): Total Mass Loss (TML) = 0.49% | Collected Volatile Condensable Material (CVCM) = 0.02% | Water Vapor Regained (WVR) = 0.01%
Cure Schedule (Pre-Test Conditioning): Step 1 (Time: 21D, Temp: 25 °C, Atm: AIR) → Step 2 (Time: 24H, Temp: 100 °C, Atm: E-6)
[GSFC01411] CHEMGLAZE Z306 FLAT BLACK POLYURETHANE
EXCEEDS STANDARD THRESHOLD (TML 2.22% > 1.0%) Category: Coatings, Conformal Coatings, Paints & Primers (PAINT)
Material Designation / Composition: CHEMGLAZE Z306 FLAT BLACK POLYURETHANE
GSFC Data Reference ID: GSFC01411 (Test Year: 1969)
Manufacturer: HCC — HUGHSON CHEMICALS, LORD CORPORATION, ERIE, PA
ASTM E595 Outgassing Test Results (24h at 125 °C in Vacuum, Collector at 25 °C): Total Mass Loss (TML) = 2.22% | Collected Volatile Condensable Material (CVCM) = 0.07% | Water Vapor Regained (WVR) = N/A%
Cure Schedule (Pre-Test Conditioning): Step 1 (Time: 24H, Temp: 25 °C, Atm: AIR)
[GSFC01460] CHEMGLAZE Z306 FLAT BLACK POLYURETHANE
EXCEEDS STANDARD THRESHOLD (TML 1.59% > 1.0%) Category: Coatings, Conformal Coatings, Paints & Primers (PAINT)
Material Designation / Composition: CHEMGLAZE Z306 FLAT BLACK POLYURETHANE
GSFC Data Reference ID: GSFC01460 (Test Year: 1969)
Manufacturer: HCC — HUGHSON CHEMICALS, LORD CORPORATION, ERIE, PA
ASTM E595 Outgassing Test Results (24h at 125 °C in Vacuum, Collector at 25 °C): Total Mass Loss (TML) = 1.59% | Collected Volatile Condensable Material (CVCM) = 0.08% | Water Vapor Regained (WVR) = N/A%
Cure Schedule (Pre-Test Conditioning): Step 1 (Time: 2H, Temp: 25 °C, Atm: AIR) → Step 2 (Time: 16H, Temp: 66 °C, Atm: AIR)
[GSFC01462] CHEMGLAZE Z306 FLAT BLACK POLYURETHANE
EXCEEDS STANDARD THRESHOLD (TML 1.02% > 1.0%) Category: Coatings, Conformal Coatings, Paints & Primers (PAINT)
Material Designation / Composition: CHEMGLAZE Z306 FLAT BLACK POLYURETHANE
GSFC Data Reference ID: GSFC01462 (Test Year: 1969)
Manufacturer: HCC — HUGHSON CHEMICALS, LORD CORPORATION, ERIE, PA
ASTM E595 Outgassing Test Results (24h at 125 °C in Vacuum, Collector at 25 °C): Total Mass Loss (TML) = 1.02% | Collected Volatile Condensable Material (CVCM) = 0.07% | Water Vapor Regained (WVR) = N/A%
Cure Schedule (Pre-Test Conditioning): Step 1 (Time: 2H, Temp: 25 °C, Atm: AIR) → Step 2 (Time: 16H, Temp: 66 °C, Atm: E-5)
[GSFC02405] CHEMGLAZE Z306 FLAT BLACK POLYURETHANE
PASS — Meets NASA Standard Low-Outgassing Screening Criteria (TML ≤ 1.0%, CVCM ≤ 0.10%) Category: Coatings, Conformal Coatings, Paints & Primers (PAINT)
Material Designation / Composition: CHEMGLAZE Z306 FLAT BLACK POLYURETHANE
GSFC Data Reference ID: GSFC02405 (Test Year: 1970)
Manufacturer: HCC — HUGHSON CHEMICALS, LORD CORPORATION, ERIE, PA
ASTM E595 Outgassing Test Results (24h at 125 °C in Vacuum, Collector at 25 °C): Total Mass Loss (TML) = 0.56% | Collected Volatile Condensable Material (CVCM) = 0% | Water Vapor Regained (WVR) = N/A%
Cure Schedule (Pre-Test Conditioning): Step 1 (Time: 30D, Temp: 25 °C, Atm: AIR)
[GSFC16656] CHEMGLAZE Z306 LOT EBA
EXCEEDS STANDARD THRESHOLD (TML 1.69% > 1.0%) Category: Coatings, Conformal Coatings, Paints & Primers (PAINT)
Material Designation / Composition: CHEMGLAZE Z306 LOT EBA
GSFC Data Reference ID: GSFC16656 (Test Year: 1987)
Manufacturer: LOR — LORD CORPORATION, ERIE, PA, INDUSTRIAL COATINGS DIVISION
ASTM E595 Outgassing Test Results (24h at 125 °C in Vacuum, Collector at 25 °C): Total Mass Loss (TML) = 1.69% | Collected Volatile Condensable Material (CVCM) = 0.04% | Water Vapor Regained (WVR) = 0.8%
Cure Schedule (Pre-Test Conditioning): Step 1 (Time: 14D, Temp: 25 °C, Atm: AIR)
[GSFC16654] CHEMGLAZE Z306 LOT EKA
EXCEEDS STANDARD THRESHOLD (TML 1.75% > 1.0%) Category: Coatings, Conformal Coatings, Paints & Primers (PAINT)
Material Designation / Composition: CHEMGLAZE Z306 LOT EKA
GSFC Data Reference ID: GSFC16654 (Test Year: 1987)
Manufacturer: LOR — LORD CORPORATION, ERIE, PA, INDUSTRIAL COATINGS DIVISION
ASTM E595 Outgassing Test Results (24h at 125 °C in Vacuum, Collector at 25 °C): Total Mass Loss (TML) = 1.75% | Collected Volatile Condensable Material (CVCM) = 0.02% | Water Vapor Regained (WVR) = 0.86%
Cure Schedule (Pre-Test Conditioning): Step 1 (Time: 14D, Temp: 25 °C, Atm: AIR)
[GSFC17966] CHEMGLAZE Z306 LOT EKA SPECIAL TEST COLLECTORS
EXCEEDS STANDARD THRESHOLD (TML 1.29% > 1.0%) Category: Coatings, Conformal Coatings, Paints & Primers (PAINT)
Material Designation / Composition: CHEMGLAZE Z306 LOT EKA SPECIAL TEST COLLECTORS
GSFC Data Reference ID: GSFC17966 (Test Year: 1989)
Manufacturer: HCC — HUGHSON CHEMICALS, LORD CORPORATION, ERIE, PA
ASTM E595 Outgassing Test Results (24h at 125 °C in Vacuum, Collector at 25 °C): Total Mass Loss (TML) = 1.29% | Collected Volatile Condensable Material (CVCM) = 0.02% | Water Vapor Regained (WVR) = 0.83%
Cure Schedule (Pre-Test Conditioning): Step 1 (Time: 100D, Temp: 25 °C, Atm: AIR)
[GSFC16700] CHEMGLAZE Z306 LOT FFA
EXCEEDS STANDARD THRESHOLD (TML 1.40% > 1.0%) Category: Coatings, Conformal Coatings, Paints & Primers (PAINT)
Material Designation / Composition: CHEMGLAZE Z306 LOT FFA
GSFC Data Reference ID: GSFC16700 (Test Year: 1987)
Manufacturer: LOR — LORD CORPORATION, ERIE, PA, INDUSTRIAL COATINGS DIVISION
ASTM E595 Outgassing Test Results (24h at 125 °C in Vacuum, Collector at 25 °C): Total Mass Loss (TML) = 1.4% | Collected Volatile Condensable Material (CVCM) = 0.01% | Water Vapor Regained (WVR) = 0.69%
