Repository: Oht8wooWi8yait9n/outgassing

# NASA GSFC Spacecraft Materials Outgassing Database Mirror & Sitemap (`outgassing.nasa.gov`)

Automated static HTML mirror, structured JSONL/CSV dataset, 3-letter manufacturer code dictionary (`963` manufacturers from NASA RP-1124 Appendix A), and flat `<urlset>` XML sitemaps for the **NASA Goddard Space Flight Center (GSFC) Spacecraft Materials Outgassing Database** (`https://outgassing.nasa.gov` / `https://etd.gsfc.nasa.gov/capabilities/outgassing-database/`).

---

## 📊 Dataset Overview

| Metric | Value |
| :--- | :--- |
| **Upstream Authority** | NASA GSFC Engineering and Technology Directorate (ETD), Materials Engineering Branch (Code 541) |

File: catalog/coatings-paints-primers-p05.html (part 1 of 2)
NASA Outgassing Database: Coatings, Conformal Coatings, Paints & Primers (Part 5 of 17 — Records 401–500 of 1630)

Outgassing Database Home
  ASTM E595 User Guide
  Manufacturer Codes (963)
  Download Raw CSV

NASA Outgassing Database: Coatings, Conformal Coatings, Paints & Primers (Part 5 of 17 — Records 401–500 of 1630)

Source: https://outgassing.nasa.gov/ (NASA GSFC ETD Code 541 Spacecraft Materials Outgassing Database) |
  Category Total: 1,630 tests (470 Low-Outgassing Qualified)

Category Pages: Part 1 | Part 2 | Part 3 | Part 4 | [5] | Part 6 | Part 7 | Part 8 | Part 9 | Part 10 | Part 11 | Part 12 | Part 13 | Part 14 | Part 15 | Part 16 | Part 17

Summary Table — Coatings, Conformal Coatings, Paints & Primers (Part 5 of 17)

Data Ref	Material Designation	Manufacturer	Application	TML %	CVCM %	WVR %	NASA Screening	Year	

GSFC04628	CHO-BOND 586-29 A/B AS 100/4.2 BW SILVER EPOXY	CHO — CHOMERICS INC., WOBURN, MA	COND COATING	1.96%	0.1%	—%	EXCEEDS SCREENING	1972	
GSFC23703	CHO-SHIELD 4968/F	CHO — CHOMERICS INC., WOBURN, MA	CONFORMAL COAT	0.67%	0.43%	0.02%	EXCEEDS SCREENING	1996	
GSFC24717	CHO-SHIELD 596 A/B AS 100/37 BW SILVER EPOXY COATING	CHO — CHOMERICS INC., WOBURN, MA	PAINT	1.2%	0.02%	0.14%	EXCEEDS SCREENING	1997	
GSFC01600	CHROME BLACK PLATED ALUMINUM	GSC — GODDARD SPACE FLIGHT CENTER, GREENBELT, MD	COATING	0.28%	0.03%	—%	PASS (≤1.0% TML, ≤0.10% CVCM)	1969	
GSFC01663	CHROME BLACK PLATED ALUMINUM	GSC — GODDARD SPACE FLIGHT CENTER, GREENBELT, MD	COATING	1.09%	0.01%	—%	EXCEEDS SCREENING	1969	
GSFC27067	CLTPF#36 POLYMER FLUX PROPRIETARY MATERIAL	ANG — Manufacturer Code ANG	COATING	1.72%	0.08%	0.3%	EXCEEDS SCREENING	2000	
GSFC27070	CLTPF#76 POLYMER FLUX PROPRIETARY MATERIAL	ANG — Manufacturer Code ANG	COATING	1.64%	0.02%	0.32%	EXCEEDS SCREENING	2000	
GSFC06067	COATING - CABLE - CLEAR	ZZZ — MANUFACTURER UNKNOWN	COATING	1.19%	0.16%	0.35%	EXCEEDS SCREENING	1974	
GSFC01204	COATING 5459 OVER PRIMER 6362	HSD — IIAWKER & SIDDELEY DYNAMICS, LTD., LONDON, ENGLAND	PAINT COMPOSITE	6.91%	0.2%	—%	EXCEEDS SCREENING	1969	
GSFC01201	COATING 5459/CAT 6201 AS 1/1 BV FLAT BLACK EPOXY	HSD — IIAWKER & SIDDELEY DYNAMICS, LTD., LONDON, ENGLAND	PAINT	7.51%	0.32%	—%	EXCEEDS SCREENING	1969	
GSFC15780	COATING RED HI VOLT CAPACITOR	TUS — TUSONIX COMPANY, TUCSON, AZ	COATING	0.74%	0.01%	0.08%	PASS (≤1.0% TML, ≤0.10% CVCM)	1986	
GSFC02717	CODIT 7216 REFLECTIVE COATING	MMM — MINNESOTA MINING & MANUFACTURING COMPANY, ST PAUL, MN, ADHESIVES, COATINGS AND SEALERS DIVISION, ELECTRO-PRODUCTS DIVISION, INDUSTRIAL TAPE DIVISION, MAGNETIC PRODUCTS DIVISION	PAINT	2.11%	0.19%	—%	EXCEEDS SCREENING	1971	
GSFC17013	COHRLASTIC 1877 THERM COND SILICONE COATED FABRIC	CHR — FURON, CONNECTICUT HARD RUBBER DIV., NEW HAVEN, CT	COATED FABRIC	0.2%	0.04%	0.04%	PASS (≤1.0% TML, ≤0.10% CVCM)	1988	
GSFC17016	COHRLASTIC 1879 THERM COND SILICONE COATED FABRIC	CHR — FURON, CONNECTICUT HARD RUBBER DIV., NEW HAVEN, CT	COATED FABRIC	0.15%	0.03%	0.03%	PASS (≤1.0% TML, ≤0.10% CVCM)	1988	
GSFC00469	COLONY 101 WHITE PAINT RTV 602 BASE	GSC — GODDARD SPACE FLIGHT CENTER, GREENBELT, MD	PAINT	2.13%	0.31%	—%	EXCEEDS SCREENING	1968	
GSFC00572	COLONY 101 WHITE PAINT RTV 602 BASE	GSC — GODDARD SPACE FLIGHT CENTER, GREENBELT, MD	PAINT	0.41%	0.12%	—%	EXCEEDS SCREENING	1968	
GSFC11902	CONATHANE 1M-1145 ONE COMPONENT LOT BNO2	CON — CONAP, INC., OLEAN, NY	COATING	1.84%	0.09%	0.52%	EXCEEDS SCREENING	1981	
GSFC04148	CONATHANE CE 1153	CON — CONAP, INC., OLEAN, NY	CONF COAT	11.73%	0.1%	—%	EXCEEDS SCREENING	1972	
GSFC03889	CONATHANE CE 1155 A/B AS 10/7 BW	CON — CONAP, INC., OLEAN, NY	CONF COAT	1.6%	0.04%	—%	EXCEEDS SCREENING	1972	
GSFC16106	CONATHANE CE 1155 A/B AS 10/7 BW POLYURETHANE	CON — CONAP, INC., OLEAN, NY	CONF COAT	7.62%	0.01%	0.49%	EXCEEDS SCREENING	1987	
GSFC16109	CONATHANE CE 1155 A/B AS 10/7 BW POLYURETHANE	CON — CONAP, INC., OLEAN, NY	CONF COAT	3.94%	0.01%	0.46%	EXCEEDS SCREENING	1987	
GSFC16127	CONATHANE CE 1155 A/B AS 10/7 BW POLYURETHANE	CON — CONAP, INC., OLEAN, NY	CONF COAT	4.76%	0.01%	0.28%	EXCEEDS SCREENING	1987	
GSFC02381	CONATHANE CE 1155 A/B AS 10/7 BW W/DIAZO DYESTUFF	CON — CONAP, INC., OLEAN, NY	CONF COAT	14.88%	0.01%	—%	EXCEEDS SCREENING	1970	
GSFC21124	CONATHANE CE 1155 A/B AS 10/7 PBW/DYE/F PROCESS CURE	CON — CONAP, INC., OLEAN, NY	COATING	0.81%	0.03%	0.34%	PASS (≤1.0% TML, ≤0.10% CVCM)	1993	
GSFC03891	CONATHANE CE 1155 A/B/CELLOSOLVE ACETATE AS 10/7/3	CON — CONAP, INC., OLEAN, NY	CONF COAT	1.3%	0.08%	—%	EXCEEDS SCREENING	1972	
GSFC10766	CONATHANE CE 1155 FILM	CON — CONAP, INC., OLEAN, NY	CONF COAT	3.02%	0.03%	0.42%	EXCEEDS SCREENING	1980	
GSFC22015	CONATHANE CE 1155-35 A/B AS 100/89 PBW/F	CON — CONAP, INC., OLEAN, NY	CONF COAT	8.95%	0.22%	0.35%	EXCEEDS SCREENING	1994	
GSFC21097	CONATHANE CE 1155-35 A/B AS 51.6/48.4 PBW/F	CON — CONAP, INC., OLEAN, NY	CONF COAT	1.31%	0.24%	0.35%	EXCEEDS SCREENING	1993	
GSFC21599	CONATHANE CE 1155-35 A/B AS 51.6/48.4 PBW/F	CON — CONAP, INC., OLEAN, NY	CONF COAT	0.82%	0.05%	0.16%	PASS (≤1.0% TML, ≤0.10% CVCM)	1993	
GSFC22005	CONATHANE CE 1155-35 A/B AS 51.6/48.4 PBW/F	CPM — Manufacturer Code CPM	CONF COAT	0.66%	0.03%	0.18%	PASS (≤1.0% TML, ≤0.10% CVCM)	1994	
GSFC22012	CONATHANE CE 1155-35 A/B AS 51.6/48.4 PBW/F	CON — CONAP, INC., OLEAN, NY	CONF COAT	8.18%	0.25%	0.38%	EXCEEDS SCREENING	1994	
GSFC22075	CONATHANE CE 1155/AD-1147C PRIMER/F PROCESS CURE	CON — CONAP, INC., OLEAN, NY	CONF COAT	1.55%	0.07%	0.33%	EXCEEDS SCREENING	1994	
GSFC22177	CONATHANE CE 1155/AD-1147C PRIMER/F PROCESS CURE	CON — CONAP, INC., OLEAN, NY	CONF COAT	1.66%	0.15%	0.29%	EXCEEDS SCREENING	1994	
GSFC22261	CONATHANE CE 1155/AD-1147C PRIMER/F PROCESS CURE	CON — CONAP, INC., OLEAN, NY	CONF COAT	1.1%	0.08%	0.34%	EXCEEDS SCREENING	1994	
GSFC02763	CONATHANE CE 1155/CELLOSOLVE ACETATE GSFC PREP	CON — CONAP, INC., OLEAN, NY	CONF COAT	0.95%	0.02%	—%	PASS (≤1.0% TML, ≤0.10% CVCM)	1971	
GSFC02681	CONATHANE CE 1155/CELLOSOLVE ACETATE MULTICURE	CON — CONAP, INC., OLEAN, NY	CONF COAT	0.81%	0.05%	—%	PASS (≤1.0% TML, ≤0.10% CVCM)	1971	
GSFC15552	CONATHANE CE 1155/PM ACETATE	CON — CONAP, INC., OLEAN, NY	CONF COAT	0.74%	0.03%	0.34%	PASS (≤1.0% TML, ≤0.10% CVCM)	1986	
GSFC07082	CONATHANE CE 1164 MIL I 46058C TYPE UR 2 COATS/FOIL	CON — CONAP, INC., OLEAN, NY	CONF COAT	7.26%	0%	0.48%	EXCEEDS SCREENING	1975	
GSFC07133	CONATHANE CE 1164 MIL I 46058C TYPE UR 2 COATS/FOIL	CON — CONAP, INC., OLEAN, NY	CONF COAT	1.95%	0.07%	0.08%	EXCEEDS SCREENING	1975	
GSFC27376	CONATHANE CE 1164 ONE PART POLYURETHANE CLEAR/F	CON — CONAP, INC., OLEAN, NY	COATING	6.33%	0.03%	0.2%	EXCEEDS SCREENING	2000	
GSFC27379	CONATHANE CE 1164 ONE PART POLYURETHANE CLEAR/F	CON — CONAP, INC., OLEAN, NY	COATING	2.28%	0.05%	0.19%	EXCEEDS SCREENING	2000	
GSFC24479	CONATHANE CE 1175 ONE PART POLYURETHANE CLEAR/F	CON — CONAP, INC., OLEAN, NY	CONFORMAL COAT	7.73%	0.06%	0.47%	EXCEEDS SCREENING	1997	
GSFC24512	CONATHANE CE 1175 ONE PART POLYURETHANE CLEAR/F	CON — CONAP, INC., OLEAN, NY	CONFORMAL COAT	1.95%	0.05%	0.41%	EXCEEDS SCREENING	1997	
GSFC22057	CONATHANE CE 1175 WATER SOLUBLE URETHANE COATING/F	CON — CONAP, INC., OLEAN, NY	CONF COAT	1.43%	0.1%	0.57%	EXCEEDS SCREENING	1994	
GSFC22459	CONATHANE CE-1155 A/B AS 10/7 PBW/DYE PROCESS CURE	CON — CONAP, INC., OLEAN, NY	COATING	6.44%	0%	0.34%	EXCEEDS SCREENING	1995	
GSFC22645	CONATHANE CE-1155 A/B AS 10/7 PBW/DYE PROCESS CURE	CON — CONAP, INC., OLEAN, NY	CONFORMAL COAT	4.58%	0.02%	0.38%	EXCEEDS SCREENING	1995	
GSFC22456	CONATHANE CE-1155/COLORMATCH DR-2205 98/2 PBW UR B	CON — CONAP, INC., OLEAN, NY	COATING	1.87%	0%	0.53%	EXCEEDS SCREENING	1995	
GSFC22642	CONATHANE CE-1155/COLORMATCH DR-2205 98/2 PBW UR B	CON — CONAP, INC., OLEAN, NY	CONFORMAL COAT	2.44%	0.03%	0.39%	EXCEEDS SCREENING	1995	
GSFC22453	CONATHANE CE-1155/REACTINT 57AB 95/5 PBW BLACK UR A	CON — CONAP, INC., OLEAN, NY	COATING	1.76%	0.22%	0.59%	EXCEEDS SCREENING	1995	
GSFC22639	CONATHANE CE-1155/REACTINT 57AB 95/5 PBW BLACK UR A	CON — CONAP, INC., OLEAN, NY	CONFORMAL COAT	3.64%	0.04%	0.06%	EXCEEDS SCREENING	1995	
GSFC23847	CONATHANE CE-1155/S8 SOLVENT A/B/C AS 10/7/4 BW	CON — CONAP, INC., OLEAN, NY	CONFROMAL COAT	0.47%	0.04%	0.02%	PASS (≤1.0% TML, ≤0.10% CVCM)	1996	
GSFC24614	CONATHANE CE-1175 ONE PART POLYURETHANE CLEAR/F	CON — CONAP, INC., OLEAN, NY	CONFORMAL COAT	2.8%	0.74%	0.47%	EXCEEDS SCREENING	1997	
GSFC24729	CONATHANE CE-1175 ONE PART POLYURETHANE CLEAR/F	CON — CONAP, INC., OLEAN, NY	CONFORMAL COAT	2.29%	0.1%	0.51%	EXCEEDS SCREENING	1997	
GSFC33601	CONATHANE CE1155, 10:7 PWB	HYS — HYSOL ENGINEERING ADIIESIVES, SEABROOK, NH, HYSOL AEROSPACE PRODUCTS, PITTSBURG, CA, DEXTER AEROSPACE MATERIALS DIVISION	POLYURETHANE COATING	13.2%	0%	0.18%	EXCEEDS SCREENING	2012	
GSFC19869	CONATHANE DPCE 14455 GREEN	CON — CONAP, INC., OLEAN, NY	COATING	9.99%	0.05%	0.37%	EXCEEDS SCREENING	1991	
GSFC13873	CONATHANE EN-11 COATED CAPACITOR	APL — APPLIED PHYSICS LABORATORY, JOHNS IIOPKINS UNIV., LAUREL, MD	CONF COAT	0.94%	0.37%	0.2%	EXCEEDS SCREENING	1984	
GSFC19495	CONATHANE EN-11 OVER DK 1701 4 MILS	ZZZ — MANUFACTURER UNKNOWN	COATING	0.44%	0.16%	0.06%	EXCEEDS SCREENING	1991	
GSFC14596	CONATHANE EN-11 THINNED/SPRAYED/F	CON — CONAP, INC., OLEAN, NY	CONF COAT	0.62%	0.08%	0.14%	PASS (≤1.0% TML, ≤0.10% CVCM)	1985	
GSFC20848	CONATHANE EN-11/SILFLAKE 135/HEXANE	CON — CONAP, INC., OLEAN, NY	COATING	0.92%	0.2%	0.01%	EXCEEDS SCREENING	1992	
GSFC20893	CONATHANE EN-11/SILFLAKE 135/HEXANE	CON — CONAP, INC., OLEAN, NY	COATING	0.95%	0.16%	0.04%	EXCEEDS SCREENING	1992	
GSFC20908	CONATHANE EN-11/SILFLAKE 135/HEXANE	CON — CONAP, INC., OLEAN, NY	COATING	0.94%	0.11%	0.03%	EXCEEDS SCREENING	1992	
GSFC20944	CONATHANE EN-11/SILFLAKE 135/HEXANE	CON — CONAP, INC., OLEAN, NY	COATING	0.9%	0.09%	0.02%	PASS (≤1.0% TML, ≤0.10% CVCM)	1992	
GSFC20986	CONATHANE EN-11/SILFLAKE 135/HEXANE (WASHED 135)	CON — CONAP, INC., OLEAN, NY	COATING	0.83%	0.13%	0%	EXCEEDS SCREENING	1993	
GSFC01729	CONATHANE RN 1510/CONACURE AH18 AS 5/2 BW	CON — CONAP, INC., OLEAN, NY	CONF COAT	1.09%	0.1%	—%	EXCEEDS SCREENING	1970	
GSFC19498	CONATHENE EN-11 OVER DK 1701 2 MILS	ZZZ — MANUFACTURER UNKNOWN	COATING	0.46%	0.17%	0.06%	EXCEEDS SCREENING	1991	
GSFC20746	CONDUCTIVE URETHANE 75320	SDS — SPECTRO DYNAMIC SYSTEMS, HICKORY, NC	CONDUCTIVE PAINT	0.7%	0.12%	0.1%	EXCEEDS SCREENING	1992	
GSFC12382	CONFORMAL COATING MIL-C-55365/4 PROPRIETARY	ZZZ — MANUFACTURER UNKNOWN	CONF COAT	99.99%	99.99%	0%	EXCEEDS SCREENING	1982	
GSFC30931	CORE: MNZN, PART NO. ZH-42206-TC H/S NON CONDUCTIVE GREY, PRODUCT # 895-HE029-353	MAH — MAGNETICS, BUTLER, PA	MAGNETIC CORE W/COATING	0.03%	0.01%	0%	PASS (≤1.0% TML, ≤0.10% CVCM)	2008	
SRI14011	CORLAR 585 BLACK EPOXY	DUP — E I DUPONT DE NEMOURS AND CO., INC., WILMINGTON, DE, ELASTOMER CHEMICALS DEPARTMENT, FABRICS AND FINISItES DEPARTMENT, FILM DEPARTMENT, PLASTICS DEPARTMENT	PAINT	8.58%	1.28%	—%	EXCEEDS SCREENING	1964	
SRI14012	CORLAR 585 BLACK EPOXY	DUP — E I DUPONT DE NEMOURS AND CO., INC., WILMINGTON, DE, ELASTOMER CHEMICALS DEPARTMENT, FABRICS AND FINISItES DEPARTMENT, FILM DEPARTMENT, PLASTICS DEPARTMENT	PAINT	2.38%	1.28%	—%	EXCEEDS SCREENING	1964	
GSFC20043	CR-3115 A/B AS 5/1 PBW WHITE EPOXY	TAC — TACC FORMULATED RESINS, ROCKLAND, MA	COATING	1.71%	0.27%	0.2%	EXCEEDS SCREENING	1991	
GSFC05160	CRAMOLIN PLASTIK SPRAY DRY 10M/COAT/ROOM TEMP	CLI — CAIG LABS INC., ESCONDIDO, CA	CONF COAT	13.63%	0.09%	—%	EXCEEDS SCREENING	1973	
GSFC05230	CRAMOLIN PLASTIK SPRAY DRY 10M/COAT/ROOM TEMP	CLI — CAIG LABS INC., ESCONDIDO, CA	CONF COAT	11.93%	0.11%	—%	EXCEEDS SCREENING	1973	
GSFC20252	CREST 4576 A/B AS 10/1 PBW WHITE SILICONE	CPC — CREST PRODUCTS CO., SANTA ANA, CA, CHEMICAL PRODUCTS RESEARCH IS CODED UJC	COATING	0.81%	0.38%	0.01%	EXCEEDS SCREENING	1991	
GSFC20267	CREST 6030 ONE PART UV CURED CLEAR COATING	CPC — CREST PRODUCTS CO., SANTA ANA, CA, CHEMICAL PRODUCTS RESEARCH IS CODED UJC	COATING	8.12%	0.32%	0.64%	EXCEEDS SCREENING	1992	
GSFC20270	CREST 6036 ONE PART UV CURED AMBER COATING	CPC — CREST PRODUCTS CO., SANTA ANA, CA, CHEMICAL PRODUCTS RESEARCH IS CODED UJC	COATING	10.62%	0.27%	0.36%	EXCEEDS SCREENING	1992	
GSFC21499	CROWN METRO 16-F2-90/EC-123 FLAT BLACK EPOXY PAINT/F	CRM — Manufacturer Code CRM	PAINT	1.92%	0.18%	0.22%	EXCEEDS SCREENING	1993	
GSFC02357	CTL 15 A/B AS 3/1 BW BLACK EPOXY PAINT MULTICURE	CTL — CHEMICAL TECHNOLOGY LABORATORIES, LOS ANGELES, CA	PAINT	0.96%	0.02%	—%	PASS (≤1.0% TML, ≤0.10% CVCM)	1970	
GSFC06790	CTL-15 A/B AS 3/1 BW BLACK EPOXY PAINT	CTL — CHEMICAL TECHNOLOGY LABORATORIES, LOS ANGELES, CA	PAINT	3.93%	0.03%	0.61%	EXCEEDS SCREENING	1975	
GSFC02649	CTL-15 BLACK EPOXY PAINT BATCH 1541 HUGHES ACFT	CTL — CHEMICAL TECHNOLOGY LABORATORIES, LOS ANGELES, CA	PAINT	5.36%	0%	—%	EXCEEDS SCREENING	1971	
GSFC22999	CTL-15 BLACK EPOXY PAINT PER SM 80066/F	CTL — CHEMICAL TECHNOLOGY LABORATORIES, LOS ANGELES, CA	PAINT	1.18%	0.18%	0.39%	EXCEEDS SCREENING	1995	
GSFC22894	CTL-15 BLACK EPOXY PAINT PER SM80066/F	CTL — CHEMICAL TECHNOLOGY LABORATORIES, LOS ANGELES, CA	PAINT	6.34%	0.58%	0.44%	EXCEEDS SCREENING	1995	
GSFC23189	CTL-15 BLACK EPOXY PAINT PER SM80066/F	CTL — CHEMICAL TECHNOLOGY LABORATORIES, LOS ANGELES, CA	PAINT	1.53%	0.11%	0.35%	EXCEEDS SCREENING	1995	
GSFC23191	CTL-15 BLACK EPOXY PAINT PER SM80066/F	CTL — CHEMICAL TECHNOLOGY LABORATORIES, LOS ANGELES, CA	PAINT	1.55%	0.11%	0.4%	EXCEEDS SCREENING	1995	
GSFC10940	CTL-15 GLOSSY BLACK PAINT	CTL — CHEMICAL TECHNOLOGY LABORATORIES, LOS ANGELES, CA	PAINT	2.16%	0.06%	0.35%	EXCEEDS SCREENING	1980	
GSFC11285	CTL-15 GLOSSY BLACK PAINT ONE COAT	CTL — CHEMICAL TECHNOLOGY LABORATORIES, LOS ANGELES, CA	PAINT	1.8%	0.04%	0.55%	EXCEEDS SCREENING	1980	
GSFC11288	CTL-15 GLOSSY BLACK PAINT THREE COATS	CTL — CHEMICAL TECHNOLOGY LABORATORIES, LOS ANGELES, CA	PAINT	1.81%	0.06%	0.51%	EXCEEDS SCREENING	1980	
GSFC02651	CTL-15 WHITE EPOXY PAINT BATCH 1694 HUGHES ACFT	CTL — CHEMICAL TECHNOLOGY LABORATORIES, LOS ANGELES, CA	PAINT	3.85%	0%	—%	EXCEEDS SCREENING	1971	
GSFC09104	CTL-15 WHITE EPOXY PAINT HUGHES ACFT	CTL — CHEMICAL TECHNOLOGY LABORATORIES, LOS ANGELES, CA	PAINT	2.6%	0.1%	0.6%	EXCEEDS SCREENING	1978	
GSFC23002	CTL-15 WHITE EPOXY PAINT PER SM 80066/F	CTL — CHEMICAL TECHNOLOGY LABORATORIES, LOS ANGELES, CA	PAINT	1%	0.1%	0.39%	PASS (≤1.0% TML, ≤0.10% CVCM)	1995	
GSFC22897	CTL-15 WHITE EPOXY PAINT PER SM80066/F	CTL — CHEMICAL TECHNOLOGY LABORATORIES, LOS ANGELES, CA	PAINT	6.8%	0.63%	0.6%	EXCEEDS SCREENING	1995	
GSFC23185	CTL-15 WHITE EPOXY PAINT PER SM80066/F	CTL — CHEMICAL TECHNOLOGY LABORATORIES, LOS ANGELES, CA	PAINT	2.16%	0.01%	0.48%	EXCEEDS SCREENING	1995	
GSFC23187	CTL-15 WHITE EPOXY PAINT PER SM80066/F	CTL — CHEMICAL TECHNOLOGY LABORATORIES, LOS ANGELES, CA	PAINT	2.2%	0.19%	0.46%	EXCEEDS SCREENING	1995	
GSFC04782	CUVERTIN 306 BLACK POLYURETHANE COATING	HNC — Henkel & Cie, Germany	PAINT	0.69%	0.02%	—%	PASS (≤1.0% TML, ≤0.10% CVCM)	1973	
GSFC15340	CV-1144-0 CLEAR COATING/F	MCG — MC GHAN NUSIL CORPORATION, CARPINTERIA, CA, SUBSIDIARY OF UNION CARBIDE	COATING	0.3%	0%	0.02%	PASS (≤1.0% TML, ≤0.10% CVCM)	1986	
GSFC15741	CV-1144-1 WHITE ONE PART SILICONE PAINT	MCG — MC GHAN NUSIL CORPORATION, CARPINTERIA, CA, SUBSIDIARY OF UNION CARBIDE	PAINT	0.33%	0.03%	0.02%	PASS (≤1.0% TML, ≤0.10% CVCM)	1986	
GSFC15744	CV-1144-2 BLACK ONE PART SILICONE PAINT	MCG — MC GHAN NUSIL CORPORATION, CARPINTERIA, CA, SUBSIDIARY OF UNION CARBIDE	PAINT	0.24%	0.01%	0.01%	PASS (≤1.0% TML, ≤0.10% CVCM)	1986	
GSFC05010	D-241-F3 SILICONE	MSF — MARSHALL SPACE FLIGIIT CENTER, IIUNTSVILLE, AL	PAINT BASE	1.02%	0.21%	—%	EXCEEDS SCREENING	1973	
GSFC11054	D4D CONDUCTIVE PAINT	GEV — GENERAL ELECTRIC CO., REENTRY & ENVIRONMENTAL SYS, VALLEY FORGE, PA	COND PAINT	1.88%	0.39%	0.14%	EXCEEDS SCREENING	1980	
GSFC11213	D4D CONDUCTIVE PAINT	GEV — GENERAL ELECTRIC CO., REENTRY & ENVIRONMENTAL SYS, VALLEY FORGE, PA	COND PAINT	1.57%	0.34%	0.07%	EXCEEDS SCREENING	1980	

Detailed ASTM E595 Spacecraft Material Test Records

  [GSFC04628] CHO-BOND 586-29 A/B AS 100/4.2 BW SILVER EPOXY
EXCEEDS STANDARD THRESHOLD (TML 1.96% > 1.0%) Category: Coatings, Conformal Coatings, Paints & Primers (COND COATING)
Material Designation / Composition: CHO-BOND 586-29 A/B AS 100/4.2 BW SILVER EPOXY
GSFC Data Reference ID: GSFC04628 (Test Year: 1972)
Manufacturer: CHO — CHOMERICS INC., WOBURN, MA
ASTM E595 Outgassing Test Results (24h at 125 °C in Vacuum, Collector at 25 °C): Total Mass Loss (TML) = 1.96% | Collected Volatile Condensable Material (CVCM) = 0.1% | Water Vapor Regained (WVR) = N/A%
Cure Schedule (Pre-Test Conditioning): Step 1 (Time: 24H, Temp: 25 °C, Atm: AIR) → Step 2 (Time: 2H, Temp: 100 °C, Atm: AIR)
[GSFC23703] CHO-SHIELD 4968/F
EXCEEDS STANDARD THRESHOLD (CVCM 0.43% > 0.10%) Category: Coatings, Conformal Coatings, Paints & Primers (CONFORMAL COAT)
Material Designation / Composition: CHO-SHIELD 4968/F
GSFC Data Reference ID: GSFC23703 (Test Year: 1996)
Manufacturer: CHO — CHOMERICS INC., WOBURN, MA
ASTM E595 Outgassing Test Results (24h at 125 °C in Vacuum, Collector at 25 °C): Total Mass Loss (TML) = 0.67% | Collected Volatile Condensable Material (CVCM) = 0.43% | Water Vapor Regained (WVR) = 0.02%
Cure Schedule (Pre-Test Conditioning): Step 1 (Time: 1H, Temp: 225 °C, Atm: AIR) → Step 2 (Time: 1H, Temp: 66 °C, Atm: AIR) → Step 3 (Time: 2H, Temp: 127 °C, Atm: AIR)
[GSFC24717] CHO-SHIELD 596 A/B AS 100/37 BW SILVER EPOXY COATING
EXCEEDS STANDARD THRESHOLD (TML 1.20% > 1.0%) Category: Coatings, Conformal Coatings, Paints & Primers (PAINT)
Material Designation / Composition: CHO-SHIELD 596 A/B AS 100/37 BW SILVER EPOXY COATING
GSFC Data Reference ID: GSFC24717 (Test Year: 1997)
Manufacturer: CHO — CHOMERICS INC., WOBURN, MA
ASTM E595 Outgassing Test Results (24h at 125 °C in Vacuum, Collector at 25 °C): Total Mass Loss (TML) = 1.2% | Collected Volatile Condensable Material (CVCM) = 0.02% | Water Vapor Regained (WVR) = 0.14%
Cure Schedule (Pre-Test Conditioning): Step 1 (Time: 2H, Temp: 25 °C, Atm: AIR) → Step 2 (Time: 1H, Temp: 65 °C, Atm: AIR) → Step 3 (Time: 1H, Temp: 94 °C)
[GSFC01600] CHROME BLACK PLATED ALUMINUM
PASS — Meets NASA Standard Low-Outgassing Screening Criteria (TML ≤ 1.0%, CVCM ≤ 0.10%) Category: Coatings, Conformal Coatings, Paints & Primers (COATING)
Material Designation / Composition: CHROME BLACK PLATED ALUMINUM
GSFC Data Reference ID: GSFC01600 (Test Year: 1969)
Manufacturer: GSC — GODDARD SPACE FLIGHT CENTER, GREENBELT, MD
ASTM E595 Outgassing Test Results (24h at 125 °C in Vacuum, Collector at 25 °C): Total Mass Loss (TML) = 0.28% | Collected Volatile Condensable Material (CVCM) = 0.03% | Water Vapor Regained (WVR) = N/A%
Cure Schedule (Pre-Test Conditioning): Not specified / As received
[GSFC01663] CHROME BLACK PLATED ALUMINUM
EXCEEDS STANDARD THRESHOLD (TML 1.09% > 1.0%) Category: Coatings, Conformal Coatings, Paints & Primers (COATING)
Material Designation / Composition: CHROME BLACK PLATED ALUMINUM
GSFC Data Reference ID: GSFC01663 (Test Year: 1969)
Manufacturer: GSC — GODDARD SPACE FLIGHT CENTER, GREENBELT, MD
ASTM E595 Outgassing Test Results (24h at 125 °C in Vacuum, Collector at 25 °C): Total Mass Loss (TML) = 1.09% | Collected Volatile Condensable Material (CVCM) = 0.01% | Water Vapor Regained (WVR) = N/A%
Cure Schedule (Pre-Test Conditioning): Not specified / As received
[GSFC27067] CLTPF#36 POLYMER FLUX PROPRIETARY MATERIAL
EXCEEDS STANDARD THRESHOLD (TML 1.72% > 1.0%) Category: Coatings, Conformal Coatings, Paints & Primers (COATING)
Material Designation / Composition: CLTPF#36 POLYMER FLUX PROPRIETARY MATERIAL
GSFC Data Reference ID: GSFC27067 (Test Year: 2000)
Manufacturer: ANG — Manufacturer Code ANG
ASTM E595 Outgassing Test Results (24h at 125 °C in Vacuum, Collector at 25 °C): Total Mass Loss (TML) = 1.72% | Collected Volatile Condensable Material (CVCM) = 0.08% | Water Vapor Regained (WVR) = 0.3%
Cure Schedule (Pre-Test Conditioning): Not specified / As received
[GSFC27070] CLTPF#76 POLYMER FLUX PROPRIETARY MATERIAL
EXCEEDS STANDARD THRESHOLD (TML 1.64% > 1.0%) Category: Coatings, Conformal Coatings, Paints & Primers (COATING)
Material Designation / Composition: CLTPF#76 POLYMER FLUX PROPRIETARY MATERIAL
GSFC Data Reference ID: GSFC27070 (Test Year: 2000)
Manufacturer: ANG — Manufacturer Code ANG
ASTM E595 Outgassing Test Results (24h at 125 °C in Vacuum, Collector at 25 °C): Total Mass Loss (TML) = 1.64% | Collected Volatile Condensable Material (CVCM) = 0.02% | Water Vapor Regained (WVR) = 0.32%
Cure Schedule (Pre-Test Conditioning): Not specified / As received
[GSFC06067] COATING - CABLE - CLEAR
EXCEEDS STANDARD THRESHOLD (TML 1.19% > 1.0%, CVCM 0.16% > 0.10%) Category: Coatings, Conformal Coatings, Paints & Primers (COATING)
Material Designation / Composition: COATING - CABLE - CLEAR
GSFC Data Reference ID: GSFC06067 (Test Year: 1974)
Manufacturer: ZZZ — MANUFACTURER UNKNOWN
ASTM E595 Outgassing Test Results (24h at 125 °C in Vacuum, Collector at 25 °C): Total Mass Loss (TML) = 1.19% | Collected Volatile Condensable Material (CVCM) = 0.16% | Water Vapor Regained (WVR) = 0.35%
Cure Schedule (Pre-Test Conditioning): Not specified / As received
[GSFC01204] COATING 5459 OVER PRIMER 6362
EXCEEDS STANDARD THRESHOLD (TML 6.91% > 1.0%, CVCM 0.20% > 0.10%) Category: Coatings, Conformal Coatings, Paints & Primers (PAINT COMPOSITE)
Material Designation / Composition: COATING 5459 OVER PRIMER 6362
GSFC Data Reference ID: GSFC01204 (Test Year: 1969)
Manufacturer: HSD — IIAWKER & SIDDELEY DYNAMICS, LTD., LONDON, ENGLAND
ASTM E595 Outgassing Test Results (24h at 125 °C in Vacuum, Collector at 25 °C): Total Mass Loss (TML) = 6.91% | Collected Volatile Condensable Material (CVCM) = 0.2% | Water Vapor Regained (WVR) = N/A%
Cure Schedule (Pre-Test Conditioning): Step 1 (Time: 7D, Temp: 25 °C, Atm: AIR)
[GSFC01201] COATING 5459/CAT 6201 AS 1/1 BV FLAT BLACK EPOXY
EXCEEDS STANDARD THRESHOLD (TML 7.51% > 1.0%, CVCM 0.32% > 0.10%) Category: Coatings, Conformal Coatings, Paints & Primers (PAINT)
Material Designation / Composition: COATING 5459/CAT 6201 AS 1/1 BV FLAT BLACK EPOXY
GSFC Data Reference ID: GSFC01201 (Test Year: 1969)
Manufacturer: HSD — IIAWKER & SIDDELEY DYNAMICS, LTD., LONDON, ENGLAND
ASTM E595 Outgassing Test Results (24h at 125 °C in Vacuum, Collector at 25 °C): Total Mass Loss (TML) = 7.51% | Collected Volatile Condensable Material (CVCM) = 0.32% | Water Vapor Regained (WVR) = N/A%
Cure Schedule (Pre-Test Conditioning): Step 1 (Time: 7D, Temp: 25 °C, Atm: AIR)
[GSFC15780] COATING RED HI VOLT CAPACITOR
PASS — Meets NASA Standard Low-Outgassing Screening Criteria (TML ≤ 1.0%, CVCM ≤ 0.10%) Category: Coatings, Conformal Coatings, Paints & Primers (COATING)
Material Designation / Composition: COATING RED HI VOLT CAPACITOR
GSFC Data Reference ID: GSFC15780 (Test Year: 1986)
Manufacturer: TUS — TUSONIX COMPANY, TUCSON, AZ
ASTM E595 Outgassing Test Results (24h at 125 °C in Vacuum, Collector at 25 °C): Total Mass Loss (TML) = 0.74% | Collected Volatile Condensable Material (CVCM) = 0.01% | Water Vapor Regained (WVR) = 0.08%
Cure Schedule (Pre-Test Conditioning): Not specified / As received
[GSFC02717] CODIT 7216 REFLECTIVE COATING
EXCEEDS STANDARD THRESHOLD (TML 2.11% > 1.0%, CVCM 0.19% > 0.10%) Category: Coatings, Conformal Coatings, Paints & Primers (PAINT)
Material Designation / Composition: CODIT 7216 REFLECTIVE COATING
GSFC Data Reference ID: GSFC02717 (Test Year: 1971)
Manufacturer: MMM — MINNESOTA MINING & MANUFACTURING COMPANY, ST PAUL, MN, ADHESIVES, COATINGS AND SEALERS DIVISION, ELECTRO-PRODUCTS DIVISION, INDUSTRIAL TAPE DIVISION, MAGNETIC PRODUCTS DIVISION
ASTM E595 Outgassing Test Results (24h at 125 °C in Vacuum, Collector at 25 °C): Total Mass Loss (TML) = 2.11% | Collected Volatile Condensable Material (CVCM) = 0.19% | Water Vapor Regained (WVR) = N/A%
Cure Schedule (Pre-Test Conditioning): Step 1 (Time: 24H, Temp: 25 °C, Atm: AIR)
[GSFC17013] COHRLASTIC 1877 THERM COND SILICONE COATED FABRIC
PASS — Meets NASA Standard Low-Outgassing Screening Criteria (TML ≤ 1.0%, CVCM ≤ 0.10%) Category: Coatings, Conformal Coatings, Paints & Primers (COATED FABRIC)
Material Designation / Composition: COHRLASTIC 1877 THERM COND SILICONE COATED FABRIC
GSFC Data Reference ID: GSFC17013 (Test Year: 1988)
Manufacturer: CHR — FURON, CONNECTICUT HARD RUBBER DIV., NEW HAVEN, CT
ASTM E595 Outgassing Test Results (24h at 125 °C in Vacuum, Collector at 25 °C): Total Mass Loss (TML) = 0.2% | Collected Volatile Condensable Material (CVCM) = 0.04% | Water Vapor Regained (WVR) = 0.04%
Cure Schedule (Pre-Test Conditioning): Not specified / As received
[GSFC17016] COHRLASTIC 1879 THERM COND SILICONE COATED FABRIC
PASS — Meets NASA Standard Low-Outgassing Screening Criteria (TML ≤ 1.0%, CVCM ≤ 0.10%) Category: Coatings, Conformal Coatings, Paints & Primers (COATED FABRIC)
Material Designation / Composition: COHRLASTIC 1879 THERM COND SILICONE COATED FABRIC
GSFC Data Reference ID: GSFC17016 (Test Year: 1988)
Manufacturer: CHR — FURON, CONNECTICUT HARD RUBBER DIV., NEW HAVEN, CT
ASTM E595 Outgassing Test Results (24h at 125 °C in Vacuum, Collector at 25 °C): Total Mass Loss (TML) = 0.15% | Collected Volatile Condensable Material (CVCM) = 0.03% | Water Vapor Regained (WVR) = 0.03%
Cure Schedule (Pre-Test Conditioning): Not specified / As received
[GSFC00469] COLONY 101 WHITE PAINT RTV 602 BASE
EXCEEDS STANDARD THRESHOLD (TML 2.13% > 1.0%, CVCM 0.31% > 0.10%) Category: Coatings, Conformal Coatings, Paints & Primers (PAINT)
Material Designation / Composition: COLONY 101 WHITE PAINT RTV 602 BASE
GSFC Data Reference ID: GSFC00469 (Test Year: 1968)
Manufacturer: GSC — GODDARD SPACE FLIGHT CENTER, GREENBELT, MD
ASTM E595 Outgassing Test Results (24h at 125 °C in Vacuum, Collector at 25 °C): Total Mass Loss (TML) = 2.13% | Collected Volatile Condensable Material (CVCM) = 0.31% | Water Vapor Regained (WVR) = N/A%
Cure Schedule (Pre-Test Conditioning): Step 1 (Time: 24H, Temp: 25 °C, Atm: AIR)
[GSFC00572] COLONY 101 WHITE PAINT RTV 602 BASE
EXCEEDS STANDARD THRESHOLD (CVCM 0.12% > 0.10%) Category: Coatings, Conformal Coatings, Paints & Primers (PAINT)
Material Designation / Composition: COLONY 101 WHITE PAINT RTV 602 BASE
GSFC Data Reference ID: GSFC00572 (Test Year: 1968)
Manufacturer: GSC — GODDARD SPACE FLIGHT CENTER, GREENBELT, MD
ASTM E595 Outgassing Test Results (24h at 125 °C in Vacuum, Collector at 25 °C): Total Mass Loss (TML) = 0.41% | Collected Volatile Condensable Material (CVCM) = 0.12% | Water Vapor Regained (WVR) = N/A%
Cure Schedule (Pre-Test Conditioning): Step 1 (Time: 24H, Temp: 70 °C, Atm: AIR)
[GSFC11902] CONATHANE 1M-1145 ONE COMPONENT LOT BNO2
EXCEEDS STANDARD THRESHOLD (TML 1.84% > 1.0%) Category: Coatings, Conformal Coatings, Paints & Primers (COATING)
Material Designation / Composition: CONATHANE 1M-1145 ONE COMPONENT LOT BNO2
GSFC Data Reference ID: GSFC11902 (Test Year: 1981)
Manufacturer: CON — CONAP, INC., OLEAN, NY
ASTM E595 Outgassing Test Results (24h at 125 °C in Vacuum, Collector at 25 °C): Total Mass Loss (TML) = 1.84% | Collected Volatile Condensable Material (CVCM) = 0.09% | Water Vapor Regained (WVR) = 0.52%
Cure Schedule (Pre-Test Conditioning): Step 1 (Time: 16H, Temp: 155 °C, Atm: AIR)
[GSFC04148] CONATHANE CE 1153
EXCEEDS STANDARD THRESHOLD (TML 11.73% > 1.0%) Category: Coatings, Conformal Coatings, Paints & Primers (CONF COAT)
Material Designation / Composition: CONATHANE CE 1153
GSFC Data Reference ID: GSFC04148 (Test Year: 1972)
Manufacturer: CON — CONAP, INC., OLEAN, NY
ASTM E595 Outgassing Test Results (24h at 125 °C in Vacuum, Collector at 25 °C): Total Mass Loss (TML) = 11.73% | Collected Volatile Condensable Material (CVCM) = 0.1% | Water Vapor Regained (WVR) = N/A%
Cure Schedule (Pre-Test Conditioning): Not specified / As received
[GSFC03889] CONATHANE CE 1155 A/B AS 10/7 BW
EXCEEDS STANDARD THRESHOLD (TML 1.60% > 1.0%) Category: Coatings, Conformal Coatings, Paints & Primers (CONF COAT)
Material Designation / Composition: CONATHANE CE 1155 A/B AS 10/7 BW
GSFC Data Reference ID: GSFC03889 (Test Year: 1972)
Manufacturer: CON — CONAP, INC., OLEAN, NY
ASTM E595 Outgassing Test Results (24h at 125 °C in Vacuum, Collector at 25 °C): Total Mass Loss (TML) = 1.6% | Collected Volatile Condensable Material (CVCM) = 0.04% | Water Vapor Regained (WVR) = N/A%
Cure Schedule (Pre-Test Conditioning): Step 1 (Time: 30M, Temp: 25 °C, Atm: AIR) → Step 2 (Time: 3H, Temp: 66 °C, Atm: AIR)
[GSFC16106] CONATHANE CE 1155 A/B AS 10/7 BW POLYURETHANE
EXCEEDS STANDARD THRESHOLD (TML 7.62% > 1.0%) Category: Coatings, Conformal Coatings, Paints & Primers (CONF COAT)
Material Designation / Composition: CONATHANE CE 1155 A/B AS 10/7 BW POLYURETHANE
GSFC Data Reference ID: GSFC16106 (Test Year: 1987)
Manufacturer: CON — CONAP, INC., OLEAN, NY
ASTM E595 Outgassing Test Results (24h at 125 °C in Vacuum, Collector at 25 °C): Total Mass Loss (TML) = 7.62% | Collected Volatile Condensable Material (CVCM) = 0.01% | Water Vapor Regained (WVR) = 0.49%
Cure Schedule (Pre-Test Conditioning): Step 1 (Time: 7D, Temp: 25 °C, Atm: AIR)
[GSFC16109] CONATHANE CE 1155 A/B AS 10/7 BW POLYURETHANE
EXCEEDS STANDARD THRESHOLD (TML 3.94% > 1.0%) Category: Coatings, Conformal Coatings, Paints & Primers (CONF COAT)
Material Designation / Composition: CONATHANE CE 1155 A/B AS 10/7 BW POLYURETHANE
GSFC Data Reference ID: GSFC16109 (Test Year: 1987)
Manufacturer: CON — CONAP, INC., OLEAN, NY
ASTM E595 Outgassing Test Results (24h at 125 °C in Vacuum, Collector at 25 °C): Total Mass Loss (TML) = 3.94% | Collected Volatile Condensable Material (CVCM) = 0.01% | Water Vapor Regained (WVR) = 0.46%
Cure Schedule (Pre-Test Conditioning): Step 1 (Time: 24H, Temp: 60 °C, Atm: AIR)
[GSFC16127] CONATHANE CE 1155 A/B AS 10/7 BW POLYURETHANE
EXCEEDS STANDARD THRESHOLD (TML 4.76% > 1.0%) Category: Coatings, Conformal Coatings, Paints & Primers (CONF COAT)
Material Designation / Composition: CONATHANE CE 1155 A/B AS 10/7 BW POLYURETHANE
GSFC Data Reference ID: GSFC16127 (Test Year: 1987)
Manufacturer: CON — CONAP, INC., OLEAN, NY
ASTM E595 Outgassing Test Results (24h at 125 °C in Vacuum, Collector at 25 °C): Total Mass Loss (TML) = 4.76% | Collected Volatile Condensable Material (CVCM) = 0.01% | Water Vapor Regained (WVR) = 0.28%
Cure Schedule (Pre-Test Conditioning): Step 1 (Time: 24H, Temp: 25 °C, Atm: AIR) → Step 2 (Time: 24H, Temp: 60 °C, Atm: E-2)
[GSFC02381] CONATHANE CE 1155 A/B AS 10/7 BW W/DIAZO DYESTUFF
EXCEEDS STANDARD THRESHOLD (TML 14.88% > 1.0%) Category: Coatings, Conformal Coatings, Paints & Primers (CONF COAT)
Material Designation / Composition: CONATHANE CE 1155 A/B AS 10/7 BW W/DIAZO DYESTUFF
GSFC Data Reference ID: GSFC02381 (Test Year: 1970)
Manufacturer: CON — CONAP, INC., OLEAN, NY
ASTM E595 Outgassing Test Results (24h at 125 °C in Vacuum, Collector at 25 °C): Total Mass Loss (TML) = 14.88% | Collected Volatile Condensable Material (CVCM) = 0.01% | Water Vapor Regained (WVR) = N/A%
Cure Schedule (Pre-Test Conditioning): Step 1 (Time: 2H, Temp: 25 °C, Atm: AIR) → Step 2 (Time: 2H, Temp: 66 °C, Atm: AIR)
[GSFC21124] CONATHANE CE 1155 A/B AS 10/7 PBW/DYE/F PROCESS CURE
PASS — Meets NASA Standard Low-Outgassing Screening Criteria (TML ≤ 1.0%, CVCM ≤ 0.10%) Category: Coatings, Conformal Coatings, Paints & Primers (COATING)
Material Designation / Composition: CONATHANE CE 1155 A/B AS 10/7 PBW/DYE/F PROCESS CURE
GSFC Data Reference ID: GSFC21124 (Test Year: 1993)
Manufacturer: CON — CONAP, INC., OLEAN, NY
ASTM E595 Outgassing Test Results (24h at 125 °C in Vacuum, Collector at 25 °C): Total Mass Loss (TML) = 0.81% | Collected Volatile Condensable Material (CVCM) = 0.03% | Water Vapor Regained (WVR) = 0.34%
Cure Schedule (Pre-Test Conditioning): Not specified / As received
[GSFC03891] CONATHANE CE 1155 A/B/CELLOSOLVE ACETATE AS 10/7/3
EXCEEDS STANDARD THRESHOLD (TML 1.30% > 1.0%) Category: Coatings, Conformal Coatings, Paints & Primers (CONF COAT)
Material Designation / Composition: CONATHANE CE 1155 A/B/CELLOSOLVE ACETATE AS 10/7/3
GSFC Data Reference ID: GSFC03891 (Test Year: 1972)
Manufacturer: CON — CONAP, INC., OLEAN, NY
ASTM E595 Outgassing Test Results (24h at 125 °C in Vacuum, Collector at 25 °C): Total Mass Loss (TML) = 1.3% | Collected Volatile Condensable Material (CVCM) = 0.08% | Water Vapor Regained (WVR) = N/A%
Cure Schedule (Pre-Test Conditioning): Step 1 (Time: 30M, Temp: 25 °C, Atm: AIR) → Step 2 (Time: 3H, Temp: 66 °C, Atm: AIR)
[GSFC10766] CONATHANE CE 1155 FILM
EXCEEDS STANDARD THRESHOLD (TML 3.02% > 1.0%) Category: Coatings, Conformal Coatings, Paints & Primers (CONF COAT)
Material Designation / Composition: CONATHANE CE 1155 FILM
GSFC Data Reference ID: GSFC10766 (Test Year: 1980)
Manufacturer: CON — CONAP, INC., OLEAN, NY
ASTM E595 Outgassing Test Results (24h at 125 °C in Vacuum, Collector at 25 °C): Total Mass Loss (TML) = 3.02% | Collected Volatile Condensable Material (CVCM) = 0.03% | Water Vapor Regained (WVR) = 0.42%
Cure Schedule (Pre-Test Conditioning): Step 1 (Time: 3H, Temp: 60 °C, Atm: AIR)
[GSFC22015] CONATHANE CE 1155-35 A/B AS 100/89 PBW/F
EXCEEDS STANDARD THRESHOLD (TML 8.95% > 1.0%, CVCM 0.22% > 0.10%) Category: Coatings, Conformal Coatings, Paints & Primers (CONF COAT)
Material Designation / Composition: CONATHANE CE 1155-35 A/B AS 100/89 PBW/F
GSFC Data Reference ID: GSFC22015 (Test Year: 1994)
Manufacturer: CON — CONAP, INC., OLEAN, NY
ASTM E595 Outgassing Test Results (24h at 125 °C in Vacuum, Collector at 25 °C): Total Mass Loss (TML) = 8.95% | Collected Volatile Condensable Material (CVCM) = 0.22% | Water Vapor Regained (WVR) = 0.35%
Cure Schedule (Pre-Test Conditioning): Step 1 (Time: 7D, Temp: 25 °C, Atm: AIR)
[GSFC21097] CONATHANE CE 1155-35 A/B AS 51.6/48.4 PBW/F
EXCEEDS STANDARD THRESHOLD (TML 1.31% > 1.0%, CVCM 0.24% > 0.10%) Category: Coatings, Conformal Coatings, Paints & Primers (CONF COAT)
Material Designation / Composition: CONATHANE CE 1155-35 A/B AS 51.6/48.4 PBW/F
GSFC Data Reference ID: GSFC21097 (Test Year: 1993)
Manufacturer: CON — CONAP, INC., OLEAN, NY
ASTM E595 Outgassing Test Results (24h at 125 °C in Vacuum, Collector at 25 °C): Total Mass Loss (TML) = 1.31% | Collected Volatile Condensable Material (CVCM) = 0.24% | Water Vapor Regained (WVR) = 0.35%
Cure Schedule (Pre-Test Conditioning): Step 1 (Time: 10M, Temp: 25 °C, Atm: AIR) → Step 2 (Time: 15M, Temp: 49 °C, Atm: AIR) → Step 3 (Time: 3H, Temp: 60 °C, Atm: AIR)
[GSFC21599] CONATHANE CE 1155-35 A/B AS 51.6/48.4 PBW/F
PASS — Meets NASA Standard Low-Outgassing Screening Criteria (TML ≤ 1.0%, CVCM ≤ 0.10%) Category: Coatings, Conformal Coatings, Paints & Primers (CONF COAT)
Material Designation / Composition: CONATHANE CE 1155-35 A/B AS 51.6/48.4 PBW/F
GSFC Data Reference ID: GSFC21599 (Test Year: 1993)
Manufacturer: CON — CONAP, INC., OLEAN, NY
ASTM E595 Outgassing Test Results (24h at 125 °C in Vacuum, Collector at 25 °C): Total Mass Loss (TML) = 0.82% | Collected Volatile Condensable Material (CVCM) = 0.05% | Water Vapor Regained (WVR) = 0.16%
Cure Schedule (Pre-Test Conditioning): Step 1 (Time: 10M, Temp: 25 °C, Atm: AIR) → Step 2 (Time: 15M, Temp: 49 °C, Atm: AIR) → Step 3 (Time: 3H, Temp: 60 °C, Atm: AIR)
[GSFC22005] CONATHANE CE 1155-35 A/B AS 51.6/48.4 PBW/F
PASS — Meets NASA Standard Low-Outgassing Screening Criteria (TML ≤ 1.0%, CVCM ≤ 0.10%) Category: Coatings, Conformal Coatings, Paints & Primers (CONF COAT)
Material Designation / Composition: CONATHANE CE 1155-35 A/B AS 51.6/48.4 PBW/F
GSFC Data Reference ID: GSFC22005 (Test Year: 1994)
Manufacturer: CPM — Manufacturer Code CPM
ASTM E595 Outgassing Test Results (24h at 125 °C in Vacuum, Collector at 25 °C): Total Mass Loss (TML) = 0.66% | Collected Volatile Condensable Material (CVCM) = 0.03% | Water Vapor Regained (WVR) = 0.18%
Cure Schedule (Pre-Test Conditioning): Step 1 (Time: 10M, Temp: 25 °C, Atm: AIR) → Step 2 (Time: 15M, Temp: 60 °C, Atm: AIR) → Step 3 (Time: 3H, Temp: 60 °C, Atm: AIR)
[GSFC22012] CONATHANE CE 1155-35 A/B AS 51.6/48.4 PBW/F
EXCEEDS STANDARD THRESHOLD (TML 8.18% > 1.0%, CVCM 0.25% > 0.10%) Category: Coatings, Conformal Coatings, Paints & Primers (CONF COAT)
Material Designation / Composition: CONATHANE CE 1155-35 A/B AS 51.6/48.4 PBW/F
GSFC Data Reference ID: GSFC22012 (Test Year: 1994)
Manufacturer: CON — CONAP, INC., OLEAN, NY
ASTM E595 Outgassing Test Results (24h at 125 °C in Vacuum, Collector at 25 °C): Total Mass Loss (TML) = 8.18% | Collected Volatile Condensable Material (CVCM) = 0.25% | Water Vapor Regained (WVR) = 0.38%
Cure Schedule (Pre-Test Conditioning): Step 1 (Time: 7D, Temp: 25 °C, Atm: AIR)
[GSFC22075] CONATHANE CE 1155/AD-1147C PRIMER/F PROCESS CURE
EXCEEDS STANDARD THRESHOLD (TML 1.55% > 1.0%) Category: Coatings, Conformal Coatings, Paints & Primers (CONF COAT)
Material Designation / Composition: CONATHANE CE 1155/AD-1147C PRIMER/F PROCESS CURE
GSFC Data Reference ID: GSFC22075 (Test Year: 1994)
Manufacturer: CON — CONAP, INC., OLEAN, NY
ASTM E595 Outgassing Test Results (24h at 125 °C in Vacuum, Collector at 25 °C): Total Mass Loss (TML) = 1.55% | Collected Volatile Condensable Material (CVCM) = 0.07% | Water Vapor Regained (WVR) = 0.33%
Cure Schedule (Pre-Test Conditioning): Not specified / As received
[GSFC22177] CONATHANE CE 1155/AD-1147C PRIMER/F PROCESS CURE
EXCEEDS STANDARD THRESHOLD (TML 1.66% > 1.0%, CVCM 0.15% > 0.10%) Category: Coatings, Conformal Coatings, Paints & Primers (CONF COAT)
Material Designation / Composition: CONATHANE CE 1155/AD-1147C PRIMER/F PROCESS CURE
GSFC Data Reference ID: GSFC22177 (Test Year: 1994)
Manufacturer: CON — CONAP, INC., OLEAN, NY
ASTM E595 Outgassing Test Results (24h at 125 °C in Vacuum, Collector at 25 °C): Total Mass Loss (TML) = 1.66% | Collected Volatile Condensable Material (CVCM) = 0.15% | Water Vapor Regained (WVR) = 0.29%
Cure Schedule (Pre-Test Conditioning): Not specified / As received
[GSFC22261] CONATHANE CE 1155/AD-1147C PRIMER/F PROCESS CURE
EXCEEDS STANDARD THRESHOLD (TML 1.10% > 1.0%) Category: Coatings, Conformal Coatings, Paints & Primers (CONF COAT)
Material Designation / Composition: CONATHANE CE 1155/AD-1147C PRIMER/F PROCESS CURE
GSFC Data Reference ID: GSFC22261 (Test Year: 1994)
Manufacturer: CON — CONAP, INC., OLEAN, NY
ASTM E595 Outgassing Test Results (24h at 125 °C in Vacuum, Collector at 25 °C): Total Mass Loss (TML) = 1.1% | Collected Volatile Condensable Material (CVCM) = 0.08% | Water Vapor Regained (WVR) = 0.34%
Cure Schedule (Pre-Test Conditioning): Step 1 (Time: 15M, Temp: 25 °C, Atm: AIR) → Step 2 (Time: 2H, Temp: 80 °C, Atm: AIR)
[GSFC02763] CONATHANE CE 1155/CELLOSOLVE ACETATE GSFC PREP
PASS — Meets NASA Standard Low-Outgassing Screening Criteria (TML ≤ 1.0%, CVCM ≤ 0.10%) Category: Coatings, Conformal Coatings, Paints & Primers (CONF COAT)
Material Designation / Composition: CONATHANE CE 1155/CELLOSOLVE ACETATE GSFC PREP
GSFC Data Reference ID: GSFC02763 (Test Year: 1971)
Manufacturer: CON — CONAP, INC., OLEAN, NY
ASTM E595 Outgassing Test Results (24h at 125 °C in Vacuum, Collector at 25 °C): Total Mass Loss (TML) = 0.95% | Collected Volatile Condensable Material (CVCM) = 0.02% | Water Vapor Regained (WVR) = N/A%
Cure Schedule (Pre-Test Conditioning): Not specified / As received
[GSFC02681] CONATHANE CE 1155/CELLOSOLVE ACETATE MULTICURE
PASS — Meets NASA Standard Low-Outgassing Screening Criteria (TML ≤ 1.0%, CVCM ≤ 0.10%) Category: Coatings, Conformal Coatings, Paints & Primers (CONF COAT)
Material Designation / Composition: CONATHANE CE 1155/CELLOSOLVE ACETATE MULTICURE
GSFC Data Reference ID: GSFC02681 (Test Year: 1971)
Manufacturer: CON — CONAP, INC., OLEAN, NY
ASTM E595 Outgassing Test Results (24h at 125 °C in Vacuum, Collector at 25 °C): Total Mass Loss (TML) = 0.81% | Collected Volatile Condensable Material (CVCM) = 0.05% | Water Vapor Regained (WVR) = N/A%
Cure Schedule (Pre-Test Conditioning): Step 1 (Time: 10M, Temp: 25 °C, Atm: AIR) → Step 2 (Time: 15M, Temp: 49 °C, Atm: AIR) → Step 3 (Time: 3H, Temp: 60 °C, Atm: AIR)
[GSFC15552] CONATHANE CE 1155/PM ACETATE
PASS — Meets NASA Standard Low-Outgassing Screening Criteria (TML ≤ 1.0%, CVCM ≤ 0.10%) Category: Coatings, Conformal Coatings, Paints & Primers (CONF COAT)
Material Designation / Composition: CONATHANE CE 1155/PM ACETATE
