Repository: Oht8wooWi8yait9n/outgassing

# NASA GSFC Spacecraft Materials Outgassing Database Mirror & Sitemap (`outgassing.nasa.gov`)

Automated static HTML mirror, structured JSONL/CSV dataset, 3-letter manufacturer code dictionary (`963` manufacturers from NASA RP-1124 Appendix A), and flat `<urlset>` XML sitemaps for the **NASA Goddard Space Flight Center (GSFC) Spacecraft Materials Outgassing Database** (`https://outgassing.nasa.gov` / `https://etd.gsfc.nasa.gov/capabilities/outgassing-database/`).

---

## 📊 Dataset Overview

| Metric | Value |
| :--- | :--- |
| **Upstream Authority** | NASA GSFC Engineering and Technology Directorate (ETD), Materials Engineering Branch (Code 541) |

File: catalog/coatings-paints-primers-p06.html (part 1 of 2)
NASA Outgassing Database: Coatings, Conformal Coatings, Paints & Primers (Part 6 of 17 — Records 501–600 of 1630)

Outgassing Database Home
  ASTM E595 User Guide
  Manufacturer Codes (963)
  Download Raw CSV

NASA Outgassing Database: Coatings, Conformal Coatings, Paints & Primers (Part 6 of 17 — Records 501–600 of 1630)

Source: https://outgassing.nasa.gov/ (NASA GSFC ETD Code 541 Spacecraft Materials Outgassing Database) |
  Category Total: 1,630 tests (470 Low-Outgassing Qualified)

Category Pages: Part 1 | Part 2 | Part 3 | Part 4 | Part 5 | [6] | Part 7 | Part 8 | Part 9 | Part 10 | Part 11 | Part 12 | Part 13 | Part 14 | Part 15 | Part 16 | Part 17

Summary Table — Coatings, Conformal Coatings, Paints & Primers (Part 6 of 17)

Data Ref	Material Designation	Manufacturer	Application	TML %	CVCM %	WVR %	NASA Screening	Year	

GSFC01489	D4D LEAFING ALUMINUM	GEC — GENERAL ELECTRIC COMPANy, PLASTICS DEPARTMENT, PITTSFIELD, MA, SILICONE PRODUCTS DEPARTMENT, WATERFORD, NY, WIRE AND CABLE DEPARTMENT, BRIDGEPORT, CT	PAINT	2.18%	0.07%	—%	EXCEEDS SCREENING	1969	
GSFC01507	D4D LEAFING ALUMINUM	GEC — GENERAL ELECTRIC COMPANy, PLASTICS DEPARTMENT, PITTSFIELD, MA, SILICONE PRODUCTS DEPARTMENT, WATERFORD, NY, WIRE AND CABLE DEPARTMENT, BRIDGEPORT, CT	PAINT	8.91%	0.78%	—%	EXCEEDS SCREENING	1969	
GSFC02348	D4D LEAFING ALUMINUM	GEC — GENERAL ELECTRIC COMPANy, PLASTICS DEPARTMENT, PITTSFIELD, MA, SILICONE PRODUCTS DEPARTMENT, WATERFORD, NY, WIRE AND CABLE DEPARTMENT, BRIDGEPORT, CT	PAINT	0.72%	0.1%	—%	PASS (≤1.0% TML, ≤0.10% CVCM)	1970	
GSFC02533	D4D LEAFING ALUMINUM	GEC — GENERAL ELECTRIC COMPANy, PLASTICS DEPARTMENT, PITTSFIELD, MA, SILICONE PRODUCTS DEPARTMENT, WATERFORD, NY, WIRE AND CABLE DEPARTMENT, BRIDGEPORT, CT	PAINT	1.49%	0.23%	—%	EXCEEDS SCREENING	1971	
GSFC04200	DAG EC 1652 BLACK PAINT	ACH — ACHESON COLLOIDS, PORT HURON, MI (DIV ACHESON INDUSTRIES, INC.)	PAINT	0.79%	0.02%	—%	PASS (≤1.0% TML, ≤0.10% CVCM)	1972	
GSFC08987	DAN POX ENAMEL 160E AS 1/1 BV BLACK/F	DCI — DANVERS CREMICAL INDUSTRIES INC., DANVERS, MA	PAINT	2.54%	0.26%	0.4%	EXCEEDS SCREENING	1978	
GSFC17097	DC 1200 PRIME COAT/F	DCC — DOW CORNING CORP., MIDLAND, MI	PRIMER	11.76%	0.02%	1.26%	EXCEEDS SCREENING	1988	
GSFC11935	DC 3-6550 RTV DISPERSION ONE PART CLEAR	DCC — DOW CORNING CORP., MIDLAND, MI	CONF COAT	1.52%	0.54%	0.03%	EXCEEDS SCREENING	1981	
GSFC01156	DC 3140	DCC — DOW CORNING CORP., MIDLAND, MI	COATING	1.34%	0.61%	—%	EXCEEDS SCREENING	1969	
GSFC019PN	DC 3140	DCC — DOW CORNING CORP., MIDLAND, MI	COATING	3.34%	0.5%	—%	EXCEEDS SCREENING	—	
GSFC020PN	DC 3140	DCC — DOW CORNING CORP., MIDLAND, MI	COATING	2.85%	0.45%	—%	EXCEEDS SCREENING	—	
GSFC02263	DC 3140	DCC — DOW CORNING CORP., MIDLAND, MI	COATING	1.54%	0.63%	—%	EXCEEDS SCREENING	1970	
GSFC026PN	DC 3140	DCC — DOW CORNING CORP., MIDLAND, MI	COATING	1.8%	0.55%	—%	EXCEEDS SCREENING	—	
GSFC04750	DC 3140	DCC — DOW CORNING CORP., MIDLAND, MI	COATING	0.86%	0.35%	—%	EXCEEDS SCREENING	1973	
GSFC05308	DC 3140	DCC — DOW CORNING CORP., MIDLAND, MI	COATING	0.16%	0.06%	—%	PASS (≤1.0% TML, ≤0.10% CVCM)	1973	
GFC36687	DC 3140 RTV, a one-part, translucent polydimethylsiloxane. MFG Lot #H050IBE138	DCC — DOW CORNING CORP., MIDLAND, MI	CONFORMAL COATING	0.11%	0.03%	0.02%	PASS (≤1.0% TML, ≤0.10% CVCM)	2020	
GSFC05012	DC 6-1104 UNFILLED W/LUMINESCER 174	GSC — GODDARD SPACE FLIGHT CENTER, GREENBELT, MD	CONF COAT	0.3%	0.07%	—%	PASS (≤1.0% TML, ≤0.10% CVCM)	1973	
GSFC04650	DC 6-1104/MEK/XYLENE	DCC — DOW CORNING CORP., MIDLAND, MI	CONF COAT	0.28%	0.04%	—%	PASS (≤1.0% TML, ≤0.10% CVCM)	1972	
GSFC04676	DC 6-1109 - UNFILLED SILICONE	DCC — DOW CORNING CORP., MIDLAND, MI	CONF COAT	0.19%	0.01%	—%	PASS (≤1.0% TML, ≤0.10% CVCM)	1973	
GSFC10197	DC 806A SILICONE IN XYLENE/TOLUENE/F	DCC — DOW CORNING CORP., MIDLAND, MI	COATING	0.9%	0.11%	0.03%	EXCEEDS SCREENING	1979	
GSFC10212	DC 806A SILICONE IN XYLENE/TOLUENE/F	DCC — DOW CORNING CORP., MIDLAND, MI	COATING	2.14%	0.14%	0.04%	EXCEEDS SCREENING	1979	
GSFC02044	DC 92-007 WHITE SILICONE PAINT	DCC — DOW CORNING CORP., MIDLAND, MI	PAINT	0.91%	0.36%	—%	EXCEEDS SCREENING	1970	
GSFC04678	DC 92-007 WHITE SILICONE PAINT	DCC — DOW CORNING CORP., MIDLAND, MI	PAINT	0.63%	0.2%	—%	EXCEEDS SCREENING	1973	
GSFC00569	DC 92-007/3M WHITE PAINT COMPOSITE	DCC — DOW CORNING CORP., MIDLAND, MI	PAINT	2.79%	0.18%	—%	EXCEEDS SCREENING	1968	
GSFC02945	DC 92-019 SILICONE PRIMER	DCC — DOW CORNING CORP., MIDLAND, MI	PRIMER	4.12%	0.07%	—%	EXCEEDS SCREENING	1971	
GSFC01177	DC 92-024 SILICONE OVER PRIMER DC 1200	DCC — DOW CORNING CORP., MIDLAND, MI	CONF COAT	2.07%	0.84%	—%	EXCEEDS SCREENING	1969	
GSFC01288	DC 94-003 DISPERSION COATING	DCC — DOW CORNING CORP., MIDLAND, MI	COATING	5.37%	0.18%	—%	EXCEEDS SCREENING	1969	
GSFC01442	DC 94-003 DISPERSION COATING RERUN OF VCM GSFC1288	DCC — DOW CORNING CORP., MIDLAND, MI	COATING	0.18%	0%	—%	PASS (≤1.0% TML, ≤0.10% CVCM)	1969	
GSFC07847	DC 991 VARNISH - CLEAR SILICONE/F	DCC — DOW CORNING CORP., MIDLAND, MI	CONF COAT	2.47%	0.93%	0.05%	EXCEEDS SCREENING	1976	
GSFC07880	DC 991 VARNISH - CLEAR SILICONE/F	DCC — DOW CORNING CORP., MIDLAND, MI	CONF COAT	0.88%	0.5%	0.04%	EXCEEDS SCREENING	1976	
GSFC06653	DC Q-96-005 ONE PART SILICONE	DCC — DOW CORNING CORP., MIDLAND, MI	CONF COAT	1.43%	0.56%	0.04%	EXCEEDS SCREENING	1975	
GSFC06691	DC QCF-3-6500 ONE PART SILICONE	DCC — DOW CORNING CORP., MIDLAND, MI	CONF COAT	1.84%	0.58%	0.02%	EXCEEDS SCREENING	1975	
GSFC06792	DC QCF-3-6500 ONE PART SILICONE STRIPPED IN VAC	DCC — DOW CORNING CORP., MIDLAND, MI	CONF COAT	0.96%	0.34%	0.02%	EXCEEDS SCREENING	1975	
GSFC26899	DCC 1-2577	DCC — DOW CORNING CORP., MIDLAND, MI	COATING	0.32%	0.11%	0.26%	EXCEEDS SCREENING	2000	
GSFC26368	DCC 1-2577 ONE COMPONENT CONFORMAL COATING	DCC — DOW CORNING CORP., MIDLAND, MI	CONFORMAL COAT	1.44%	0.69%	0.01%	EXCEEDS SCREENING	1999	
GSFC35124	DE 5294 ADHESION PROMOTER	DGE — Manufacturer Code DGE	PRIMER	7.62%	0.67%	0.29%	EXCEEDS SCREENING	2014	
GSFC35127	DE 8232 ADHESION PROMOTER	DGE — Manufacturer Code DGE	PRIMER	0.46%	0.15%	0.1%	EXCEEDS SCREENING	2014	
GSFC02985	DEGUSSA CONDUCTIVE SILVER PAINT 200	ZZZ — MANUFACTURER UNKNOWN	PAINT	1.84%	0.02%	—%	EXCEEDS SCREENING	1971	
GSFC08719	DENFLEX 1162 A/B AS 1/1 BW YELLOW FLEXIBLE EPOXY	DNS — DENNIS CHEMICAL CO., ST LOUIS, MO, JOHN C DOLPll CO IS CODED JCD	CONF COAT	4.13%	0.06%	0.37%	EXCEEDS SCREENING	1977	
GSFC17100	DENFLEX 1169 A/B AS 1/1 BV CLEAR EPOXY/F	DNS — DENNIS CHEMICAL CO., ST LOUIS, MO, JOHN C DOLPll CO IS CODED JCD	CONF COAT	1.5%	0.04%	0.05%	EXCEEDS SCREENING	1988	
GSFC01384	DENNIS 1162 A/B AS 1/1 BW LACQUER W/4600 THINNER	DNS — DENNIS CHEMICAL CO., ST LOUIS, MO, JOHN C DOLPll CO IS CODED JCD	LACQUER	4.29%	0.16%	—%	EXCEEDS SCREENING	1969	
GSFC00003	DENNIS 1169/DC 3140 OVERCOAT	DNS — DENNIS CHEMICAL CO., ST LOUIS, MO, JOHN C DOLPll CO IS CODED JCD	COATING	2.7%	0.9%	—%	EXCEEDS SCREENING	1967	
GSFC02809	DER 332LC/VERSAMID 140 AS 35/30 BW EPOXY COATING	DOW — DOW CHEMICAL CO., MIDLAND, MI	CONF COAT	0.91%	0.05%	—%	PASS (≤1.0% TML, ≤0.10% CVCM)	1971	
GSFC22117	DESOLITE 3471-2-113 UV CURE OPTICAL FIBER COATING	DSM — Manufacturer Code DSM	COATING	3.85%	0.21%	0.46%	EXCEEDS SCREENING	1994	
GSFC27271	DESOLITE 950-200 UV CURE OPTICAL FIBER COATING	DSM — Manufacturer Code DSM	COATING	4.38%	0.28%	0.23%	EXCEEDS SCREENING	2000	
GSFC25333	DESOTO SERIES 420 A/B AS 1/1 BW POLYURETHANE PAINT/F	COA — Manufacturer Code COA	PAINT	2.55%	1.05%	0.38%	EXCEEDS SCREENING	1998	
GSFC25336	DESOTO SERIES 420 A/B AS 1/1 BW POLYURETHANE PAINT/F	COA — Manufacturer Code COA	PAINT	1.52%	0.86%	0.46%	EXCEEDS SCREENING	1998	
GSFC33955	DIFFUSE BLACK PVD COATING ON BLACK KAPTON	GSC — GODDARD SPACE FLIGHT CENTER, GREENBELT, MD	COATING	1.4%	0%	0.9%	EXCEEDS SCREENING	2013	
GSFC20587	DK 36 DRI-KOTE GOLD EPOXY POWDER COATING	DEX — DEXTER CORP., MIDLAND DIV., HAYWARD, CA, ELECTRONIC MATERIALS DIV., OLEAN, NY	PWDR COATING	0.44%	0.01%	0.11%	PASS (≤1.0% TML, ≤0.10% CVCM)	1992	
GSFC17022	DK-15-02B GREEN EPOXY POWDER COATING-FLUIDIZED BED	SOX — Manufacturer Code SOX	PWDR COATING	0.47%	0%	0.22%	PASS (≤1.0% TML, ≤0.10% CVCM)	1988	
GSFC19174	DK-1701 ORANGE POWDER COATING	SOX — Manufacturer Code SOX	COATING	1.65%	0.75%	0.22%	EXCEEDS SCREENING	1990	
GSFC19177	DK-1701 ORANGE POWDER COATING	SOX — Manufacturer Code SOX	COATING	1.89%	0.96%	0.19%	EXCEEDS SCREENING	1990	
GSFC19227	DK-1701 ORANGE POWDER COATING	SOX — Manufacturer Code SOX	COATING	2.31%	1.22%	0.22%	EXCEEDS SCREENING	1990	
GSFC19229	DK-1701 ORANGE POWDER COATING	SOX — Manufacturer Code SOX	COATING	2.25%	1.27%	0.2%	EXCEEDS SCREENING	1990	
GSFC19360	DK-1701 ORANGE POWDER COATING	SOX — Manufacturer Code SOX	COATING	2.02%	1.04%	0.22%	EXCEEDS SCREENING	1990	
GSFC14932	DK-1705 BLUE POWDER COATING	SOX — Manufacturer Code SOX	COATING	0.74%	0.15%	0.3%	EXCEEDS SCREENING	1985	
GSFC15998	DK-18-05 EPOXY POWDER COATING YELLOW-GREEN	SOX — Manufacturer Code SOX	COATING	0.38%	0.04%	0.23%	PASS (≤1.0% TML, ≤0.10% CVCM)	1986	
GSFC16610	DK-18-0715 BLUE EPOXY POWDER COATING	SOX — Manufacturer Code SOX	PWDR COATING	0.43%	0.05%	0.19%	PASS (≤1.0% TML, ≤0.10% CVCM)	1987	
GSFC19357	DK-9-05 MAIDA CAPACITOR COATING GOLD	SOX — Manufacturer Code SOX	COATING	0.55%	0.01%	0.23%	PASS (≤1.0% TML, ≤0.10% CVCM)	1990	
GSFC32119	DK18-0913 COATING POWDER	SOX — Manufacturer Code SOX	COATING POWDER	0.69%	0.14%	0.1%	EXCEEDS SCREENING	2010	
GSFC32137	DK18-0913 GR COATING POWDER	SOX — Manufacturer Code SOX	COATING POWDER	0.62%	0.13%	0.17%	EXCEEDS SCREENING	2010	
GSFC32047	DK18-0985 POWDER COATING	SOX — Manufacturer Code SOX	POWDER COATING	0.52%	0.06%	0.19%	PASS (≤1.0% TML, ≤0.10% CVCM)	2010	
GSFC22984	DK42 GOLD EPOXY COATING POWDER	SOX — Manufacturer Code SOX	COATING	0.63%	0.01%	0.31%	PASS (≤1.0% TML, ≤0.10% CVCM)	1995	
GSFC22987	DK42-0969 EPOXY COATING POWDER	SOX — Manufacturer Code SOX	COATING	0.65%	0%	0.22%	PASS (≤1.0% TML, ≤0.10% CVCM)	1995	
SRI10806	DORYL B109-4 DIPHENYL OXIDE	WEC — WESTINGIIOUSE ELECTRIC CORP., MICARTA DIV., itAMPTON, SC	COATING	0.3%	0.15%	—%	EXCEEDS SCREENING	1964	
SRI10807	DORYL B109-5 DIPHENYL OXIDE	WEC — WESTINGIIOUSE ELECTRIC CORP., MICARTA DIV., itAMPTON, SC	COATING	0.18%	0.14%	—%	EXCEEDS SCREENING	1964	
GSFC29794	DOW CORNING 1200 RTV PRIME COAT, RED	DCC — DOW CORNING CORP., MIDLAND, MI	PRIMER	8.49%	0.16%	2.02%	EXCEEDS SCREENING	2006	
GSFC29830	DOW CORNING 1200 RTV PRIME COAT, RED	DCC — DOW CORNING CORP., MIDLAND, MI	PRIMER FOR SEALANT	12.03%	0.08%	2.96%	EXCEEDS SCREENING	2006	
GSFC30586	DOW CORNING DC937 VARNISH	DOW — DOW CHEMICAL CO., MIDLAND, MI	VARNISH	1.3%	0.32%	0.08%	EXCEEDS SCREENING	2008	
GSFC28975	DRITZ FRAY CHECK LIQUID SEAM SEALANT	PDZ — Manufacturer Code PDZ	COATING	6.52%	0.21%	2.49%	EXCEEDS SCREENING	2004	
GSFC03183	DUPONT 4817 CONDUCTIVE SILVER PAINT	DUP — E I DUPONT DE NEMOURS AND CO., INC., WILMINGTON, DE, ELASTOMER CHEMICALS DEPARTMENT, FABRICS AND FINISItES DEPARTMENT, FILM DEPARTMENT, PLASTICS DEPARTMENT	COND PAINT	3.84%	0.04%	—%	EXCEEDS SCREENING	1971	
GSFC02643	DUPONT 4922 A/B AS 1/1 BW COND SILVER PAINT	DUP — E I DUPONT DE NEMOURS AND CO., INC., WILMINGTON, DE, ELASTOMER CHEMICALS DEPARTMENT, FABRICS AND FINISItES DEPARTMENT, FILM DEPARTMENT, PLASTICS DEPARTMENT	COND PAINT	0.61%	0%	—%	PASS (≤1.0% TML, ≤0.10% CVCM)	1971	
GSFC13383	DUPONT BLUE LACQUER 43907-LHX/DETZLER PRIMER DZL-32	DUP — E I DUPONT DE NEMOURS AND CO., INC., WILMINGTON, DE, ELASTOMER CHEMICALS DEPARTMENT, FABRICS AND FINISItES DEPARTMENT, FILM DEPARTMENT, PLASTICS DEPARTMENT	PAINT SYSTEM	4.42%	0.66%	0.16%	EXCEEDS SCREENING	1983	
GSFC13386	DUPONT RED LACQUER 8571-LHX/DETZLER PRIMER DZL-32	DUP — E I DUPONT DE NEMOURS AND CO., INC., WILMINGTON, DE, ELASTOMER CHEMICALS DEPARTMENT, FABRICS AND FINISItES DEPARTMENT, FILM DEPARTMENT, PLASTICS DEPARTMENT	PAINT SYSTEM	4.57%	0.71%	0.14%	EXCEEDS SCREENING	1983	
GSFC26167	DURA CLAD INDUSTRIAL COATING ALKYD ENAMEL/12-982/F	DUR — Manufacturer Code DUR	PAINT	2.98%	0.37%	0.11%	EXCEEDS SCREENING	1999	
GSFC12820	DURACORE COATING	ACC — AMERICAN CYANAMID COMPANY, BLOOMINGDALE DEPARTMENT, HAVRE DE GRACE, MD, FORMICA CORP., CINCINNATI, OH, PLASTICS & RESIN DIV., WALLINGFORD, CT	COATING	5.92%	0.51%	2.37%	EXCEEDS SCREENING	1983	
GSFC12904	DURACORE COATING ON ALUM FOIL FROM PROCESS	ACC — AMERICAN CYANAMID COMPANY, BLOOMINGDALE DEPARTMENT, HAVRE DE GRACE, MD, FORMICA CORP., CINCINNATI, OH, PLASTICS & RESIN DIV., WALLINGFORD, CT	COATING	0.74%	0.26%	0.45%	EXCEEDS SCREENING	1983	
GSFC12838	DURACORE XTALS - DEHYDRATED FROM LIQUID NO TML VALUE	ACC — AMERICAN CYANAMID COMPANY, BLOOMINGDALE DEPARTMENT, HAVRE DE GRACE, MD, FORMICA CORP., CINCINNATI, OH, PLASTICS & RESIN DIV., WALLINGFORD, CT	COATING	0%	0.02%	0%	PASS (≤1.0% TML, ≤0.10% CVCM)	1983	
GSFC10191	DURAFILM 300 SERIES ENAMEL	ADF — AMERICAN DURAFILM CO., INC., NEWTON LOWER FALLS, MA	COATING	0.33%	0.01%	0.25%	PASS (≤1.0% TML, ≤0.10% CVCM)	1979	
GSFC26110	DURAFLECT WHITE REFLECTANCE COATING/F	LAB — LABSPHERE, NORTH SUTTON, NH	OPTICAL COATING	0.07%	0.01%	0.01%	PASS (≤1.0% TML, ≤0.10% CVCM)	1999	
GSFC02200	DURALAC BLACK ENAMEL-LUSTERLESS	NLC — NATIONAL LEAD CO., NEW YORK, NY	PAINT	2.7%	0.21%	—%	EXCEEDS SCREENING	1970	
GSFC28636	DURON 04-123 INTERIOR ACRYLIC UNCERCOAT, WHITE/F	DUR — Manufacturer Code DUR	PRIMER	3.79%	0.54%	0.35%	EXCEEDS SCREENING	2004	
GSFC28639	DURON DURA CLAD 914, PRE CATALYZED ACRLIC EPOXY GLOSS/F	DUR — Manufacturer Code DUR	PAINT	5.19%	0.82%	0.29%	EXCEEDS SCREENING	2004	
GSFC03628	DUTCH BOY RED ENAMEL 756	NLC — NATIONAL LEAD CO., NEW YORK, NY	PAINT	0.94%	0.33%	—%	EXCEEDS SCREENING	1972	
GSFC33220	DYKEM/BRITE-MARK BLACK 84002	DYK — Manufacturer Code DYK	PAINT MARKER	5.72%	0.67%	0.65%	EXCEEDS SCREENING	2012	
GSFC33223	DYKEM/BRITE-MARK WHITE 84003	DYK — Manufacturer Code DYK	PAINT MARKER	3.63%	0.43%	0.41%	EXCEEDS SCREENING	2012	
GSFC33160	DYKEM/BRITE-MARK YELLOW 84004	DYK — Manufacturer Code DYK	PAINT MARKER	5.27%	0.55%	0.21%	EXCEEDS SCREENING	2012	
GSFC02827	E-KOTE 3030 CONDUCTIVE ACRYLIC PAINT	EPO — EPOXY PRODUCTS CO., IRVINGTON, NJ	COND PAINT	0.76%	0.05%	—%	PASS (≤1.0% TML, ≤0.10% CVCM)	1971	
GSFC03808	E-KOTE 40 COND SILVER PAINT/ACRYLIC	EPO — EPOXY PRODUCTS CO., IRVINGTON, NJ	COND PAINT	3.32%	0.1%	—%	EXCEEDS SCREENING	1972	
GSFC08498	EA 9203 ONE COMPONENT PRIMER FOR EPOXY	HYS — HYSOL ENGINEERING ADIIESIVES, SEABROOK, NH, HYSOL AEROSPACE PRODUCTS, PITTSBURG, CA, DEXTER AEROSPACE MATERIALS DIVISION	PRIMER	19.65%	1.96%	7.37%	EXCEEDS SCREENING	1977	
GSFC10592	EA 934 A/B AS 100/33 BW GRAY EPOXY	HYS — HYSOL ENGINEERING ADIIESIVES, SEABROOK, NH, HYSOL AEROSPACE PRODUCTS, PITTSBURG, CA, DEXTER AEROSPACE MATERIALS DIVISION	COATING	0.79%	0.01%	0.49%	PASS (≤1.0% TML, ≤0.10% CVCM)	1979	
GSFC10601	EA 934 A/B AS 100/33 BW GRAY EPOXY	HYS — HYSOL ENGINEERING ADIIESIVES, SEABROOK, NH, HYSOL AEROSPACE PRODUCTS, PITTSBURG, CA, DEXTER AEROSPACE MATERIALS DIVISION	COATING	1.07%	0.01%	0.46%	EXCEEDS SCREENING	1979	
GSFC10595	EA 934 A/B AS 100/73 BW GRAY EPOXY	HYS — HYSOL ENGINEERING ADIIESIVES, SEABROOK, NH, HYSOL AEROSPACE PRODUCTS, PITTSBURG, CA, DEXTER AEROSPACE MATERIALS DIVISION	COATING	2.2%	0.19%	0.74%	EXCEEDS SCREENING	1979	
GSFC10604	EA 934 A/B AS 100/73 BW GRAY EPOXY	HYS — HYSOL ENGINEERING ADIIESIVES, SEABROOK, NH, HYSOL AEROSPACE PRODUCTS, PITTSBURG, CA, DEXTER AEROSPACE MATERIALS DIVISION	COATING	2.74%	0.15%	0.66%	EXCEEDS SCREENING	1979	
GSFC09933	EC 1981 FLEXIBLE COATING - CLEAR	MMM — MINNESOTA MINING & MANUFACTURING COMPANY, ST PAUL, MN, ADHESIVES, COATINGS AND SEALERS DIVISION, ELECTRO-PRODUCTS DIVISION, INDUSTRIAL TAPE DIVISION, MAGNETIC PRODUCTS DIVISION	CONF COAT	1.45%	0.08%	0.03%	EXCEEDS SCREENING	1978	
GSFC13981	ECCOBOND 55/9 AS 50/6 BW EPOXY LOT 1A00470002 NEW	EMC — EMERSON & CUMING INC., CANTON, MA	CONF COAT	0.51%	0.01%	0.27%	PASS (≤1.0% TML, ≤0.10% CVCM)	1984	
GSFC13984	ECCOBOND 55/9 AS 50/6 BW EPOXY LOT 1A00470002 OLD	EMC — EMERSON & CUMING INC., CANTON, MA	CONF COAT	0.59%	0.05%	0.25%	PASS (≤1.0% TML, ≤0.10% CVCM)	1984	
GSFC14980	ECCOBOND V-91 A/B AS 5/1 BW CONDUCTIVE EPOXY	EMC — EMERSON & CUMING INC., CANTON, MA	COND COATING	2.15%	0.03%	0.17%	EXCEEDS SCREENING	1985	
GSFC02531	ECCOCOAT 200 A/B AS 10/1 BW EPOXY	EMC — EMERSON & CUMING INC., CANTON, MA	COIL COATING	9.9%	0.04%	—%	EXCEEDS SCREENING	1971	
SRI10817	ECCOCOAT 210 A/B AS 20/7 BW EPOXY	EMC — EMERSON & CUMING INC., CANTON, MA	COATING	2.86%	0.36%	—%	EXCEEDS SCREENING	1964	

Detailed ASTM E595 Spacecraft Material Test Records

  [GSFC01489] D4D LEAFING ALUMINUM
EXCEEDS STANDARD THRESHOLD (TML 2.18% > 1.0%) Category: Coatings, Conformal Coatings, Paints & Primers (PAINT)
Material Designation / Composition: D4D LEAFING ALUMINUM
GSFC Data Reference ID: GSFC01489 (Test Year: 1969)
Manufacturer: GEC — GENERAL ELECTRIC COMPANy, PLASTICS DEPARTMENT, PITTSFIELD, MA, SILICONE PRODUCTS DEPARTMENT, WATERFORD, NY, WIRE AND CABLE DEPARTMENT, BRIDGEPORT, CT
ASTM E595 Outgassing Test Results (24h at 125 °C in Vacuum, Collector at 25 °C): Total Mass Loss (TML) = 2.18% | Collected Volatile Condensable Material (CVCM) = 0.07% | Water Vapor Regained (WVR) = N/A%
Cure Schedule (Pre-Test Conditioning): Step 1 (Time: 3H, Temp: 25 °C, Atm: AIR) → Step 2 (Time: 48H, Temp: 99 °C, Atm: AIR)
[GSFC01507] D4D LEAFING ALUMINUM
EXCEEDS STANDARD THRESHOLD (TML 8.91% > 1.0%, CVCM 0.78% > 0.10%) Category: Coatings, Conformal Coatings, Paints & Primers (PAINT)
Material Designation / Composition: D4D LEAFING ALUMINUM
GSFC Data Reference ID: GSFC01507 (Test Year: 1969)
Manufacturer: GEC — GENERAL ELECTRIC COMPANy, PLASTICS DEPARTMENT, PITTSFIELD, MA, SILICONE PRODUCTS DEPARTMENT, WATERFORD, NY, WIRE AND CABLE DEPARTMENT, BRIDGEPORT, CT
ASTM E595 Outgassing Test Results (24h at 125 °C in Vacuum, Collector at 25 °C): Total Mass Loss (TML) = 8.91% | Collected Volatile Condensable Material (CVCM) = 0.78% | Water Vapor Regained (WVR) = N/A%
Cure Schedule (Pre-Test Conditioning): Step 1 (Time: 48H, Temp: 25 °C, Atm: AIR)
[GSFC02348] D4D LEAFING ALUMINUM
PASS — Meets NASA Standard Low-Outgassing Screening Criteria (TML ≤ 1.0%, CVCM ≤ 0.10%) Category: Coatings, Conformal Coatings, Paints & Primers (PAINT)
Material Designation / Composition: D4D LEAFING ALUMINUM
GSFC Data Reference ID: GSFC02348 (Test Year: 1970)
Manufacturer: GEC — GENERAL ELECTRIC COMPANy, PLASTICS DEPARTMENT, PITTSFIELD, MA, SILICONE PRODUCTS DEPARTMENT, WATERFORD, NY, WIRE AND CABLE DEPARTMENT, BRIDGEPORT, CT
ASTM E595 Outgassing Test Results (24h at 125 °C in Vacuum, Collector at 25 °C): Total Mass Loss (TML) = 0.72% | Collected Volatile Condensable Material (CVCM) = 0.1% | Water Vapor Regained (WVR) = N/A%
Cure Schedule (Pre-Test Conditioning): Step 1 (Time: 48H, Temp: 25 °C, Atm: AIR) → Step 2 (Time: 48H, Temp: 99 °C, Atm: AIR)
[GSFC02533] D4D LEAFING ALUMINUM
EXCEEDS STANDARD THRESHOLD (TML 1.49% > 1.0%, CVCM 0.23% > 0.10%) Category: Coatings, Conformal Coatings, Paints & Primers (PAINT)
Material Designation / Composition: D4D LEAFING ALUMINUM
GSFC Data Reference ID: GSFC02533 (Test Year: 1971)
Manufacturer: GEC — GENERAL ELECTRIC COMPANy, PLASTICS DEPARTMENT, PITTSFIELD, MA, SILICONE PRODUCTS DEPARTMENT, WATERFORD, NY, WIRE AND CABLE DEPARTMENT, BRIDGEPORT, CT
ASTM E595 Outgassing Test Results (24h at 125 °C in Vacuum, Collector at 25 °C): Total Mass Loss (TML) = 1.49% | Collected Volatile Condensable Material (CVCM) = 0.23% | Water Vapor Regained (WVR) = N/A%
Cure Schedule (Pre-Test Conditioning): Step 1 (Time: 7D, Temp: 25 °C, Atm: AIR) → Step 2 (Time: 93H, Temp: 66 °C, Atm: E-4)
[GSFC04200] DAG EC 1652 BLACK PAINT
PASS — Meets NASA Standard Low-Outgassing Screening Criteria (TML ≤ 1.0%, CVCM ≤ 0.10%) Category: Coatings, Conformal Coatings, Paints & Primers (PAINT)
Material Designation / Composition: DAG EC 1652 BLACK PAINT
GSFC Data Reference ID: GSFC04200 (Test Year: 1972)
Manufacturer: ACH — ACHESON COLLOIDS, PORT HURON, MI (DIV ACHESON INDUSTRIES, INC.)
ASTM E595 Outgassing Test Results (24h at 125 °C in Vacuum, Collector at 25 °C): Total Mass Loss (TML) = 0.79% | Collected Volatile Condensable Material (CVCM) = 0.02% | Water Vapor Regained (WVR) = N/A%
Cure Schedule (Pre-Test Conditioning): Not specified / As received
[GSFC08987] DAN POX ENAMEL 160E AS 1/1 BV BLACK/F
EXCEEDS STANDARD THRESHOLD (TML 2.54% > 1.0%, CVCM 0.26% > 0.10%) Category: Coatings, Conformal Coatings, Paints & Primers (PAINT)
Material Designation / Composition: DAN POX ENAMEL 160E AS 1/1 BV BLACK/F
GSFC Data Reference ID: GSFC08987 (Test Year: 1978)
Manufacturer: DCI — DANVERS CREMICAL INDUSTRIES INC., DANVERS, MA
ASTM E595 Outgassing Test Results (24h at 125 °C in Vacuum, Collector at 25 °C): Total Mass Loss (TML) = 2.54% | Collected Volatile Condensable Material (CVCM) = 0.26% | Water Vapor Regained (WVR) = 0.4%
Cure Schedule (Pre-Test Conditioning): Step 1 (Time: 7D, Temp: 25 °C, Atm: AIR)
[GSFC17097] DC 1200 PRIME COAT/F
EXCEEDS STANDARD THRESHOLD (TML 11.76% > 1.0%) Category: Coatings, Conformal Coatings, Paints & Primers (PRIMER)
Material Designation / Composition: DC 1200 PRIME COAT/F
GSFC Data Reference ID: GSFC17097 (Test Year: 1988)
Manufacturer: DCC — DOW CORNING CORP., MIDLAND, MI
ASTM E595 Outgassing Test Results (24h at 125 °C in Vacuum, Collector at 25 °C): Total Mass Loss (TML) = 11.76% | Collected Volatile Condensable Material (CVCM) = 0.02% | Water Vapor Regained (WVR) = 1.26%
Cure Schedule (Pre-Test Conditioning): Step 1 (Time: 24H, Temp: 25 °C, Atm: AIR)
[GSFC11935] DC 3-6550 RTV DISPERSION ONE PART CLEAR
EXCEEDS STANDARD THRESHOLD (TML 1.52% > 1.0%, CVCM 0.54% > 0.10%) Category: Coatings, Conformal Coatings, Paints & Primers (CONF COAT)
Material Designation / Composition: DC 3-6550 RTV DISPERSION ONE PART CLEAR
GSFC Data Reference ID: GSFC11935 (Test Year: 1981)
Manufacturer: DCC — DOW CORNING CORP., MIDLAND, MI
ASTM E595 Outgassing Test Results (24h at 125 °C in Vacuum, Collector at 25 °C): Total Mass Loss (TML) = 1.52% | Collected Volatile Condensable Material (CVCM) = 0.54% | Water Vapor Regained (WVR) = 0.03%
Cure Schedule (Pre-Test Conditioning): Step 1 (Time: 7D, Temp: 25 °C, Atm: AIR)
[GSFC01156] DC 3140
EXCEEDS STANDARD THRESHOLD (TML 1.34% > 1.0%, CVCM 0.61% > 0.10%) Category: Coatings, Conformal Coatings, Paints & Primers (COATING)
Material Designation / Composition: DC 3140
GSFC Data Reference ID: GSFC01156 (Test Year: 1969)
Manufacturer: DCC — DOW CORNING CORP., MIDLAND, MI
ASTM E595 Outgassing Test Results (24h at 125 °C in Vacuum, Collector at 25 °C): Total Mass Loss (TML) = 1.34% | Collected Volatile Condensable Material (CVCM) = 0.61% | Water Vapor Regained (WVR) = N/A%
Cure Schedule (Pre-Test Conditioning): Step 1 (Time: 24H, Temp: 25 °C, Atm: AIR) → Step 2 (Time: 24H, Temp: 65 °C, Atm: AIR)
[GSFC019PN] DC 3140
EXCEEDS STANDARD THRESHOLD (TML 3.34% > 1.0%, CVCM 0.50% > 0.10%) Category: Coatings, Conformal Coatings, Paints & Primers (COATING)
Material Designation / Composition: DC 3140
GSFC Data Reference ID: GSFC019PN (Test Year: N/A)
Manufacturer: DCC — DOW CORNING CORP., MIDLAND, MI
ASTM E595 Outgassing Test Results (24h at 125 °C in Vacuum, Collector at 25 °C): Total Mass Loss (TML) = 3.34% | Collected Volatile Condensable Material (CVCM) = 0.5% | Water Vapor Regained (WVR) = N/A%
Cure Schedule (Pre-Test Conditioning): Step 1 (Time: 24H, Temp: 25 °C, Atm: AIR)
[GSFC020PN] DC 3140
EXCEEDS STANDARD THRESHOLD (TML 2.85% > 1.0%, CVCM 0.45% > 0.10%) Category: Coatings, Conformal Coatings, Paints & Primers (COATING)
Material Designation / Composition: DC 3140
GSFC Data Reference ID: GSFC020PN (Test Year: N/A)
Manufacturer: DCC — DOW CORNING CORP., MIDLAND, MI
ASTM E595 Outgassing Test Results (24h at 125 °C in Vacuum, Collector at 25 °C): Total Mass Loss (TML) = 2.85% | Collected Volatile Condensable Material (CVCM) = 0.45% | Water Vapor Regained (WVR) = N/A%
Cure Schedule (Pre-Test Conditioning): Step 1 (Time: 7D, Temp: 25 °C, Atm: AIR)
[GSFC02263] DC 3140
EXCEEDS STANDARD THRESHOLD (TML 1.54% > 1.0%, CVCM 0.63% > 0.10%) Category: Coatings, Conformal Coatings, Paints & Primers (COATING)
Material Designation / Composition: DC 3140
GSFC Data Reference ID: GSFC02263 (Test Year: 1970)
Manufacturer: DCC — DOW CORNING CORP., MIDLAND, MI
ASTM E595 Outgassing Test Results (24h at 125 °C in Vacuum, Collector at 25 °C): Total Mass Loss (TML) = 1.54% | Collected Volatile Condensable Material (CVCM) = 0.63% | Water Vapor Regained (WVR) = N/A%
Cure Schedule (Pre-Test Conditioning): Step 1 (Time: 7D, Temp: 25 °C, Atm: AIR)
[GSFC026PN] DC 3140
EXCEEDS STANDARD THRESHOLD (TML 1.80% > 1.0%, CVCM 0.55% > 0.10%) Category: Coatings, Conformal Coatings, Paints & Primers (COATING)
Material Designation / Composition: DC 3140
GSFC Data Reference ID: GSFC026PN (Test Year: N/A)
Manufacturer: DCC — DOW CORNING CORP., MIDLAND, MI
ASTM E595 Outgassing Test Results (24h at 125 °C in Vacuum, Collector at 25 °C): Total Mass Loss (TML) = 1.8% | Collected Volatile Condensable Material (CVCM) = 0.55% | Water Vapor Regained (WVR) = N/A%
Cure Schedule (Pre-Test Conditioning): Step 1 (Time: 24H, Temp: 25 °C, Atm: AIR)
[GSFC04750] DC 3140
EXCEEDS STANDARD THRESHOLD (CVCM 0.35% > 0.10%) Category: Coatings, Conformal Coatings, Paints & Primers (COATING)
Material Designation / Composition: DC 3140
GSFC Data Reference ID: GSFC04750 (Test Year: 1973)
Manufacturer: DCC — DOW CORNING CORP., MIDLAND, MI
ASTM E595 Outgassing Test Results (24h at 125 °C in Vacuum, Collector at 25 °C): Total Mass Loss (TML) = 0.86% | Collected Volatile Condensable Material (CVCM) = 0.35% | Water Vapor Regained (WVR) = N/A%
Cure Schedule (Pre-Test Conditioning): Step 1 (Time: 24H, Temp: 25 °C, Atm: E-6) → Step 2 (Time: 7D, Temp: 25 °C, Atm: AIR)
[GSFC05308] DC 3140
PASS — Meets NASA Standard Low-Outgassing Screening Criteria (TML ≤ 1.0%, CVCM ≤ 0.10%) Category: Coatings, Conformal Coatings, Paints & Primers (COATING)
Material Designation / Composition: DC 3140
GSFC Data Reference ID: GSFC05308 (Test Year: 1973)
Manufacturer: DCC — DOW CORNING CORP., MIDLAND, MI
ASTM E595 Outgassing Test Results (24h at 125 °C in Vacuum, Collector at 25 °C): Total Mass Loss (TML) = 0.16% | Collected Volatile Condensable Material (CVCM) = 0.06% | Water Vapor Regained (WVR) = N/A%
Cure Schedule (Pre-Test Conditioning): Step 1 (Time: 24H, Temp: 150 °C, Atm: E-6) → Step 2 (Time: 7D, Temp: 25 °C, Atm: AIR)
[GFC36687] DC 3140 RTV, a one-part, translucent polydimethylsiloxane. MFG Lot #H050IBE138
PASS — Meets NASA Standard Low-Outgassing Screening Criteria (TML ≤ 1.0%, CVCM ≤ 0.10%) Category: Coatings, Conformal Coatings, Paints & Primers (CONFORMAL COATING)
Material Designation / Composition: DC 3140 RTV, a one-part, translucent polydimethylsiloxane. MFG Lot #H050IBE138
GSFC Data Reference ID: GFC36687 (Test Year: 2020)
Manufacturer: DCC — DOW CORNING CORP., MIDLAND, MI
ASTM E595 Outgassing Test Results (24h at 125 °C in Vacuum, Collector at 25 °C): Total Mass Loss (TML) = 0.11% | Collected Volatile Condensable Material (CVCM) = 0.03% | Water Vapor Regained (WVR) = 0.02%
Cure Schedule (Pre-Test Conditioning): Step 1 (Time: 24H, Temp: 125 °C, Atm: 1.0x10ø?) → Step 2 (Time: 7D, Temp: 25 °C, Atm: AIR) → Step 3 (Time: 48H, Temp: 76 °C, Atm: 10/7/2024) → Step 4 (Time: 96H, Temp: 75 °C, Atm: 10/7/2024)
[GSFC05012] DC 6-1104 UNFILLED W/LUMINESCER 174
PASS — Meets NASA Standard Low-Outgassing Screening Criteria (TML ≤ 1.0%, CVCM ≤ 0.10%) Category: Coatings, Conformal Coatings, Paints & Primers (CONF COAT)
Material Designation / Composition: DC 6-1104 UNFILLED W/LUMINESCER 174
GSFC Data Reference ID: GSFC05012 (Test Year: 1973)
Manufacturer: GSC — GODDARD SPACE FLIGHT CENTER, GREENBELT, MD
ASTM E595 Outgassing Test Results (24h at 125 °C in Vacuum, Collector at 25 °C): Total Mass Loss (TML) = 0.3% | Collected Volatile Condensable Material (CVCM) = 0.07% | Water Vapor Regained (WVR) = N/A%
Cure Schedule (Pre-Test Conditioning): Step 1 (Time: 7D, Temp: 25 °C, Atm: AIR)
[GSFC04650] DC 6-1104/MEK/XYLENE
PASS — Meets NASA Standard Low-Outgassing Screening Criteria (TML ≤ 1.0%, CVCM ≤ 0.10%) Category: Coatings, Conformal Coatings, Paints & Primers (CONF COAT)
Material Designation / Composition: DC 6-1104/MEK/XYLENE
GSFC Data Reference ID: GSFC04650 (Test Year: 1972)
Manufacturer: DCC — DOW CORNING CORP., MIDLAND, MI
ASTM E595 Outgassing Test Results (24h at 125 °C in Vacuum, Collector at 25 °C): Total Mass Loss (TML) = 0.28% | Collected Volatile Condensable Material (CVCM) = 0.04% | Water Vapor Regained (WVR) = N/A%
Cure Schedule (Pre-Test Conditioning): Step 1 (Time: 7D, Temp: 25 °C, Atm: AIR)
[GSFC04676] DC 6-1109 - UNFILLED SILICONE
PASS — Meets NASA Standard Low-Outgassing Screening Criteria (TML ≤ 1.0%, CVCM ≤ 0.10%) Category: Coatings, Conformal Coatings, Paints & Primers (CONF COAT)
Material Designation / Composition: DC 6-1109 - UNFILLED SILICONE
GSFC Data Reference ID: GSFC04676 (Test Year: 1973)
Manufacturer: DCC — DOW CORNING CORP., MIDLAND, MI
ASTM E595 Outgassing Test Results (24h at 125 °C in Vacuum, Collector at 25 °C): Total Mass Loss (TML) = 0.19% | Collected Volatile Condensable Material (CVCM) = 0.01% | Water Vapor Regained (WVR) = N/A%
Cure Schedule (Pre-Test Conditioning): Step 1 (Time: 7D, Temp: 25 °C, Atm: AIR)
[GSFC10197] DC 806A SILICONE IN XYLENE/TOLUENE/F
EXCEEDS STANDARD THRESHOLD (CVCM 0.11% > 0.10%) Category: Coatings, Conformal Coatings, Paints & Primers (COATING)
Material Designation / Composition: DC 806A SILICONE IN XYLENE/TOLUENE/F
GSFC Data Reference ID: GSFC10197 (Test Year: 1979)
Manufacturer: DCC — DOW CORNING CORP., MIDLAND, MI
ASTM E595 Outgassing Test Results (24h at 125 °C in Vacuum, Collector at 25 °C): Total Mass Loss (TML) = 0.9% | Collected Volatile Condensable Material (CVCM) = 0.11% | Water Vapor Regained (WVR) = 0.03%
Cure Schedule (Pre-Test Conditioning): Step 1 (Time: 1H, Temp: 85 °C, Atm: AIR)
[GSFC10212] DC 806A SILICONE IN XYLENE/TOLUENE/F
EXCEEDS STANDARD THRESHOLD (TML 2.14% > 1.0%, CVCM 0.14% > 0.10%) Category: Coatings, Conformal Coatings, Paints & Primers (COATING)
Material Designation / Composition: DC 806A SILICONE IN XYLENE/TOLUENE/F
GSFC Data Reference ID: GSFC10212 (Test Year: 1979)
Manufacturer: DCC — DOW CORNING CORP., MIDLAND, MI
ASTM E595 Outgassing Test Results (24h at 125 °C in Vacuum, Collector at 25 °C): Total Mass Loss (TML) = 2.14% | Collected Volatile Condensable Material (CVCM) = 0.14% | Water Vapor Regained (WVR) = 0.04%
Cure Schedule (Pre-Test Conditioning): Step 1 (Time: 7D, Temp: 25 °C, Atm: AIR)
[GSFC02044] DC 92-007 WHITE SILICONE PAINT
EXCEEDS STANDARD THRESHOLD (CVCM 0.36% > 0.10%) Category: Coatings, Conformal Coatings, Paints & Primers (PAINT)
Material Designation / Composition: DC 92-007 WHITE SILICONE PAINT
GSFC Data Reference ID: GSFC02044 (Test Year: 1970)
Manufacturer: DCC — DOW CORNING CORP., MIDLAND, MI
ASTM E595 Outgassing Test Results (24h at 125 °C in Vacuum, Collector at 25 °C): Total Mass Loss (TML) = 0.91% | Collected Volatile Condensable Material (CVCM) = 0.36% | Water Vapor Regained (WVR) = N/A%
Cure Schedule (Pre-Test Conditioning): Step 1 (Time: 7D, Temp: 25 °C, Atm: AIR)
[GSFC04678] DC 92-007 WHITE SILICONE PAINT
EXCEEDS STANDARD THRESHOLD (CVCM 0.20% > 0.10%) Category: Coatings, Conformal Coatings, Paints & Primers (PAINT)
Material Designation / Composition: DC 92-007 WHITE SILICONE PAINT
GSFC Data Reference ID: GSFC04678 (Test Year: 1973)
Manufacturer: DCC — DOW CORNING CORP., MIDLAND, MI
ASTM E595 Outgassing Test Results (24h at 125 °C in Vacuum, Collector at 25 °C): Total Mass Loss (TML) = 0.63% | Collected Volatile Condensable Material (CVCM) = 0.2% | Water Vapor Regained (WVR) = N/A%
Cure Schedule (Pre-Test Conditioning): Step 1 (Time: 24H, Temp: 25 °C, Atm: AIR) → Step 2 (Time: 8H, Temp: 60 °C, Atm: AIR)
[GSFC00569] DC 92-007/3M WHITE PAINT COMPOSITE
EXCEEDS STANDARD THRESHOLD (TML 2.79% > 1.0%, CVCM 0.18% > 0.10%) Category: Coatings, Conformal Coatings, Paints & Primers (PAINT)
Material Designation / Composition: DC 92-007/3M WHITE PAINT COMPOSITE
GSFC Data Reference ID: GSFC00569 (Test Year: 1968)
Manufacturer: DCC — DOW CORNING CORP., MIDLAND, MI
ASTM E595 Outgassing Test Results (24h at 125 °C in Vacuum, Collector at 25 °C): Total Mass Loss (TML) = 2.79% | Collected Volatile Condensable Material (CVCM) = 0.18% | Water Vapor Regained (WVR) = N/A%
Cure Schedule (Pre-Test Conditioning): Not specified / As received
[GSFC02945] DC 92-019 SILICONE PRIMER
EXCEEDS STANDARD THRESHOLD (TML 4.12% > 1.0%) Category: Coatings, Conformal Coatings, Paints & Primers (PRIMER)
Material Designation / Composition: DC 92-019 SILICONE PRIMER
GSFC Data Reference ID: GSFC02945 (Test Year: 1971)
Manufacturer: DCC — DOW CORNING CORP., MIDLAND, MI
ASTM E595 Outgassing Test Results (24h at 125 °C in Vacuum, Collector at 25 °C): Total Mass Loss (TML) = 4.12% | Collected Volatile Condensable Material (CVCM) = 0.07% | Water Vapor Regained (WVR) = N/A%
Cure Schedule (Pre-Test Conditioning): Step 1 (Time: 2H, Temp: 25 °C, Atm: AIR)
[GSFC01177] DC 92-024 SILICONE OVER PRIMER DC 1200
EXCEEDS STANDARD THRESHOLD (TML 2.07% > 1.0%, CVCM 0.84% > 0.10%) Category: Coatings, Conformal Coatings, Paints & Primers (CONF COAT)
Material Designation / Composition: DC 92-024 SILICONE OVER PRIMER DC 1200
GSFC Data Reference ID: GSFC01177 (Test Year: 1969)
Manufacturer: DCC — DOW CORNING CORP., MIDLAND, MI
ASTM E595 Outgassing Test Results (24h at 125 °C in Vacuum, Collector at 25 °C): Total Mass Loss (TML) = 2.07% | Collected Volatile Condensable Material (CVCM) = 0.84% | Water Vapor Regained (WVR) = N/A%
Cure Schedule (Pre-Test Conditioning): Step 1 (Time: 5D, Temp: 25 °C, Atm: AIR)
[GSFC01288] DC 94-003 DISPERSION COATING
EXCEEDS STANDARD THRESHOLD (TML 5.37% > 1.0%, CVCM 0.18% > 0.10%) Category: Coatings, Conformal Coatings, Paints & Primers (COATING)
Material Designation / Composition: DC 94-003 DISPERSION COATING
GSFC Data Reference ID: GSFC01288 (Test Year: 1969)
Manufacturer: DCC — DOW CORNING CORP., MIDLAND, MI
ASTM E595 Outgassing Test Results (24h at 125 °C in Vacuum, Collector at 25 °C): Total Mass Loss (TML) = 5.37% | Collected Volatile Condensable Material (CVCM) = 0.18% | Water Vapor Regained (WVR) = N/A%
Cure Schedule (Pre-Test Conditioning): Step 1 (Time: 24H, Temp: 25 °C, Atm: AIR)
[GSFC01442] DC 94-003 DISPERSION COATING RERUN OF VCM GSFC1288
PASS — Meets NASA Standard Low-Outgassing Screening Criteria (TML ≤ 1.0%, CVCM ≤ 0.10%) Category: Coatings, Conformal Coatings, Paints & Primers (COATING)
Material Designation / Composition: DC 94-003 DISPERSION COATING RERUN OF VCM GSFC1288
GSFC Data Reference ID: GSFC01442 (Test Year: 1969)
Manufacturer: DCC — DOW CORNING CORP., MIDLAND, MI
ASTM E595 Outgassing Test Results (24h at 125 °C in Vacuum, Collector at 25 °C): Total Mass Loss (TML) = 0.18% | Collected Volatile Condensable Material (CVCM) = 0% | Water Vapor Regained (WVR) = N/A%
Cure Schedule (Pre-Test Conditioning): Step 1 (Time: 24H, Temp: 125 °C, Atm: E-6)
[GSFC07847] DC 991 VARNISH - CLEAR SILICONE/F
EXCEEDS STANDARD THRESHOLD (TML 2.47% > 1.0%, CVCM 0.93% > 0.10%) Category: Coatings, Conformal Coatings, Paints & Primers (CONF COAT)
Material Designation / Composition: DC 991 VARNISH - CLEAR SILICONE/F
GSFC Data Reference ID: GSFC07847 (Test Year: 1976)
Manufacturer: DCC — DOW CORNING CORP., MIDLAND, MI
ASTM E595 Outgassing Test Results (24h at 125 °C in Vacuum, Collector at 25 °C): Total Mass Loss (TML) = 2.47% | Collected Volatile Condensable Material (CVCM) = 0.93% | Water Vapor Regained (WVR) = 0.05%
Cure Schedule (Pre-Test Conditioning): Step 1 (Time: 7D, Temp: 25 °C, Atm: AIR)
[GSFC07880] DC 991 VARNISH - CLEAR SILICONE/F
EXCEEDS STANDARD THRESHOLD (CVCM 0.50% > 0.10%) Category: Coatings, Conformal Coatings, Paints & Primers (CONF COAT)
Material Designation / Composition: DC 991 VARNISH - CLEAR SILICONE/F
GSFC Data Reference ID: GSFC07880 (Test Year: 1976)
Manufacturer: DCC — DOW CORNING CORP., MIDLAND, MI
ASTM E595 Outgassing Test Results (24h at 125 °C in Vacuum, Collector at 25 °C): Total Mass Loss (TML) = 0.88% | Collected Volatile Condensable Material (CVCM) = 0.5% | Water Vapor Regained (WVR) = 0.04%
Cure Schedule (Pre-Test Conditioning): Step 1 (Time: 24H, Temp: 125 °C, Atm: AIR)
[GSFC06653] DC Q-96-005 ONE PART SILICONE
EXCEEDS STANDARD THRESHOLD (TML 1.43% > 1.0%, CVCM 0.56% > 0.10%) Category: Coatings, Conformal Coatings, Paints & Primers (CONF COAT)
Material Designation / Composition: DC Q-96-005 ONE PART SILICONE
GSFC Data Reference ID: GSFC06653 (Test Year: 1975)
Manufacturer: DCC — DOW CORNING CORP., MIDLAND, MI
ASTM E595 Outgassing Test Results (24h at 125 °C in Vacuum, Collector at 25 °C): Total Mass Loss (TML) = 1.43% | Collected Volatile Condensable Material (CVCM) = 0.56% | Water Vapor Regained (WVR) = 0.04%
Cure Schedule (Pre-Test Conditioning): Step 1 (Time: 7D, Temp: 25 °C, Atm: AIR)
[GSFC06691] DC QCF-3-6500 ONE PART SILICONE
EXCEEDS STANDARD THRESHOLD (TML 1.84% > 1.0%, CVCM 0.58% > 0.10%) Category: Coatings, Conformal Coatings, Paints & Primers (CONF COAT)
Material Designation / Composition: DC QCF-3-6500 ONE PART SILICONE
GSFC Data Reference ID: GSFC06691 (Test Year: 1975)
Manufacturer: DCC — DOW CORNING CORP., MIDLAND, MI
ASTM E595 Outgassing Test Results (24h at 125 °C in Vacuum, Collector at 25 °C): Total Mass Loss (TML) = 1.84% | Collected Volatile Condensable Material (CVCM) = 0.58% | Water Vapor Regained (WVR) = 0.02%
Cure Schedule (Pre-Test Conditioning): Step 1 (Time: 7D, Temp: 25 °C, Atm: AIR)
[GSFC06792] DC QCF-3-6500 ONE PART SILICONE STRIPPED IN VAC
EXCEEDS STANDARD THRESHOLD (CVCM 0.34% > 0.10%) Category: Coatings, Conformal Coatings, Paints & Primers (CONF COAT)
Material Designation / Composition: DC QCF-3-6500 ONE PART SILICONE STRIPPED IN VAC
GSFC Data Reference ID: GSFC06792 (Test Year: 1975)
Manufacturer: DCC — DOW CORNING CORP., MIDLAND, MI
ASTM E595 Outgassing Test Results (24h at 125 °C in Vacuum, Collector at 25 °C): Total Mass Loss (TML) = 0.96% | Collected Volatile Condensable Material (CVCM) = 0.34% | Water Vapor Regained (WVR) = 0.02%
Cure Schedule (Pre-Test Conditioning): Step 1 (Time: 7D, Temp: 25 °C, Atm: AIR)
[GSFC26899] DCC 1-2577
EXCEEDS STANDARD THRESHOLD (CVCM 0.11% > 0.10%) Category: Coatings, Conformal Coatings, Paints & Primers (COATING)
Material Designation / Composition: DCC 1-2577
GSFC Data Reference ID: GSFC26899 (Test Year: 2000)
Manufacturer: DCC — DOW CORNING CORP., MIDLAND, MI
ASTM E595 Outgassing Test Results (24h at 125 °C in Vacuum, Collector at 25 °C): Total Mass Loss (TML) = 0.32% | Collected Volatile Condensable Material (CVCM) = 0.11% | Water Vapor Regained (WVR) = 0.26%
Cure Schedule (Pre-Test Conditioning): Step 1 (Time: 24H, Temp: 125 °C, Atm: AIR)
[GSFC26368] DCC 1-2577 ONE COMPONENT CONFORMAL COATING
EXCEEDS STANDARD THRESHOLD (TML 1.44% > 1.0%, CVCM 0.69% > 0.10%) Category: Coatings, Conformal Coatings, Paints & Primers (CONFORMAL COAT)
Material Designation / Composition: DCC 1-2577 ONE COMPONENT CONFORMAL COATING
GSFC Data Reference ID: GSFC26368 (Test Year: 1999)
Manufacturer: DCC — DOW CORNING CORP., MIDLAND, MI
ASTM E595 Outgassing Test Results (24h at 125 °C in Vacuum, Collector at 25 °C): Total Mass Loss (TML) = 1.44% | Collected Volatile Condensable Material (CVCM) = 0.69% | Water Vapor Regained (WVR) = 0.01%
Cure Schedule (Pre-Test Conditioning): Step 1 (Time: 9H, Temp: 80 °C, Atm: AIR)
[GSFC35124] DE 5294 ADHESION PROMOTER
EXCEEDS STANDARD THRESHOLD (TML 7.62% > 1.0%, CVCM 0.67% > 0.10%) Category: Coatings, Conformal Coatings, Paints & Primers (PRIMER)
Material Designation / Composition: DE 5294 ADHESION PROMOTER
GSFC Data Reference ID: GSFC35124 (Test Year: 2014)
Manufacturer: DGE — Manufacturer Code DGE
ASTM E595 Outgassing Test Results (24h at 125 °C in Vacuum, Collector at 25 °C): Total Mass Loss (TML) = 7.62% | Collected Volatile Condensable Material (CVCM) = 0.67% | Water Vapor Regained (WVR) = 0.29%
Cure Schedule (Pre-Test Conditioning): Not specified / As received
[GSFC35127] DE 8232 ADHESION PROMOTER
EXCEEDS STANDARD THRESHOLD (CVCM 0.15% > 0.10%) Category: Coatings, Conformal Coatings, Paints & Primers (PRIMER)
Material Designation / Composition: DE 8232 ADHESION PROMOTER
GSFC Data Reference ID: GSFC35127 (Test Year: 2014)
Manufacturer: DGE — Manufacturer Code DGE
