Repository: Oht8wooWi8yait9n/outgassing

# NASA GSFC Spacecraft Materials Outgassing Database Mirror & Sitemap (`outgassing.nasa.gov`)

Automated static HTML mirror, structured JSONL/CSV dataset, 3-letter manufacturer code dictionary (`963` manufacturers from NASA RP-1124 Appendix A), and flat `<urlset>` XML sitemaps for the **NASA Goddard Space Flight Center (GSFC) Spacecraft Materials Outgassing Database** (`https://outgassing.nasa.gov` / `https://etd.gsfc.nasa.gov/capabilities/outgassing-database/`).

---

## 📊 Dataset Overview

| Metric | Value |
| :--- | :--- |
| **Upstream Authority** | NASA GSFC Engineering and Technology Directorate (ETD), Materials Engineering Branch (Code 541) |

File: catalog/coatings-paints-primers-p07.html (part 1 of 2)
NASA Outgassing Database: Coatings, Conformal Coatings, Paints & Primers (Part 7 of 17 — Records 601–700 of 1630)

Outgassing Database Home
  ASTM E595 User Guide
  Manufacturer Codes (963)
  Download Raw CSV

NASA Outgassing Database: Coatings, Conformal Coatings, Paints & Primers (Part 7 of 17 — Records 601–700 of 1630)

Source: https://outgassing.nasa.gov/ (NASA GSFC ETD Code 541 Spacecraft Materials Outgassing Database) |
  Category Total: 1,630 tests (470 Low-Outgassing Qualified)

Category Pages: Part 1 | Part 2 | Part 3 | Part 4 | Part 5 | Part 6 | [7] | Part 8 | Part 9 | Part 10 | Part 11 | Part 12 | Part 13 | Part 14 | Part 15 | Part 16 | Part 17

Summary Table — Coatings, Conformal Coatings, Paints & Primers (Part 7 of 17)

Data Ref	Material Designation	Manufacturer	Application	TML %	CVCM %	WVR %	NASA Screening	Year	

SRI10818	ECCOCOAT 210 A/B AS 20/7 BW EPOXY	EMC — EMERSON & CUMING INC., CANTON, MA	COATING	0.78%	0.36%	—%	EXCEEDS SCREENING	1964	
GSFC11806	ECCOCOAT 582 A/B AS 100/7 BW THERMAL COATING	EMC — EMERSON & CUMING INC., CANTON, MA	THERM COATING	3.56%	0.02%	0.19%	EXCEEDS SCREENING	1981	
SRI10811	ECCOCOAT C-26 A/B AS 10/6 BW EPOXY	EMC — EMERSON & CUMING INC., CANTON, MA	COATING	0.91%	0.35%	—%	EXCEEDS SCREENING	1964	
GSFC08447	ECCOCOAT CC-2 CONDUCTIVE SILVER COATING/F	EMC — EMERSON & CUMING INC., CANTON, MA	COATING	1.37%	0.08%	0.02%	EXCEEDS SCREENING	1977	
GSFC21681	ECCOCOAT CC-2 ONE PART SILVER FILLED LACQUER	EMC — EMERSON & CUMING INC., CANTON, MA	COND COATING	5.06%	2.29%	0.02%	EXCEEDS SCREENING	1994	
GSFC21683	ECCOCOAT CC-2 ONE PART SILVER FILLED LACQUER	EMC — EMERSON & CUMING INC., CANTON, MA	COND COATING	4.62%	2.25%	0.02%	EXCEEDS SCREENING	1994	
GSFC21852	ECCOCOAT CC-2 ONE PART SILVER FILLED LACQUER	EMC — EMERSON & CUMING INC., CANTON, MA	COND COATING	4.25%	1.88%	0.04%	EXCEEDS SCREENING	1994	
GSFC21855	ECCOCOAT CC-2 ONE PART SILVER FILLED LACQUER	EMC — EMERSON & CUMING INC., CANTON, MA	COND COATING	3.92%	1.87%	0.03%	EXCEEDS SCREENING	1994	
GSFC06440	ECCOCOAT CC-4 SILVER FILLED ELASTOMER	EMC — EMERSON & CUMING INC., CANTON, MA	COND COATING	4.24%	2.1%	0.02%	EXCEEDS SCREENING	1975	
SRI10812	ECCOCOAT EC-200 A/B AS 10/1 BW EPOXY	EMC — EMERSON & CUMING INC., CANTON, MA	COATING	1.74%	0.48%	—%	EXCEEDS SCREENING	1964	
GSFC04286	ECCOCOAT EP-3 A/B AS 2/1 BW EPOXY COATING	EMC — EMERSON & CUMING INC., CANTON, MA	CONF COAT	3.15%	0.03%	—%	EXCEEDS SCREENING	1972	
SRI10903	ECCOCOAT EP-3 A/B AS 2/1 BW POLYURETHANE	EMC — EMERSON & CUMING INC., CANTON, MA	COATING	3.74%	0.28%	—%	EXCEEDS SCREENING	1964	
SRI10904	ECCOCOAT EP-3 A/B AS 2/1 BW POLYURETHANE	EMC — EMERSON & CUMING INC., CANTON, MA	COATING	3.05%	0.18%	—%	EXCEEDS SCREENING	1964	
SRI10905	ECCOCOAT IC-2 A/B AS 2/1 BW POLYURETHANE	EMC — EMERSON & CUMING INC., CANTON, MA	COATING	6.99%	1.48%	—%	EXCEEDS SCREENING	1964	
SRI10813	ECCOCOAT PCA/16 AS 50/1 BW EPOXY	EMC — EMERSON & CUMING INC., CANTON, MA	COATING	0.85%	0.14%	—%	EXCEEDS SCREENING	1964	
SRI10814	ECCOCOAT PCA/16 AS 50/1 BW EPOXY	EMC — EMERSON & CUMING INC., CANTON, MA	COATING	0.18%	0.02%	—%	PASS (≤1.0% TML, ≤0.10% CVCM)	1964	
SRI10825	ECCOCOAT PH7 POLYESTER-PHENOLIC	EMC — EMERSON & CUMING INC., CANTON, MA	COATING	5.22%	1.92%	—%	EXCEEDS SCREENING	1964	
SRI10826	ECCOCOAT PH7 POLYESTER-PHENOLIC	EMC — EMERSON & CUMING INC., CANTON, MA	COATING	1.55%	0.84%	—%	EXCEEDS SCREENING	1964	
GSFC07676	ECCOCOAT TF-11 A/B AS 1/1 BV AMBER COATING	EMC — EMERSON & CUMING INC., CANTON, MA	COATING	1.01%	0.01%	0.24%	EXCEEDS SCREENING	1976	
SRI10815	ECCOCOAT VE A/B AS 1/1 BW EPOXY	EMC — EMERSON & CUMING INC., CANTON, MA	COATING	2.42%	0.92%	—%	EXCEEDS SCREENING	1964	
SRI10816	ECCOCOAT VE A/B AS 1/1 BW EPOXY	EMC — EMERSON & CUMING INC., CANTON, MA	COATING	1.51%	0.52%	—%	EXCEEDS SCREENING	1964	
SRI10819	ECCOGEL 1265 A/B AS 1/1 BW EPOXY	EMC — EMERSON & CUMING INC., CANTON, MA	COATING	5.1%	3.75%	—%	EXCEEDS SCREENING	1964	
SRI10820	ECCOGEL 1265 A/B AS 1/1 BW EPOXY	EMC — EMERSON & CUMING INC., CANTON, MA	COATING	1.66%	0.87%	—%	EXCEEDS SCREENING	1964	
GSFC14722	ECCOSEAL HIGH Q POLYSTYRENE	EMC — EMERSON & CUMING INC., CANTON, MA	COATING	9.28%	0.12%	0.01%	EXCEEDS SCREENING	1985	
GSFC15030	ECCOSORB 269E A/B AS 100/1 BW GRAY 10 SPRAY COATS	EMC — EMERSON & CUMING INC., CANTON, MA	COATING	1.21%	0.01%	0.14%	EXCEEDS SCREENING	1985	
GSFC15032	ECCOSORB 269E A/B AS 100/1 BW GRAY 10 SPRAY COATS	EMC — EMERSON & CUMING INC., CANTON, MA	COATING	0.83%	0.01%	0.14%	PASS (≤1.0% TML, ≤0.10% CVCM)	1985	
GSFC33028	ECCOSORB CRS-124 OVER SS-4155 PRIMER	EMC — EMERSON & CUMING INC., CANTON, MA	PAINT	0.22%	0.08%	0.02%	PASS (≤1.0% TML, ≤0.10% CVCM)	2011	
GSFC13287	ECP 2200 BLACK SOLAR ABSORBER COATING/F	MMM — MINNESOTA MINING & MANUFACTURING COMPANY, ST PAUL, MN, ADHESIVES, COATINGS AND SEALERS DIVISION, ELECTRO-PRODUCTS DIVISION, INDUSTRIAL TAPE DIVISION, MAGNETIC PRODUCTS DIVISION	THERM COATING	0.61%	0.27%	0%	EXCEEDS SCREENING	1983	
GSFC35778	EEAY051 EPOXY PRIMER	PPG2 — Manufacturer Code PPG2	EPOXY PRIMER	6.84%	0.81%	0.5%	EXCEEDS SCREENING	2016	
GSFC32896	EFIRON UVF PC-373	LUV — Manufacturer Code LUV	FIBER RECOAT MATERIAL	2.68%	0.22%	0.09%	EXCEEDS SCREENING	2011	
GSFC18442	EG 7635C A/B AS 1/1 BW CLEAR EPOXY	AIT — A. I. TECHNOLOGY, INC., PRINCETON, NJ	CONF COAT	14.05%	0.03%	0.32%	EXCEEDS SCREENING	1989	
GSFC18444	EG 7635C A/B AS 1/1 BW CLEAR EPOXY	AIT — A. I. TECHNOLOGY, INC., PRINCETON, NJ	CONF COAT	12.25%	0.02%	0.31%	EXCEEDS SCREENING	1989	
GSFC35742	EJ-150 REFLECTIVE PAINT FOR PLASTICS AND CRYSTALS	ELJ — Manufacturer Code ELJ	SCINTILLATOR COAT	0.69%	0.1%	0.11%	PASS (≤1.0% TML, ≤0.10% CVCM)	2016	
GSFC21555	ELECTRODAG 415 SILVER FILLED COATING/F	ACH — ACHESON COLLOIDS, PORT HURON, MI (DIV ACHESON INDUSTRIES, INC.)	COND COAT	0.9%	0.16%	0.01%	EXCEEDS SCREENING	1993	
GSFC28330	ELECTRODAG 503 SILVER-FILLED EPOXY COATING/F	ACH — ACHESON COLLOIDS, PORT HURON, MI (DIV ACHESON INDUSTRIES, INC.)	RF COATING	0.19%	0.03%	0.01%	PASS (≤1.0% TML, ≤0.10% CVCM)	2003	
GSFC26821	ELECTRODAG 504 SILVER FILLED FLUOROELASTOMER COAT/F	ACH — ACHESON COLLOIDS, PORT HURON, MI (DIV ACHESON INDUSTRIES, INC.)	COATING	0.5%	0.09%	0%	PASS (≤1.0% TML, ≤0.10% CVCM)	1999	
GSFC32146	EMS P/N 172605-02, THICKENED ARTHANE 5750, 60 PBW THINNER	RAM — RAM Chemicals, Gardena, California	SPRAY COATING	1.08%	0.04%	0.07%	EXCEEDS SCREENING	2010	
GSFC11992	ENAMEL 453-4-5/CA-212 AS 1/1 BV BLUE EPOXY/F	FPC — BOSTIK-FINCH, INC.,(SUBSIDIARY OF USM CORP), TORRANCE, CA	PAINT	3.95%	0.09%	0.21%	EXCEEDS SCREENING	1981	
GSFC10374	ENAMEL FLAT BLACK AEROSOL BROD-DUGAN 100	BDC — BROD-DUGAN COMPANY, ST. LOUIS, MO	PAINT	0.85%	0.14%	0.17%	EXCEEDS SCREENING	1979	
GSFC16179	ENVIBAR UV 1244 UV CURED	UCC — UNION CARBIDE CORPORATION, NEW YORK, NY, UNION CARBIDE CHEM & PLASTICS CO., DANBURY, CT, MC GllAN NUSIL CORP., CARPINTERIA, CA	CONF COAT	3.41%	0.02%	1.16%	EXCEEDS SCREENING	1987	
GSFC16544	EPO-TEK 600 POLYIMIDE WAFER COATING	EPK — EPOXY TECHNOLOGY INC., BILLERICA, MA	COATING	0.09%	0%	0.01%	PASS (≤1.0% TML, ≤0.10% CVCM)	1987	
GSFC12236	EPO-TEK H73 A/B AS 10/0.3 BW EPOXY	EPK — EPOXY TECHNOLOGY INC., BILLERICA, MA	COATING	0.43%	0.01%	0.14%	PASS (≤1.0% TML, ≤0.10% CVCM)	1981	
GSFC04610	EPOCAST 26-11 EPOXY POWDER COATING	FPI — FURANE PLASTICS INC., LOS ANGELES, CA	COATING	1.09%	0.36%	—%	EXCEEDS SCREENING	1972	
GSFC25140	EPOLAC 8060 EPOXY GREEN	TPC — Manufacturer Code TPC	COATING	2.98%	0.14%	0.5%	EXCEEDS SCREENING	1998	
GSFC21879	EPON 815/V 140 AS 5/3 PBW LIGHT AMBER	SHL — SHELL CHEMICAL CO., NEW YORK, NY, SHELL DEVELOPMENT CO., HOUSTON, TX	PRIMER	0.75%	0.03%	0.36%	PASS (≤1.0% TML, ≤0.10% CVCM)	1994	
GSFC09152	EPON 815/V 140 AS 50/50 BW EPOXY	SHL — SHELL CHEMICAL CO., NEW YORK, NY, SHELL DEVELOPMENT CO., HOUSTON, TX	CONF COAT	1.07%	0.1%	0.5%	EXCEEDS SCREENING	1978	
GSFC12595	EPON 815/V-140 AS 50/50 BW EPOXY	SHL — SHELL CHEMICAL CO., NEW YORK, NY, SHELL DEVELOPMENT CO., HOUSTON, TX	CONF COAT	1.84%	0.08%	0.43%	EXCEEDS SCREENING	1982	
GSFC21214	EPON 815/V140 AS 1/1 PBW CLEAR EPOXY	SHL — SHELL CHEMICAL CO., NEW YORK, NY, SHELL DEVELOPMENT CO., HOUSTON, TX	PRIMER	0.87%	0.05%	0.38%	PASS (≤1.0% TML, ≤0.10% CVCM)	1993	
GSFC21184	EPON 815/V140/ACETONE AS 3/3/2 PBW EPOXY/F	SHL — SHELL CHEMICAL CO., NEW YORK, NY, SHELL DEVELOPMENT CO., HOUSTON, TX	PRIMER	2.44%	0.2%	0.78%	EXCEEDS SCREENING	1993	
GSFC21187	EPON 815/V140/ACETONE AS 3/3/2 PBW EPOXY/F	SHL — SHELL CHEMICAL CO., NEW YORK, NY, SHELL DEVELOPMENT CO., HOUSTON, TX	PRIMER	2.09%	0.14%	0.87%	EXCEEDS SCREENING	1993	
GSFC21241	EPON 815/V140/ACETONE AS 3/3/2 PBW EPOXY/F	SHL — SHELL CHEMICAL CO., NEW YORK, NY, SHELL DEVELOPMENT CO., HOUSTON, TX	PRIMER	3.36%	0.12%	1.72%	EXCEEDS SCREENING	1993	
GSFC21244	EPON 815/V140/ACETONE AS 3/3/2 PBW EPOXY/F	SHL — SHELL CHEMICAL CO., NEW YORK, NY, SHELL DEVELOPMENT CO., HOUSTON, TX	PRIMER	4.35%	0.28%	1.51%	EXCEEDS SCREENING	1993	
GSFC21297	EPON 815/V140/ACETONE AS 3/3/2 PBW EPOXY/F	SHL — SHELL CHEMICAL CO., NEW YORK, NY, SHELL DEVELOPMENT CO., HOUSTON, TX	PRIMER	2.87%	0.26%	1.05%	EXCEEDS SCREENING	1993	
GSFC21299	EPON 815/V140/ACETONE AS 3/3/2 PBW EPOXY/F	SHL — SHELL CHEMICAL CO., NEW YORK, NY, SHELL DEVELOPMENT CO., HOUSTON, TX	PRIMER	3.44%	0.25%	0.94%	EXCEEDS SCREENING	1993	
GSFC21355	EPON 815/V140/ACETONE AS 3/3/2 PBW EPOXY/F	SHL — SHELL CHEMICAL CO., NEW YORK, NY, SHELL DEVELOPMENT CO., HOUSTON, TX	PRIMER	1.8%	0.68%	0.19%	EXCEEDS SCREENING	1993	
GSFC03007	EPON 815/VERSAMIDE 150 AS 60/40 BW EPOXY	SHL — SHELL CHEMICAL CO., NEW YORK, NY, SHELL DEVELOPMENT CO., HOUSTON, TX	CONF COAT	1.29%	0.06%	—%	EXCEEDS SCREENING	1971	
GSFC10215	EPON 828/CAT 951 AS 10/1 BW EPOXY	GSC — GODDARD SPACE FLIGHT CENTER, GREENBELT, MD	COATING	2.31%	1.27%	0.22%	EXCEEDS SCREENING	1979	
GSFC21076	EPON 828/EM 308 AS 2/1 PBW CLEAR COATING	SHL — SHELL CHEMICAL CO., NEW YORK, NY, SHELL DEVELOPMENT CO., HOUSTON, TX	COATING	0.72%	0.03%	0.29%	PASS (≤1.0% TML, ≤0.10% CVCM)	1993	
GSFC21712	EPON 828/V140/ACETONE AS 3/3/0.5 PBW EPOXY/F	SHL — SHELL CHEMICAL CO., NEW YORK, NY, SHELL DEVELOPMENT CO., HOUSTON, TX	PRIMER	2.6%	0.11%	0.57%	EXCEEDS SCREENING	1994	
GSFC21714	EPON 828/V140/ACETONE AS 3/3/1 PBW EPOXY/F	SHL — SHELL CHEMICAL CO., NEW YORK, NY, SHELL DEVELOPMENT CO., HOUSTON, TX	PRIMER	2.25%	0.16%	0.5%	EXCEEDS SCREENING	1994	
GSFC21461	EPON 828/V140/ACETONE AS 3/3/2 PBW EPOXY/F	SHL — SHELL CHEMICAL CO., NEW YORK, NY, SHELL DEVELOPMENT CO., HOUSTON, TX	PRIMER	2.79%	0.07%	0.88%	EXCEEDS SCREENING	1993	
GSFC10607	EPON 828/VERSAMID 140 AS 50/50 BW EPOXY	SHL — SHELL CHEMICAL CO., NEW YORK, NY, SHELL DEVELOPMENT CO., HOUSTON, TX	COATING	0.91%	0.01%	0.33%	PASS (≤1.0% TML, ≤0.10% CVCM)	1979	
GSFC10610	EPON 828/VERSAMID 140 AS 50/50 BW EPOXY	SHL — SHELL CHEMICAL CO., NEW YORK, NY, SHELL DEVELOPMENT CO., HOUSTON, TX	COATING	1.01%	0.01%	0.32%	EXCEEDS SCREENING	1979	
GSFC24861	EPON 828/VERSAMID 140 AS 66/33 BW EPOXY	SHL — SHELL CHEMICAL CO., NEW YORK, NY, SHELL DEVELOPMENT CO., HOUSTON, TX	COATING	0.68%	0.41%	0.19%	EXCEEDS SCREENING	1997	
GSFC10613	EPON 828/VERSAMID 140 AS 70/30 BW EPOXY	SHL — SHELL CHEMICAL CO., NEW YORK, NY, SHELL DEVELOPMENT CO., HOUSTON, TX	COATING	0.24%	0%	0.3%	PASS (≤1.0% TML, ≤0.10% CVCM)	1979	
GSFC10616	EPON 828/VERSAMID 140 AS 70/30 BW EPOXY	SHL — SHELL CHEMICAL CO., NEW YORK, NY, SHELL DEVELOPMENT CO., HOUSTON, TX	COATING	0.32%	0%	0.29%	PASS (≤1.0% TML, ≤0.10% CVCM)	1979	
GSFC01846	EPON 828/VERSAMID 140/CARBOLAC/SYLOID 620	SHL — SHELL CHEMICAL CO., NEW YORK, NY, SHELL DEVELOPMENT CO., HOUSTON, TX	PAINT	1.67%	0.12%	—%	EXCEEDS SCREENING	1970	
GSFC01855	EPON 828/VERSAMID 140/CARBOLAC/SYLOID 620	SHL — SHELL CHEMICAL CO., NEW YORK, NY, SHELL DEVELOPMENT CO., HOUSTON, TX	PAINT	1.66%	0.07%	—%	EXCEEDS SCREENING	1970	
GSFC04654	EPON 828/VERSAMID 140/SR 82/DETA/MEK	SHL — SHELL CHEMICAL CO., NEW YORK, NY, SHELL DEVELOPMENT CO., HOUSTON, TX	CONF COAT	4.69%	0%	—%	EXCEEDS SCREENING	1972	
GSFC05747	EPON 828/VERSAMID 140/SR 82/DETA/MEK	SHL — SHELL CHEMICAL CO., NEW YORK, NY, SHELL DEVELOPMENT CO., HOUSTON, TX	CONF COAT	2.68%	0%	—%	EXCEEDS SCREENING	1974	
GSFC05749	EPON 828/VERSAMID 140/SR 82/DETA/TOLUENE	SHL — SHELL CHEMICAL CO., NEW YORK, NY, SHELL DEVELOPMENT CO., HOUSTON, TX	CONF COAT	3.02%	0%	—%	EXCEEDS SCREENING	1974	
GSFC05927	EPON 828/VERSAMID 140/SR 82/DTA/TOLUENE	SHL — SHELL CHEMICAL CO., NEW YORK, NY, SHELL DEVELOPMENT CO., HOUSTON, TX	CONF COAT	1.35%	0%	0.24%	EXCEEDS SCREENING	1974	
GSFC05930	EPON 828/VERSAMID 140/SR 82/DTA/TOLUENE	SHL — SHELL CHEMICAL CO., NEW YORK, NY, SHELL DEVELOPMENT CO., HOUSTON, TX	CONF COAT	1.46%	0%	0.23%	EXCEEDS SCREENING	1974	
GSFC05933	EPON 828/VERSAMID 140/SR 82/DTA/TOLUENE	SHL — SHELL CHEMICAL CO., NEW YORK, NY, SHELL DEVELOPMENT CO., HOUSTON, TX	CONF COAT	1.39%	0%	0.24%	EXCEEDS SCREENING	1974	
GSFC02581	EPON 828/VERSAMID 140/SR-82 AS 70/30/1 BW	SHL — SHELL CHEMICAL CO., NEW YORK, NY, SHELL DEVELOPMENT CO., HOUSTON, TX	CONF COAT	0.27%	0.01%	—%	PASS (≤1.0% TML, ≤0.10% CVCM)	1971	
GSFC02476	EPON 828/VERSAMID 140/SR-82 AS 70/30/1 BW EPOXY	SHL — SHELL CHEMICAL CO., NEW YORK, NY, SHELL DEVELOPMENT CO., HOUSTON, TX	CONF COAT	4.32%	0%	—%	EXCEEDS SCREENING	1970	
GSFC05795	EPON 828/VERSAMID 140/SR-82/DETA/TOLUENE	SHL — SHELL CHEMICAL CO., NEW YORK, NY, SHELL DEVELOPMENT CO., HOUSTON, TX	CONF COAT	1.41%	0.02%	—%	EXCEEDS SCREENING	1974	
GSFC05839	EPON 828/VERSAMID 140/SR-82/DETA/TOLUENE	SHL — SHELL CHEMICAL CO., NEW YORK, NY, SHELL DEVELOPMENT CO., HOUSTON, TX	CONF COAT	2.91%	0%	—%	EXCEEDS SCREENING	1974	
GSFC08237	EPON 828/VERSAMID 140/TI02 R-960 AS 5/5/0.6 BW	GSC — GODDARD SPACE FLIGHT CENTER, GREENBELT, MD	COATING	0.87%	0%	0.28%	PASS (≤1.0% TML, ≤0.10% CVCM)	1977	
GSFC32002	EPON 828/VERSAMID 140/TOLUENE, A/B AS 100/82 BW + 35% TOLUENE	SHC — Shell Containers Incorporated, Great Neck, New York	SEALER/WASHCOAT	0.67%	0%	0.38%	PASS (≤1.0% TML, ≤0.10% CVCM)	2010	
GSFC01810	EPON 956 A/B AS 100/58 BW/CARBOLAC/NOVACITE 1250	SHL — SHELL CHEMICAL CO., NEW YORK, NY, SHELL DEVELOPMENT CO., HOUSTON, TX	PAINT	1.96%	0.12%	—%	EXCEEDS SCREENING	1970	
GSFC01819	EPON 956 A/B AS 100/58 BW/CARBOLAC/NOVACITE 1250	SHL — SHELL CHEMICAL CO., NEW YORK, NY, SHELL DEVELOPMENT CO., HOUSTON, TX	PAINT	1.36%	0.03%	—%	EXCEEDS SCREENING	1970	
GSFC01834	EPON 956 A/B AS 100/58 BW/CARBOLAC/SYLOID 620	SHL — SHELL CHEMICAL CO., NEW YORK, NY, SHELL DEVELOPMENT CO., HOUSTON, TX	PAINT	1.14%	0%	—%	EXCEEDS SCREENING	1970	
GSFC01837	EPON 956 A/B AS 100/58 BW/CARBOLAC/SYLOID 620	SHL — SHELL CHEMICAL CO., NEW YORK, NY, SHELL DEVELOPMENT CO., HOUSTON, TX	PAINT	1.02%	0%	—%	EXCEEDS SCREENING	1970	
GSFC13555	EPOTHERM 180 A/B AS 100/4.5 BW BLACK EPOXY	TNC — TRANSENE CO., ROWLEY, MA	COATING	0.13%	0.01%	0.03%	PASS (≤1.0% TML, ≤0.10% CVCM)	1984	
GSFC24629	EPOWELD 3672 A/B AS 10/6 BW WATER-CLEAR EPOXY	ELS — ELECTRO-SCIENCE LABORATORIES, INC., KING OF PRUSSIA, PA	COATING	0.9%	0.04%	0.22%	PASS (≤1.0% TML, ≤0.10% CVCM)	1997	
GSFC11348	EPOXY - PROPRIETARY	ZZZ — MANUFACTURER UNKNOWN	COATING	1.95%	0.02%	0.29%	EXCEEDS SCREENING	1980	
GSFC12715	EPOXY ANTI-TRACK COATING	WEC — WESTINGIIOUSE ELECTRIC CORP., MICARTA DIV., itAMPTON, SC	COATING	2.01%	0.61%	0.39%	EXCEEDS SCREENING	1982	
GSFC28837	EPOXY POWDER COATING (RLH50058), GRAY	DUP — E I DUPONT DE NEMOURS AND CO., INC., WILMINGTON, DE, ELASTOMER CHEMICALS DEPARTMENT, FABRICS AND FINISItES DEPARTMENT, FILM DEPARTMENT, PLASTICS DEPARTMENT	POWDER COATING	0.56%	0.05%	0.33%	PASS (≤1.0% TML, ≤0.10% CVCM)	2004	
GSFC15106	EPOXY POWDER COATING 68-2 GOLD	DYN — DYNACIlEM, DIV MORTON THIOKOL INC., TUSTIN, CA	COATING	0.48%	0.02%	0.22%	PASS (≤1.0% TML, ≤0.10% CVCM)	1985	
GSFC15269	EPOXY POWDER COATING EPC 20 BLACK	DYN — DYNACIlEM, DIV MORTON THIOKOL INC., TUSTIN, CA	COATING	0.48%	0%	0.23%	PASS (≤1.0% TML, ≤0.10% CVCM)	1986	
GSFC15104	EPOXY POWDER COATING EPC MIDNIGHT BLUE	DYN — DYNACIlEM, DIV MORTON THIOKOL INC., TUSTIN, CA	COATING	0.55%	0.04%	0.25%	PASS (≤1.0% TML, ≤0.10% CVCM)	1985	
GSFC03047	EPOXYLITE 9653 A/B AS 1/1 BW POLYURETHANE	EPC — EPOXYLITE CORP., SOUTli EL MONTE, CA	CONF COAT	21.7%	0.76%	—%	EXCEEDS SCREENING	1971	
GSFC03169	EPOXYLITE 9653 POLYURETHANE E-160 8 COATS	EPC — EPOXYLITE CORP., SOUTli EL MONTE, CA	CONF COAT	9.15%	0.01%	—%	EXCEEDS SCREENING	1971	
GSFC03167	EPOXYLITE 9653 POLYURETHANE E-194 8 COATS	EPC — EPOXYLITE CORP., SOUTli EL MONTE, CA	CONF COAT	4.87%	0%	—%	EXCEEDS SCREENING	1971	
GSFC01960	EPPLEY PARSONS BLACK	EPP — EPPLEY LABORATORIES INC., NEWPORT, RI	PAINT	13.33%	3.65%	—%	EXCEEDS SCREENING	1970	
GSFC01933	EPPLEY PARSONS BLACK TOP COAT OVER UNDERCOAT	EPP — EPPLEY LABORATORIES INC., NEWPORT, RI	PAINT COMPOSITE	16.84%	5.42%	—%	EXCEEDS SCREENING	1970	
GSFC14346	EPPLEY PARSONS BLK L3G-13 OVER UNDERCOAT L3S-10/F	COL — COLONIAL LACQUER & CHEMICAL CO., ASHLAND, MA	PAINT SYSTEM	3.34%	0.08%	1.26%	EXCEEDS SCREENING	1985	
GSFC33709	ERP6282C POLYMER OVERCOAT, BLACK	FER — FERRO CORPORATION, CLEVELAND, OH	OVERCOAT	3.25%	0.01%	0.39%	EXCEEDS SCREENING	2013	
GSFC33742	ERP6282C POLYMER OVERCOAT, BLACK	FER — FERRO CORPORATION, CLEVELAND, OH	OVERCOAT	2.36%	0%	0.35%	EXCEEDS SCREENING	2013	

Detailed ASTM E595 Spacecraft Material Test Records

  [SRI10818] ECCOCOAT 210 A/B AS 20/7 BW EPOXY
EXCEEDS STANDARD THRESHOLD (CVCM 0.36% > 0.10%) Category: Coatings, Conformal Coatings, Paints & Primers (COATING)
Material Designation / Composition: ECCOCOAT 210 A/B AS 20/7 BW EPOXY
GSFC Data Reference ID: SRI10818 (Test Year: 1964)
Manufacturer: EMC — EMERSON & CUMING INC., CANTON, MA
ASTM E595 Outgassing Test Results (24h at 125 °C in Vacuum, Collector at 25 °C): Total Mass Loss (TML) = 0.78% | Collected Volatile Condensable Material (CVCM) = 0.36% | Water Vapor Regained (WVR) = N/A%
Cure Schedule (Pre-Test Conditioning): Step 1 (Time: 24H, Temp: 25 °C, Atm: AIR) → Step 2 (Time: 1H, Temp: 75 °C, Atm: AIR) → Step 3 (Time: 24H, Temp: 150 °C, Atm: AIR)
[GSFC11806] ECCOCOAT 582 A/B AS 100/7 BW THERMAL COATING
EXCEEDS STANDARD THRESHOLD (TML 3.56% > 1.0%) Category: Coatings, Conformal Coatings, Paints & Primers (THERM COATING)
Material Designation / Composition: ECCOCOAT 582 A/B AS 100/7 BW THERMAL COATING
GSFC Data Reference ID: GSFC11806 (Test Year: 1981)
Manufacturer: EMC — EMERSON & CUMING INC., CANTON, MA
ASTM E595 Outgassing Test Results (24h at 125 °C in Vacuum, Collector at 25 °C): Total Mass Loss (TML) = 3.56% | Collected Volatile Condensable Material (CVCM) = 0.02% | Water Vapor Regained (WVR) = 0.19%
Cure Schedule (Pre-Test Conditioning): Step 1 (Time: 24H, Temp: 25 °C, Atm: AIR)
[SRI10811] ECCOCOAT C-26 A/B AS 10/6 BW EPOXY
EXCEEDS STANDARD THRESHOLD (CVCM 0.35% > 0.10%) Category: Coatings, Conformal Coatings, Paints & Primers (COATING)
Material Designation / Composition: ECCOCOAT C-26 A/B AS 10/6 BW EPOXY
GSFC Data Reference ID: SRI10811 (Test Year: 1964)
Manufacturer: EMC — EMERSON & CUMING INC., CANTON, MA
ASTM E595 Outgassing Test Results (24h at 125 °C in Vacuum, Collector at 25 °C): Total Mass Loss (TML) = 0.91% | Collected Volatile Condensable Material (CVCM) = 0.35% | Water Vapor Regained (WVR) = N/A%
Cure Schedule (Pre-Test Conditioning): Step 1 (Time: 2H, Temp: 93 °C, Atm: AIR) → Step 2 (Time: 2H, Temp: 175 °C, Atm: AIR)
[GSFC08447] ECCOCOAT CC-2 CONDUCTIVE SILVER COATING/F
EXCEEDS STANDARD THRESHOLD (TML 1.37% > 1.0%) Category: Coatings, Conformal Coatings, Paints & Primers (COATING)
Material Designation / Composition: ECCOCOAT CC-2 CONDUCTIVE SILVER COATING/F
GSFC Data Reference ID: GSFC08447 (Test Year: 1977)
Manufacturer: EMC — EMERSON & CUMING INC., CANTON, MA
ASTM E595 Outgassing Test Results (24h at 125 °C in Vacuum, Collector at 25 °C): Total Mass Loss (TML) = 1.37% | Collected Volatile Condensable Material (CVCM) = 0.08% | Water Vapor Regained (WVR) = 0.02%
Cure Schedule (Pre-Test Conditioning): Step 1 (Time: 30M, Temp: 150 °C, Atm: AIR)
[GSFC21681] ECCOCOAT CC-2 ONE PART SILVER FILLED LACQUER
EXCEEDS STANDARD THRESHOLD (TML 5.06% > 1.0%, CVCM 2.29% > 0.10%) Category: Coatings, Conformal Coatings, Paints & Primers (COND COATING)
Material Designation / Composition: ECCOCOAT CC-2 ONE PART SILVER FILLED LACQUER
GSFC Data Reference ID: GSFC21681 (Test Year: 1994)
Manufacturer: EMC — EMERSON & CUMING INC., CANTON, MA
ASTM E595 Outgassing Test Results (24h at 125 °C in Vacuum, Collector at 25 °C): Total Mass Loss (TML) = 5.06% | Collected Volatile Condensable Material (CVCM) = 2.29% | Water Vapor Regained (WVR) = 0.02%
Cure Schedule (Pre-Test Conditioning): Step 1 (Time: 7D, Temp: 25 °C, Atm: AIR)
[GSFC21683] ECCOCOAT CC-2 ONE PART SILVER FILLED LACQUER
EXCEEDS STANDARD THRESHOLD (TML 4.62% > 1.0%, CVCM 2.25% > 0.10%) Category: Coatings, Conformal Coatings, Paints & Primers (COND COATING)
Material Designation / Composition: ECCOCOAT CC-2 ONE PART SILVER FILLED LACQUER
GSFC Data Reference ID: GSFC21683 (Test Year: 1994)
Manufacturer: EMC — EMERSON & CUMING INC., CANTON, MA
ASTM E595 Outgassing Test Results (24h at 125 °C in Vacuum, Collector at 25 °C): Total Mass Loss (TML) = 4.62% | Collected Volatile Condensable Material (CVCM) = 2.25% | Water Vapor Regained (WVR) = 0.02%
Cure Schedule (Pre-Test Conditioning): Step 1 (Time: 1H, Temp: 125 °C, Atm: AIR)
[GSFC21852] ECCOCOAT CC-2 ONE PART SILVER FILLED LACQUER
EXCEEDS STANDARD THRESHOLD (TML 4.25% > 1.0%, CVCM 1.88% > 0.10%) Category: Coatings, Conformal Coatings, Paints & Primers (COND COATING)
Material Designation / Composition: ECCOCOAT CC-2 ONE PART SILVER FILLED LACQUER
GSFC Data Reference ID: GSFC21852 (Test Year: 1994)
Manufacturer: EMC — EMERSON & CUMING INC., CANTON, MA
ASTM E595 Outgassing Test Results (24h at 125 °C in Vacuum, Collector at 25 °C): Total Mass Loss (TML) = 4.25% | Collected Volatile Condensable Material (CVCM) = 1.88% | Water Vapor Regained (WVR) = 0.04%
Cure Schedule (Pre-Test Conditioning): Step 1 (Time: 4H, Temp: 125 °C, Atm: AIR)
[GSFC21855] ECCOCOAT CC-2 ONE PART SILVER FILLED LACQUER
EXCEEDS STANDARD THRESHOLD (TML 3.92% > 1.0%, CVCM 1.87% > 0.10%) Category: Coatings, Conformal Coatings, Paints & Primers (COND COATING)
Material Designation / Composition: ECCOCOAT CC-2 ONE PART SILVER FILLED LACQUER
GSFC Data Reference ID: GSFC21855 (Test Year: 1994)
Manufacturer: EMC — EMERSON & CUMING INC., CANTON, MA
ASTM E595 Outgassing Test Results (24h at 125 °C in Vacuum, Collector at 25 °C): Total Mass Loss (TML) = 3.92% | Collected Volatile Condensable Material (CVCM) = 1.87% | Water Vapor Regained (WVR) = 0.03%
Cure Schedule (Pre-Test Conditioning): Step 1 (Time: 5H, Temp: 125 °C, Atm: AIR)
[GSFC06440] ECCOCOAT CC-4 SILVER FILLED ELASTOMER
EXCEEDS STANDARD THRESHOLD (TML 4.24% > 1.0%, CVCM 2.10% > 0.10%) Category: Coatings, Conformal Coatings, Paints & Primers (COND COATING)
Material Designation / Composition: ECCOCOAT CC-4 SILVER FILLED ELASTOMER
GSFC Data Reference ID: GSFC06440 (Test Year: 1975)
Manufacturer: EMC — EMERSON & CUMING INC., CANTON, MA
ASTM E595 Outgassing Test Results (24h at 125 °C in Vacuum, Collector at 25 °C): Total Mass Loss (TML) = 4.24% | Collected Volatile Condensable Material (CVCM) = 2.1% | Water Vapor Regained (WVR) = 0.02%
Cure Schedule (Pre-Test Conditioning): Step 1 (Time: 7D, Temp: 25 °C, Atm: AIR)
[SRI10812] ECCOCOAT EC-200 A/B AS 10/1 BW EPOXY
EXCEEDS STANDARD THRESHOLD (TML 1.74% > 1.0%, CVCM 0.48% > 0.10%) Category: Coatings, Conformal Coatings, Paints & Primers (COATING)
Material Designation / Composition: ECCOCOAT EC-200 A/B AS 10/1 BW EPOXY
GSFC Data Reference ID: SRI10812 (Test Year: 1964)
Manufacturer: EMC — EMERSON & CUMING INC., CANTON, MA
ASTM E595 Outgassing Test Results (24h at 125 °C in Vacuum, Collector at 25 °C): Total Mass Loss (TML) = 1.74% | Collected Volatile Condensable Material (CVCM) = 0.48% | Water Vapor Regained (WVR) = N/A%
Cure Schedule (Pre-Test Conditioning): Step 1 (Time: 8H, Temp: 121 °C, Atm: AIR)
[GSFC04286] ECCOCOAT EP-3 A/B AS 2/1 BW EPOXY COATING
EXCEEDS STANDARD THRESHOLD (TML 3.15% > 1.0%) Category: Coatings, Conformal Coatings, Paints & Primers (CONF COAT)
Material Designation / Composition: ECCOCOAT EP-3 A/B AS 2/1 BW EPOXY COATING
GSFC Data Reference ID: GSFC04286 (Test Year: 1972)
Manufacturer: EMC — EMERSON & CUMING INC., CANTON, MA
ASTM E595 Outgassing Test Results (24h at 125 °C in Vacuum, Collector at 25 °C): Total Mass Loss (TML) = 3.15% | Collected Volatile Condensable Material (CVCM) = 0.03% | Water Vapor Regained (WVR) = N/A%
Cure Schedule (Pre-Test Conditioning): Step 1 (Time: 2H, Temp: 70 °C, Atm: AIR) → Step 2 (Time: 3H, Temp: 95 °C, Atm: AIR) → Step 3 (Time: 168H, Temp: 85 °C, Atm: AIR)
[SRI10903] ECCOCOAT EP-3 A/B AS 2/1 BW POLYURETHANE
EXCEEDS STANDARD THRESHOLD (TML 3.74% > 1.0%, CVCM 0.28% > 0.10%) Category: Coatings, Conformal Coatings, Paints & Primers (COATING)
Material Designation / Composition: ECCOCOAT EP-3 A/B AS 2/1 BW POLYURETHANE
GSFC Data Reference ID: SRI10903 (Test Year: 1964)
Manufacturer: EMC — EMERSON & CUMING INC., CANTON, MA
ASTM E595 Outgassing Test Results (24h at 125 °C in Vacuum, Collector at 25 °C): Total Mass Loss (TML) = 3.74% | Collected Volatile Condensable Material (CVCM) = 0.28% | Water Vapor Regained (WVR) = N/A%
Cure Schedule (Pre-Test Conditioning): Step 1 (Time: 48H, Temp: 25 °C, Atm: AIR)
[SRI10904] ECCOCOAT EP-3 A/B AS 2/1 BW POLYURETHANE
EXCEEDS STANDARD THRESHOLD (TML 3.05% > 1.0%, CVCM 0.18% > 0.10%) Category: Coatings, Conformal Coatings, Paints & Primers (COATING)
Material Designation / Composition: ECCOCOAT EP-3 A/B AS 2/1 BW POLYURETHANE
GSFC Data Reference ID: SRI10904 (Test Year: 1964)
Manufacturer: EMC — EMERSON & CUMING INC., CANTON, MA
ASTM E595 Outgassing Test Results (24h at 125 °C in Vacuum, Collector at 25 °C): Total Mass Loss (TML) = 3.05% | Collected Volatile Condensable Material (CVCM) = 0.18% | Water Vapor Regained (WVR) = N/A%
Cure Schedule (Pre-Test Conditioning): Step 1 (Time: 48H, Temp: 25 °C, Atm: AIR) → Step 2 (Time: 16H, Temp: 50 °C, Atm: AIR)
[SRI10905] ECCOCOAT IC-2 A/B AS 2/1 BW POLYURETHANE
EXCEEDS STANDARD THRESHOLD (TML 6.99% > 1.0%, CVCM 1.48% > 0.10%) Category: Coatings, Conformal Coatings, Paints & Primers (COATING)
Material Designation / Composition: ECCOCOAT IC-2 A/B AS 2/1 BW POLYURETHANE
GSFC Data Reference ID: SRI10905 (Test Year: 1964)
Manufacturer: EMC — EMERSON & CUMING INC., CANTON, MA
ASTM E595 Outgassing Test Results (24h at 125 °C in Vacuum, Collector at 25 °C): Total Mass Loss (TML) = 6.99% | Collected Volatile Condensable Material (CVCM) = 1.48% | Water Vapor Regained (WVR) = N/A%
Cure Schedule (Pre-Test Conditioning): Step 1 (Time: 1H, Temp: 25 °C, Atm: AIR) → Step 2 (Time: 2H, Temp: 95 °C, Atm: AIR) → Step 3 (Time: 24H, Temp: 150 °C, Atm: AIR)
[SRI10813] ECCOCOAT PCA/16 AS 50/1 BW EPOXY
EXCEEDS STANDARD THRESHOLD (CVCM 0.14% > 0.10%) Category: Coatings, Conformal Coatings, Paints & Primers (COATING)
Material Designation / Composition: ECCOCOAT PCA/16 AS 50/1 BW EPOXY
GSFC Data Reference ID: SRI10813 (Test Year: 1964)
Manufacturer: EMC — EMERSON & CUMING INC., CANTON, MA
ASTM E595 Outgassing Test Results (24h at 125 °C in Vacuum, Collector at 25 °C): Total Mass Loss (TML) = 0.85% | Collected Volatile Condensable Material (CVCM) = 0.14% | Water Vapor Regained (WVR) = N/A%
Cure Schedule (Pre-Test Conditioning): Step 1 (Time: 8H, Temp: 121 °C, Atm: AIR)
[SRI10814] ECCOCOAT PCA/16 AS 50/1 BW EPOXY
PASS — Meets NASA Standard Low-Outgassing Screening Criteria (TML ≤ 1.0%, CVCM ≤ 0.10%) Category: Coatings, Conformal Coatings, Paints & Primers (COATING)
Material Designation / Composition: ECCOCOAT PCA/16 AS 50/1 BW EPOXY
GSFC Data Reference ID: SRI10814 (Test Year: 1964)
Manufacturer: EMC — EMERSON & CUMING INC., CANTON, MA
ASTM E595 Outgassing Test Results (24h at 125 °C in Vacuum, Collector at 25 °C): Total Mass Loss (TML) = 0.18% | Collected Volatile Condensable Material (CVCM) = 0.02% | Water Vapor Regained (WVR) = N/A%
Cure Schedule (Pre-Test Conditioning): Step 1 (Time: 1H, Temp: 25 °C, Atm: AIR) → Step 2 (Time: 2H, Temp: 95 °C, Atm: AIR) → Step 3 (Time: 24H, Temp: 150 °C, Atm: AIR)
[SRI10825] ECCOCOAT PH7 POLYESTER-PHENOLIC
EXCEEDS STANDARD THRESHOLD (TML 5.22% > 1.0%, CVCM 1.92% > 0.10%) Category: Coatings, Conformal Coatings, Paints & Primers (COATING)
Material Designation / Composition: ECCOCOAT PH7 POLYESTER-PHENOLIC
GSFC Data Reference ID: SRI10825 (Test Year: 1964)
Manufacturer: EMC — EMERSON & CUMING INC., CANTON, MA
ASTM E595 Outgassing Test Results (24h at 125 °C in Vacuum, Collector at 25 °C): Total Mass Loss (TML) = 5.22% | Collected Volatile Condensable Material (CVCM) = 1.92% | Water Vapor Regained (WVR) = N/A%
Cure Schedule (Pre-Test Conditioning): Step 1 (Time: 2H, Temp: 150 °C, Atm: AIR)
[SRI10826] ECCOCOAT PH7 POLYESTER-PHENOLIC
EXCEEDS STANDARD THRESHOLD (TML 1.55% > 1.0%, CVCM 0.84% > 0.10%) Category: Coatings, Conformal Coatings, Paints & Primers (COATING)
Material Designation / Composition: ECCOCOAT PH7 POLYESTER-PHENOLIC
GSFC Data Reference ID: SRI10826 (Test Year: 1964)
Manufacturer: EMC — EMERSON & CUMING INC., CANTON, MA
ASTM E595 Outgassing Test Results (24h at 125 °C in Vacuum, Collector at 25 °C): Total Mass Loss (TML) = 1.55% | Collected Volatile Condensable Material (CVCM) = 0.84% | Water Vapor Regained (WVR) = N/A%
Cure Schedule (Pre-Test Conditioning): Step 1 (Time: 24H, Temp: 150 °C, Atm: AIR)
[GSFC07676] ECCOCOAT TF-11 A/B AS 1/1 BV AMBER COATING
EXCEEDS STANDARD THRESHOLD (TML 1.01% > 1.0%) Category: Coatings, Conformal Coatings, Paints & Primers (COATING)
Material Designation / Composition: ECCOCOAT TF-11 A/B AS 1/1 BV AMBER COATING
GSFC Data Reference ID: GSFC07676 (Test Year: 1976)
Manufacturer: EMC — EMERSON & CUMING INC., CANTON, MA
ASTM E595 Outgassing Test Results (24h at 125 °C in Vacuum, Collector at 25 °C): Total Mass Loss (TML) = 1.01% | Collected Volatile Condensable Material (CVCM) = 0.01% | Water Vapor Regained (WVR) = 0.24%
Cure Schedule (Pre-Test Conditioning): Step 1 (Time: 30M, Temp: 25 °C, Atm: AIR) → Step 2 (Time: 8H, Temp: 93 °C, Atm: AIR)
[SRI10815] ECCOCOAT VE A/B AS 1/1 BW EPOXY
EXCEEDS STANDARD THRESHOLD (TML 2.42% > 1.0%, CVCM 0.92% > 0.10%) Category: Coatings, Conformal Coatings, Paints & Primers (COATING)
Material Designation / Composition: ECCOCOAT VE A/B AS 1/1 BW EPOXY
GSFC Data Reference ID: SRI10815 (Test Year: 1964)
Manufacturer: EMC — EMERSON & CUMING INC., CANTON, MA
ASTM E595 Outgassing Test Results (24h at 125 °C in Vacuum, Collector at 25 °C): Total Mass Loss (TML) = 2.42% | Collected Volatile Condensable Material (CVCM) = 0.92% | Water Vapor Regained (WVR) = N/A%
Cure Schedule (Pre-Test Conditioning): Step 1 (Time: 8H, Temp: 121 °C, Atm: AIR)
[SRI10816] ECCOCOAT VE A/B AS 1/1 BW EPOXY
EXCEEDS STANDARD THRESHOLD (TML 1.51% > 1.0%, CVCM 0.52% > 0.10%) Category: Coatings, Conformal Coatings, Paints & Primers (COATING)
Material Designation / Composition: ECCOCOAT VE A/B AS 1/1 BW EPOXY
GSFC Data Reference ID: SRI10816 (Test Year: 1964)
Manufacturer: EMC — EMERSON & CUMING INC., CANTON, MA
ASTM E595 Outgassing Test Results (24h at 125 °C in Vacuum, Collector at 25 °C): Total Mass Loss (TML) = 1.51% | Collected Volatile Condensable Material (CVCM) = 0.52% | Water Vapor Regained (WVR) = N/A%
Cure Schedule (Pre-Test Conditioning): Step 1 (Time: 6H, Temp: 125 °C, Atm: AIR) → Step 2 (Time: 24H, Temp: 150 °C, Atm: AIR)
[SRI10819] ECCOGEL 1265 A/B AS 1/1 BW EPOXY
EXCEEDS STANDARD THRESHOLD (TML 5.10% > 1.0%, CVCM 3.75% > 0.10%) Category: Coatings, Conformal Coatings, Paints & Primers (COATING)
Material Designation / Composition: ECCOGEL 1265 A/B AS 1/1 BW EPOXY
GSFC Data Reference ID: SRI10819 (Test Year: 1964)
Manufacturer: EMC — EMERSON & CUMING INC., CANTON, MA
ASTM E595 Outgassing Test Results (24h at 125 °C in Vacuum, Collector at 25 °C): Total Mass Loss (TML) = 5.1% | Collected Volatile Condensable Material (CVCM) = 3.75% | Water Vapor Regained (WVR) = N/A%
Cure Schedule (Pre-Test Conditioning): Step 1 (Time: 16H, Temp: 65 °C, Atm: AIR)
[SRI10820] ECCOGEL 1265 A/B AS 1/1 BW EPOXY
EXCEEDS STANDARD THRESHOLD (TML 1.66% > 1.0%, CVCM 0.87% > 0.10%) Category: Coatings, Conformal Coatings, Paints & Primers (COATING)
Material Designation / Composition: ECCOGEL 1265 A/B AS 1/1 BW EPOXY
GSFC Data Reference ID: SRI10820 (Test Year: 1964)
Manufacturer: EMC — EMERSON & CUMING INC., CANTON, MA
ASTM E595 Outgassing Test Results (24h at 125 °C in Vacuum, Collector at 25 °C): Total Mass Loss (TML) = 1.66% | Collected Volatile Condensable Material (CVCM) = 0.87% | Water Vapor Regained (WVR) = N/A%
Cure Schedule (Pre-Test Conditioning): Step 1 (Time: 16H, Temp: 65 °C, Atm: AIR) → Step 2 (Time: 24H, Temp: 150 °C, Atm: AIR)
[GSFC14722] ECCOSEAL HIGH Q POLYSTYRENE
EXCEEDS STANDARD THRESHOLD (TML 9.28% > 1.0%, CVCM 0.12% > 0.10%) Category: Coatings, Conformal Coatings, Paints & Primers (COATING)
Material Designation / Composition: ECCOSEAL HIGH Q POLYSTYRENE
GSFC Data Reference ID: GSFC14722 (Test Year: 1985)
Manufacturer: EMC — EMERSON & CUMING INC., CANTON, MA
ASTM E595 Outgassing Test Results (24h at 125 °C in Vacuum, Collector at 25 °C): Total Mass Loss (TML) = 9.28% | Collected Volatile Condensable Material (CVCM) = 0.12% | Water Vapor Regained (WVR) = 0.01%
Cure Schedule (Pre-Test Conditioning): Step 1 (Time: 1H, Temp: 25 °C, Atm: AIR) → Step 2 (Time: 3H, Temp: 60 °C, Atm: AIR)
[GSFC15030] ECCOSORB 269E A/B AS 100/1 BW GRAY 10 SPRAY COATS
EXCEEDS STANDARD THRESHOLD (TML 1.21% > 1.0%) Category: Coatings, Conformal Coatings, Paints & Primers (COATING)
Material Designation / Composition: ECCOSORB 269E A/B AS 100/1 BW GRAY 10 SPRAY COATS
GSFC Data Reference ID: GSFC15030 (Test Year: 1985)
Manufacturer: EMC — EMERSON & CUMING INC., CANTON, MA
ASTM E595 Outgassing Test Results (24h at 125 °C in Vacuum, Collector at 25 °C): Total Mass Loss (TML) = 1.21% | Collected Volatile Condensable Material (CVCM) = 0.01% | Water Vapor Regained (WVR) = 0.14%
Cure Schedule (Pre-Test Conditioning): Step 1 (Time: 4H, Temp: 75 °C, Atm: AIR)
[GSFC15032] ECCOSORB 269E A/B AS 100/1 BW GRAY 10 SPRAY COATS
PASS — Meets NASA Standard Low-Outgassing Screening Criteria (TML ≤ 1.0%, CVCM ≤ 0.10%) Category: Coatings, Conformal Coatings, Paints & Primers (COATING)
Material Designation / Composition: ECCOSORB 269E A/B AS 100/1 BW GRAY 10 SPRAY COATS
GSFC Data Reference ID: GSFC15032 (Test Year: 1985)
Manufacturer: EMC — EMERSON & CUMING INC., CANTON, MA
ASTM E595 Outgassing Test Results (24h at 125 °C in Vacuum, Collector at 25 °C): Total Mass Loss (TML) = 0.83% | Collected Volatile Condensable Material (CVCM) = 0.01% | Water Vapor Regained (WVR) = 0.14%
Cure Schedule (Pre-Test Conditioning): Step 1 (Time: 24H, Temp: 25 °C, Atm: AIR) → Step 2 (Time: 4H, Temp: 75 °C, Atm: AIR) → Step 3 (Time: 16H, Temp: 75 °C, Atm: E-3)
[GSFC33028] ECCOSORB CRS-124 OVER SS-4155 PRIMER
PASS — Meets NASA Standard Low-Outgassing Screening Criteria (TML ≤ 1.0%, CVCM ≤ 0.10%) Category: Coatings, Conformal Coatings, Paints & Primers (PAINT)
Material Designation / Composition: ECCOSORB CRS-124 OVER SS-4155 PRIMER
GSFC Data Reference ID: GSFC33028 (Test Year: 2011)
Manufacturer: EMC — EMERSON & CUMING INC., CANTON, MA
ASTM E595 Outgassing Test Results (24h at 125 °C in Vacuum, Collector at 25 °C): Total Mass Loss (TML) = 0.22% | Collected Volatile Condensable Material (CVCM) = 0.08% | Water Vapor Regained (WVR) = 0.02%
Cure Schedule (Pre-Test Conditioning): Step 1 (Time: 3H, Temp: 85 °C, Atm: AIR)
[GSFC13287] ECP 2200 BLACK SOLAR ABSORBER COATING/F
EXCEEDS STANDARD THRESHOLD (CVCM 0.27% > 0.10%) Category: Coatings, Conformal Coatings, Paints & Primers (THERM COATING)
Material Designation / Composition: ECP 2200 BLACK SOLAR ABSORBER COATING/F
GSFC Data Reference ID: GSFC13287 (Test Year: 1983)
Manufacturer: MMM — MINNESOTA MINING & MANUFACTURING COMPANY, ST PAUL, MN, ADHESIVES, COATINGS AND SEALERS DIVISION, ELECTRO-PRODUCTS DIVISION, INDUSTRIAL TAPE DIVISION, MAGNETIC PRODUCTS DIVISION
ASTM E595 Outgassing Test Results (24h at 125 °C in Vacuum, Collector at 25 °C): Total Mass Loss (TML) = 0.61% | Collected Volatile Condensable Material (CVCM) = 0.27% | Water Vapor Regained (WVR) = 0%
Cure Schedule (Pre-Test Conditioning): Step 1 (Time: 4H, Temp: 121 °C, Atm: AIR)
[GSFC35778] EEAY051 EPOXY PRIMER
EXCEEDS STANDARD THRESHOLD (TML 6.84% > 1.0%, CVCM 0.81% > 0.10%) Category: Coatings, Conformal Coatings, Paints & Primers (EPOXY PRIMER)
Material Designation / Composition: EEAY051 EPOXY PRIMER
GSFC Data Reference ID: GSFC35778 (Test Year: 2016)
Manufacturer: PPG2 — Manufacturer Code PPG2
ASTM E595 Outgassing Test Results (24h at 125 °C in Vacuum, Collector at 25 °C): Total Mass Loss (TML) = 6.84% | Collected Volatile Condensable Material (CVCM) = 0.81% | Water Vapor Regained (WVR) = 0.5%
Cure Schedule (Pre-Test Conditioning): Step 1 (Time: 15M, Temp: 25 °C, Atm: AIR) → Step 2 (Time: 60M, Temp: 60 °C, Atm: AIR)
[GSFC32896] EFIRON UVF PC-373
EXCEEDS STANDARD THRESHOLD (TML 2.68% > 1.0%, CVCM 0.22% > 0.10%) Category: Coatings, Conformal Coatings, Paints & Primers (FIBER RECOAT MATERIAL)
Material Designation / Composition: EFIRON UVF PC-373
GSFC Data Reference ID: GSFC32896 (Test Year: 2011)
Manufacturer: LUV — Manufacturer Code LUV
ASTM E595 Outgassing Test Results (24h at 125 °C in Vacuum, Collector at 25 °C): Total Mass Loss (TML) = 2.68% | Collected Volatile Condensable Material (CVCM) = 0.22% | Water Vapor Regained (WVR) = 0.09%
Cure Schedule (Pre-Test Conditioning): Not specified / As received
[GSFC18442] EG 7635C A/B AS 1/1 BW CLEAR EPOXY
EXCEEDS STANDARD THRESHOLD (TML 14.05% > 1.0%) Category: Coatings, Conformal Coatings, Paints & Primers (CONF COAT)
Material Designation / Composition: EG 7635C A/B AS 1/1 BW CLEAR EPOXY
GSFC Data Reference ID: GSFC18442 (Test Year: 1989)
Manufacturer: AIT — A. I. TECHNOLOGY, INC., PRINCETON, NJ
ASTM E595 Outgassing Test Results (24h at 125 °C in Vacuum, Collector at 25 °C): Total Mass Loss (TML) = 14.05% | Collected Volatile Condensable Material (CVCM) = 0.03% | Water Vapor Regained (WVR) = 0.32%
Cure Schedule (Pre-Test Conditioning): Step 1 (Time: 48H, Temp: 25 °C, Atm: AIR)
[GSFC18444] EG 7635C A/B AS 1/1 BW CLEAR EPOXY
EXCEEDS STANDARD THRESHOLD (TML 12.25% > 1.0%) Category: Coatings, Conformal Coatings, Paints & Primers (CONF COAT)
Material Designation / Composition: EG 7635C A/B AS 1/1 BW CLEAR EPOXY
GSFC Data Reference ID: GSFC18444 (Test Year: 1989)
Manufacturer: AIT — A. I. TECHNOLOGY, INC., PRINCETON, NJ
ASTM E595 Outgassing Test Results (24h at 125 °C in Vacuum, Collector at 25 °C): Total Mass Loss (TML) = 12.25% | Collected Volatile Condensable Material (CVCM) = 0.02% | Water Vapor Regained (WVR) = 0.31%
Cure Schedule (Pre-Test Conditioning): Step 1 (Time: 7H, Temp: 65 °C, Atm: AIR)
[GSFC35742] EJ-150 REFLECTIVE PAINT FOR PLASTICS AND CRYSTALS
PASS — Meets NASA Standard Low-Outgassing Screening Criteria (TML ≤ 1.0%, CVCM ≤ 0.10%) Category: Coatings, Conformal Coatings, Paints & Primers (SCINTILLATOR COAT)
Material Designation / Composition: EJ-150 REFLECTIVE PAINT FOR PLASTICS AND CRYSTALS
GSFC Data Reference ID: GSFC35742 (Test Year: 2016)
Manufacturer: ELJ — Manufacturer Code ELJ
ASTM E595 Outgassing Test Results (24h at 125 °C in Vacuum, Collector at 25 °C): Total Mass Loss (TML) = 0.69% | Collected Volatile Condensable Material (CVCM) = 0.1% | Water Vapor Regained (WVR) = 0.11%
Cure Schedule (Pre-Test Conditioning): Step 1 (Time: 30M, Temp: 25 °C, Atm: AIR) → Step 2 (Time: 30M, Temp: 25 °C, Atm: AIR) → Step 3 (Time: 1H, Temp: 25 °C, Atm: AIR)
[GSFC21555] ELECTRODAG 415 SILVER FILLED COATING/F
EXCEEDS STANDARD THRESHOLD (CVCM 0.16% > 0.10%) Category: Coatings, Conformal Coatings, Paints & Primers (COND COAT)
Material Designation / Composition: ELECTRODAG 415 SILVER FILLED COATING/F
GSFC Data Reference ID: GSFC21555 (Test Year: 1993)
Manufacturer: ACH — ACHESON COLLOIDS, PORT HURON, MI (DIV ACHESON INDUSTRIES, INC.)
ASTM E595 Outgassing Test Results (24h at 125 °C in Vacuum, Collector at 25 °C): Total Mass Loss (TML) = 0.9% | Collected Volatile Condensable Material (CVCM) = 0.16% | Water Vapor Regained (WVR) = 0.01%
Cure Schedule (Pre-Test Conditioning): Step 1 (Time: 1H, Temp: 80 °C, Atm: AIR)
[GSFC28330] ELECTRODAG 503 SILVER-FILLED EPOXY COATING/F
