Repository: Oht8wooWi8yait9n/outgassing

# NASA GSFC Spacecraft Materials Outgassing Database Mirror & Sitemap (`outgassing.nasa.gov`)

Automated static HTML mirror, structured JSONL/CSV dataset, 3-letter manufacturer code dictionary (`963` manufacturers from NASA RP-1124 Appendix A), and flat `<urlset>` XML sitemaps for the **NASA Goddard Space Flight Center (GSFC) Spacecraft Materials Outgassing Database** (`https://outgassing.nasa.gov` / `https://etd.gsfc.nasa.gov/capabilities/outgassing-database/`).

---

## 📊 Dataset Overview

| Metric | Value |
| :--- | :--- |
| **Upstream Authority** | NASA GSFC Engineering and Technology Directorate (ETD), Materials Engineering Branch (Code 541) |

File: catalog/coatings-paints-primers-p08.html (part 1 of 2)
NASA Outgassing Database: Coatings, Conformal Coatings, Paints & Primers (Part 8 of 17 — Records 701–800 of 1630)

Outgassing Database Home
  ASTM E595 User Guide
  Manufacturer Codes (963)
  Download Raw CSV

NASA Outgassing Database: Coatings, Conformal Coatings, Paints & Primers (Part 8 of 17 — Records 701–800 of 1630)

Source: https://outgassing.nasa.gov/ (NASA GSFC ETD Code 541 Spacecraft Materials Outgassing Database) |
  Category Total: 1,630 tests (470 Low-Outgassing Qualified)

Category Pages: Part 1 | Part 2 | Part 3 | Part 4 | Part 5 | Part 6 | Part 7 | [8] | Part 9 | Part 10 | Part 11 | Part 12 | Part 13 | Part 14 | Part 15 | Part 16 | Part 17

Summary Table — Coatings, Conformal Coatings, Paints & Primers (Part 8 of 17)

Data Ref	Material Designation	Manufacturer	Application	TML %	CVCM %	WVR %	NASA Screening	Year	

GSFC33658	ERP6283C POLYMER OVERCOAT, BLUE	FER — FERRO CORPORATION, CLEVELAND, OH	OVERCOAT	2.24%	0%	0.24%	EXCEEDS SCREENING	2012	
GSFC33685	ERP6283C POLYMER OVERCOAT, BLUE	FER — FERRO CORPORATION, CLEVELAND, OH	OVERCOAT	2.35%	0.01%	0.37%	EXCEEDS SCREENING	2012	
GSFC33745	ERP6285C POLYMER OVERCOAT, WHITE	FER — FERRO CORPORATION, CLEVELAND, OH	OVERCOAT	4.87%	0%	0.27%	EXCEEDS SCREENING	2013	
GSFC33817	ERP6285C POLYMER OVERCOAT, WHITE	FER — FERRO CORPORATION, CLEVELAND, OH	OVERCOAT	1.11%	0%	0.27%	EXCEEDS SCREENING	2013	
GSFC23979	ESL 242-SB EPOXY COATING BLUE/F	ELS — ELECTRO-SCIENCE LABORATORIES, INC., KING OF PRUSSIA, PA	COATING	0.41%	0.01%	0.29%	PASS (≤1.0% TML, ≤0.10% CVCM)	1996	
GSFC33253	EW5000AS PRIMER	MMM — MINNESOTA MINING & MANUFACTURING COMPANY, ST PAUL, MN, ADHESIVES, COATINGS AND SEALERS DIVISION, ELECTRO-PRODUCTS DIVISION, INDUSTRIAL TAPE DIVISION, MAGNETIC PRODUCTS DIVISION	PRIMER	1.24%	0.11%	0.11%	EXCEEDS SCREENING	2012	
GSFC24078	EXTEND RUST TREATMENT 754/F	LOC — LOCKHEED MISSILE & SPACE CO., PALO ALTO, CA	PRIMER	8.08%	0.07%	0.47%	EXCEEDS SCREENING	1996	
GSFC24081	EXTEND RUST TREATMENT 754/F	LOC — LOCKHEED MISSILE & SPACE CO., PALO ALTO, CA	PRIMER	4.39%	0.05%	0.36%	EXCEEDS SCREENING	1996	
GSFC24084	EXTEND RUST TREATMENT 754/F	LOC — LOCKHEED MISSILE & SPACE CO., PALO ALTO, CA	PRIMER	4.66%	0.04%	0.37%	EXCEEDS SCREENING	1996	
SRI07203	FAIRPRENE 80-060 FLUOROCARBON COATED POLYESTER	DUP — E I DUPONT DE NEMOURS AND CO., INC., WILMINGTON, DE, ELASTOMER CHEMICALS DEPARTMENT, FABRICS AND FINISItES DEPARTMENT, FILM DEPARTMENT, PLASTICS DEPARTMENT	COATED FABRIC	0.34%	0.01%	—%	PASS (≤1.0% TML, ≤0.10% CVCM)	1964	
SRI07204	FAIRPRENE 80-070 FLUOROCARBON COATED POLYESTER	DUP — E I DUPONT DE NEMOURS AND CO., INC., WILMINGTON, DE, ELASTOMER CHEMICALS DEPARTMENT, FABRICS AND FINISItES DEPARTMENT, FILM DEPARTMENT, PLASTICS DEPARTMENT	COATED FABRIC	0.3%	0.01%	—%	PASS (≤1.0% TML, ≤0.10% CVCM)	1964	
SRI07205	FAIRPRENE 80-080 FLUOROCARBON COATED POLYESTER	DUP — E I DUPONT DE NEMOURS AND CO., INC., WILMINGTON, DE, ELASTOMER CHEMICALS DEPARTMENT, FABRICS AND FINISItES DEPARTMENT, FILM DEPARTMENT, PLASTICS DEPARTMENT	COATED FABRIC	0.3%	0.01%	—%	PASS (≤1.0% TML, ≤0.10% CVCM)	1964	
SRI07202	FAIRPRENE 84-001 FLUOROCARBON COATED POLYESTER	DUP — E I DUPONT DE NEMOURS AND CO., INC., WILMINGTON, DE, ELASTOMER CHEMICALS DEPARTMENT, FABRICS AND FINISItES DEPARTMENT, FILM DEPARTMENT, PLASTICS DEPARTMENT	COATED FABRIC	1.33%	0.21%	—%	EXCEEDS SCREENING	1964	
GSFC21367	FARBOIL 60-568-1 ELEC COND BLACK EPOXY	FBL — FARBOIL COMPANY, BALTIMORE, MD	COATING	1.74%	0.43%	0.4%	EXCEEDS SCREENING	1993	
GSFC30988	FERRITE POLYESTER COATING - Z	VLS — Manufacturer Code VLS	COATING	0.6%	0.13%	0.13%	EXCEEDS SCREENING	2008	
GSFC32944	FIBER RECOATING MATERIAL, PN # G000LIR, LOW INDEX RE-COAT	NUF — Manufacturer Code NUF	FIBER RECOAT	3.24%	0.65%	0.17%	EXCEEDS SCREENING	2011	
GSFC32959	FIBER RECOATING MATERIAL, PN # NSC-06, SECONDARY ACRYLATE COAT	NUF — Manufacturer Code NUF	FIBER RECOAT	4.84%	0.02%	0.48%	EXCEEDS SCREENING	2011	
GSFC18698	FIBERITE FCP 7511 GOLD EPOXY POWDER COATING	FIB — FIBERITE CORPORATION, WINONA, MN	COATING	0.38%	0.04%	0.1%	PASS (≤1.0% TML, ≤0.10% CVCM)	1990	
GSFC01408	FINCH BLACK PAINT 663-3-2 POLYURETHANE A/B AS 4/1 BV	FPC — BOSTIK-FINCH, INC.,(SUBSIDIARY OF USM CORP), TORRANCE, CA	PAINT	6.07%	0.01%	—%	EXCEEDS SCREENING	1969	
GSFC01429	FINCH BLACK PAINT 663-3-2 POLYURETHANE A/B AS 4/1 BV	FPC — BOSTIK-FINCH, INC.,(SUBSIDIARY OF USM CORP), TORRANCE, CA	PAINT	4.62%	0.1%	—%	EXCEEDS SCREENING	1969	
GSFC01432	FINCH BLACK PAINT 663-3-2 POLYURETHANE A/B AS 4/1 BV	FPC — BOSTIK-FINCH, INC.,(SUBSIDIARY OF USM CORP), TORRANCE, CA	PAINT	4.42%	0%	—%	EXCEEDS SCREENING	1969	
GSFC08042	FINCH PRIMER 463-4-4 A/B AS 3/1 BW	FPC — BOSTIK-FINCH, INC.,(SUBSIDIARY OF USM CORP), TORRANCE, CA	PRIMER	7.21%	0%	0.2%	EXCEEDS SCREENING	1976	
GSFC15789	FINE-L-KOTE AR ONE PART CLEAR ACRYLIC	TES — TECH-SPRAY, AMARILLO, TX	CONF COAT	10.21%	0.01%	0.43%	EXCEEDS SCREENING	1986	
GSFC15958	FINE-L-KOTE AR ONE PART CLEAR ACRYLIC	TES — TECH-SPRAY, AMARILLO, TX	CONF COAT	10.6%	0%	0.44%	EXCEEDS SCREENING	1986	
GSFC15843	FINE-L-KOTE HT ONE PART CLEAR SILICONE	TES — TECH-SPRAY, AMARILLO, TX	CONF COAT	1.77%	0.39%	0.05%	EXCEEDS SCREENING	1986	
GSFC15822	FINE-L-KOTE SR ONE PART CLEAR SILICONE	TES — TECH-SPRAY, AMARILLO, TX	CONF COAT	2.41%	0.73%	0%	EXCEEDS SCREENING	1986	
GSFC15962	FINE-L-KOTE SR ONE PART CLEAR SILICONE	TES — TECH-SPRAY, AMARILLO, TX	CONF COAT	1.94%	0.87%	0%	EXCEEDS SCREENING	1986	
GSFC15795	FINE-L-KOTE UR ONE PART CLEAR URETHANE	TES — TECH-SPRAY, AMARILLO, TX	CONF COAT	3.54%	0.03%	0.87%	EXCEEDS SCREENING	1986	
GSFC15966	FINE-L-KOTE UR ONE PART CLEAR URETHANE	TES — TECH-SPRAY, AMARILLO, TX	CONF COAT	1.44%	0.02%	0.89%	EXCEEDS SCREENING	1986	
GSFC16151	FINE-L-KOTE UR ONE PART CLEAR URETHANE	TES — TECH-SPRAY, AMARILLO, TX	CONF COAT	1.63%	0.02%	1.13%	EXCEEDS SCREENING	1987	
GSFC15964	FINE-L-KOTE UR ONE PART CLEAR URETHANE AEROSOL	TES — TECH-SPRAY, AMARILLO, TX	CONF COAT	1.26%	0.04%	0.76%	EXCEEDS SCREENING	1986	
GSFC15792	FINE-L-KOTE UR ONE PART CLEAR URETHANE AEROSOL/F	TES — TECH-SPRAY, AMARILLO, TX	CONF COAT	2.28%	0.06%	0.37%	EXCEEDS SCREENING	1986	
GSFC01108	FISHER BLACK COATING 113/113-300/CARBOLAC/MEK/T-12	GSC — GODDARD SPACE FLIGHT CENTER, GREENBELT, MD	PAINT	0.51%	0.02%	—%	PASS (≤1.0% TML, ≤0.10% CVCM)	1969	
GSFC01111	FISHER BLACK COATING 113/113-300/CARBOLAC/MEK/T-12	GSC — GODDARD SPACE FLIGHT CENTER, GREENBELT, MD	PAINT	0.41%	0.04%	—%	PASS (≤1.0% TML, ≤0.10% CVCM)	1969	
GSFC01096	FISHER BLACK COATING 113/113-300/CARBOLAC/T-12	GSC — GODDARD SPACE FLIGHT CENTER, GREENBELT, MD	PAINT	0.4%	0.01%	—%	PASS (≤1.0% TML, ≤0.10% CVCM)	1969	
GSFC01114	FISHER BLACK COATING 113/113-300/CARBOLAC/T-12	GSC — GODDARD SPACE FLIGHT CENTER, GREENBELT, MD	PAINT	0.41%	0.03%	—%	PASS (≤1.0% TML, ≤0.10% CVCM)	1969	
GSFC20151	FLOQUIL 110010 FLAT BLACK ENGINE PAINT/F	FLO — FLOQUIL-POLLY S COLOR CORPORATION, AMSTERDAM, NY	PAINT	3.58%	0.58%	0.19%	EXCEEDS SCREENING	1991	
GSFC03942	FLOQUIL BLACK PAINT	FLO — FLOQUIL-POLLY S COLOR CORPORATION, AMSTERDAM, NY	PAINT	3.85%	0.28%	—%	EXCEEDS SCREENING	1972	
GSFC00875	FLUOROCLAD CLEAR V78VP21	SHW — SIIERWIN-WILLIAMS CO, CLEVELAND, OH	PAINT	0.05%	0.01%	—%	PASS (≤1.0% TML, ≤0.10% CVCM)	1968	
GSFC00878	FLUOROCLAD WHITE G79WP37	SHW — SIIERWIN-WILLIAMS CO, CLEVELAND, OH	PAINT	0.67%	0.05%	—%	PASS (≤1.0% TML, ≤0.10% CVCM)	1968	
GSFC09398	FM 73/DACRON KNIT/BR 127 PRIMER ON FOIL	ACC — AMERICAN CYANAMID COMPANY, BLOOMINGDALE DEPARTMENT, HAVRE DE GRACE, MD, FORMICA CORP., CINCINNATI, OH, PLASTICS & RESIN DIV., WALLINGFORD, CT	COATING	0.78%	0%	0.38%	PASS (≤1.0% TML, ≤0.10% CVCM)	1978	
GSFC05292	FORMVAR MAGNET WIRE COATING 105 DEG C USE	ZZZ — MANUFACTURER UNKNOWN	WIRE COATING	0.23%	0.04%	—%	PASS (≤1.0% TML, ≤0.10% CVCM)	1973	
GSFC14070	FP 135 SILICONE PRIMER/F	MCG — MC GHAN NUSIL CORPORATION, CARPINTERIA, CA, SUBSIDIARY OF UNION CARBIDE	PRIMER	7.24%	0.18%	0%	EXCEEDS SCREENING	1984	
GSFC11312	FPC 461 FLUOROCARBON/VINYL COPOLYMER FILM	FPL — FIRESTONE PLASTICS CO., POTTSTOWN, PA	COATING	0.38%	0.01%	0.02%	PASS (≤1.0% TML, ≤0.10% CVCM)	1980	
GSFC11315	FPC 461 FLUOROCARBON/VINYL COPOLYMER FILM	FPL — FIRESTONE PLASTICS CO., POTTSTOWN, PA	COATING	0.24%	0.01%	0.02%	PASS (≤1.0% TML, ≤0.10% CVCM)	1980	
GSFC30550	FRACTAL BLACK, OPTICAL BLACK COATING, ALUMINIUM/ALUMINIUM OXIDE, BATCH NUMBERS 520 &521, COATING DENSITY 1.8 X 10-2 G/CM^3	ACK — Manufacturer Code ACK	OPTICAL BLACK COATING	6.05%	0.01%	5.31%	EXCEEDS SCREENING	2007	
GSFC19659	FS001 SOLITHANE	TCC — TIIIOKOL CIIEMICAL CORPORATION, TRENTON, NJ	CONF COAT	0.41%	0.03%	0.14%	PASS (≤1.0% TML, ≤0.10% CVCM)	1991	
GSFC19661	FS002 SOLITHANE	TCC — TIIIOKOL CIIEMICAL CORPORATION, TRENTON, NJ	CONF COAT	1.73%	0.19%	0.13%	EXCEEDS SCREENING	1991	
GSFC19663	FS003 SOLITHANE	TCC — TIIIOKOL CIIEMICAL CORPORATION, TRENTON, NJ	CONF COAT	1.81%	0.02%	0.13%	EXCEEDS SCREENING	1991	
GSFC19685	FS004 SOLITHANE	TCC — TIIIOKOL CIIEMICAL CORPORATION, TRENTON, NJ	CONF COAT	0.72%	0.01%	0.13%	PASS (≤1.0% TML, ≤0.10% CVCM)	1991	
GSFC19688	FS005 SOLITHANE	TCC — TIIIOKOL CIIEMICAL CORPORATION, TRENTON, NJ	CONF COAT	0.69%	0.02%	0.11%	PASS (≤1.0% TML, ≤0.10% CVCM)	1991	
GSFC05753	FSP43 CONDUCTIVE COATING	JMM — JOHNSON MASSEY METALS LTD., LONDON, ENGLAND	PAINT	4.32%	0%	—%	EXCEEDS SCREENING	1974	
GSFC13239	FSS BLUE PAINT/F	GSC — GODDARD SPACE FLIGHT CENTER, GREENBELT, MD	PAINT	2.53%	0.22%	0.07%	EXCEEDS SCREENING	1983	
GSFC13242	FSS BLUE PAINT/F	GSC — GODDARD SPACE FLIGHT CENTER, GREENBELT, MD	PAINT	0.71%	0.05%	0.03%	PASS (≤1.0% TML, ≤0.10% CVCM)	1983	
GSFC03149	FULLER 171-A-152 ALUMINUM SILICONE PAINT	FHB — H B FULLER CO., ST PAUL, MN	COND PAINT	3.2%	0.73%	—%	EXCEEDS SCREENING	1971	
GSFC03910	G 3113 BLACK COATING BALL CHEM ALKYD-SILICONE	BAL — BALL CHEMICAL CO., GLENSHAW, PA	PAINT	0.03%	0.02%	—%	PASS (≤1.0% TML, ≤0.10% CVCM)	1972	
GSFC03638	G-1897 HT ALUMINUM COATING	BAL — BALL CHEMICAL CO., GLENSHAW, PA	PAINT	0.09%	0.04%	—%	PASS (≤1.0% TML, ≤0.10% CVCM)	1972	
GSFC03395	G-3230 ALKYD WHITE PAINT	BAL — BALL CHEMICAL CO., GLENSHAW, PA	PAINT	3.13%	1.07%	—%	EXCEEDS SCREENING	1972	
GSFC01987	GAEC 1 WHITE COATING RTV 602/ZNO	GRU — GRUMMAN AEROSPACE CORPORAT1ON, BETHPAGE, LONG ISLAND, NY	PAINT	0.39%	0.2%	—%	EXCEEDS SCREENING	1970	
GSFC01989	GAEC 2 WHITE COATING RTV 602/ZNO	GRU — GRUMMAN AEROSPACE CORPORAT1ON, BETHPAGE, LONG ISLAND, NY	PAINT	0.82%	0.23%	—%	EXCEEDS SCREENING	1970	
GSFC01991	GAEC 3 WHITE COATING RTV 602/ZNO	GRU — GRUMMAN AEROSPACE CORPORAT1ON, BETHPAGE, LONG ISLAND, NY	PAINT	0.36%	0.14%	—%	EXCEEDS SCREENING	1970	
GSFC02020	GAEC THERMAL CONTROL WHITE RTV 602/ZNO	GRU — GRUMMAN AEROSPACE CORPORAT1ON, BETHPAGE, LONG ISLAND, NY	PAINT	0.87%	0.38%	—%	EXCEEDS SCREENING	1970	
GSFC08876	GE 7031 INSULATING VARNISH - PHENOLIC	GEC — GENERAL ELECTRIC COMPANy, PLASTICS DEPARTMENT, PITTSFIELD, MA, SILICONE PRODUCTS DEPARTMENT, WATERFORD, NY, WIRE AND CABLE DEPARTMENT, BRIDGEPORT, CT	VARNISH	8.75%	0.85%	0.43%	EXCEEDS SCREENING	1978	
GSFC08924	GE 7031 INSULATING VARNISH - PHENOLIC	GEC — GENERAL ELECTRIC COMPANy, PLASTICS DEPARTMENT, PITTSFIELD, MA, SILICONE PRODUCTS DEPARTMENT, WATERFORD, NY, WIRE AND CABLE DEPARTMENT, BRIDGEPORT, CT	VARNISH	6.87%	0.71%	0.34%	EXCEEDS SCREENING	1978	
GSFC30624	GE RTV PRIMER SS-4155	MPM — Manufacturer Code MPM	PRIMER	15.44%	0.02%	9.1%	EXCEEDS SCREENING	2008	
SRI10802	GLYPTAL 1201 ALKYD COATING	GEC — GENERAL ELECTRIC COMPANy, PLASTICS DEPARTMENT, PITTSFIELD, MA, SILICONE PRODUCTS DEPARTMENT, WATERFORD, NY, WIRE AND CABLE DEPARTMENT, BRIDGEPORT, CT	COATING	6.1%	2.55%	—%	EXCEEDS SCREENING	1964	
SRI10803	GLYPTAL 1201 ALKYD COATING	GEC — GENERAL ELECTRIC COMPANy, PLASTICS DEPARTMENT, PITTSFIELD, MA, SILICONE PRODUCTS DEPARTMENT, WATERFORD, NY, WIRE AND CABLE DEPARTMENT, BRIDGEPORT, CT	COATING	3.7%	1.6%	—%	EXCEEDS SCREENING	1964	
GSFC27601	GLYPTAL 1201B RED ENAMEL	GLY — GLYPTAL INC., SPECIALTY COATINGS, CilELSEAt MA	PAINT	3.39%	0.55%	0.46%	EXCEEDS SCREENING	2001	
GSFC27604	GLYPTAL 1201B RED ENAMEL	GLY — GLYPTAL INC., SPECIALTY COATINGS, CilELSEAt MA	PAINT	4.04%	0.57%	0.5%	EXCEEDS SCREENING	2001	
SRI10804	GLYPTAL 1202 ALKYD COATING	GEC — GENERAL ELECTRIC COMPANy, PLASTICS DEPARTMENT, PITTSFIELD, MA, SILICONE PRODUCTS DEPARTMENT, WATERFORD, NY, WIRE AND CABLE DEPARTMENT, BRIDGEPORT, CT	COATING	5.55%	2.46%	—%	EXCEEDS SCREENING	1964	
SRI10805	GLYPTAL 1202 ALKYD COATING	GEC — GENERAL ELECTRIC COMPANy, PLASTICS DEPARTMENT, PITTSFIELD, MA, SILICONE PRODUCTS DEPARTMENT, WATERFORD, NY, WIRE AND CABLE DEPARTMENT, BRIDGEPORT, CT	COATING	5.2%	2.7%	—%	EXCEEDS SCREENING	1964	
GSFC18332	GLYPTHANE C-2077 A/B AS 1/4 BW CLEAR COATING/F	GLY — GLYPTAL INC., SPECIALTY COATINGS, CilELSEAt MA	CONF COAT	1.12%	0.19%	0.46%	EXCEEDS SCREENING	1989	
GSFC18424	GLYPTHANE C-2077 A/B AS 1/5 BW CLEAR COATING/F	GLY — GLYPTAL INC., SPECIALTY COATINGS, CilELSEAt MA	CONF COAT	1.51%	0.08%	0.42%	EXCEEDS SCREENING	1989	
GSFC18334	GLYPTHANE C-2077-1 A/B AS 1/4 BW CLEAR COATING/F	GLY — GLYPTAL INC., SPECIALTY COATINGS, CilELSEAt MA	CONF COAT	1.64%	0.22%	0.4%	EXCEEDS SCREENING	1989	
GSFC18336	GLYPTHANE C-2077-2 A/B AS 1/4 BW CLEAR COATING/F	GLY — GLYPTAL INC., SPECIALTY COATINGS, CilELSEAt MA	CONF COAT	0.67%	0.16%	0.18%	EXCEEDS SCREENING	1989	
GSFC18338	GLYPTHANE C-2077-3 A/B AS 1/4 BW CLEAR COATING/F	GLY — GLYPTAL INC., SPECIALTY COATINGS, CilELSEAt MA	CONF COAT	2.14%	0.42%	0.34%	EXCEEDS SCREENING	1989	
GSFC10778	GNF-A1 EPOXY	GSC — GODDARD SPACE FLIGHT CENTER, GREENBELT, MD	CONF COAT	0.91%	0.06%	0.16%	PASS (≤1.0% TML, ≤0.10% CVCM)	1980	
GSFC21028	GPC-H-3202 BORON NITRIDE PAINT WHITE	UCC — UNION CARBIDE CORPORATION, NEW YORK, NY, UNION CARBIDE CHEM & PLASTICS CO., DANBURY, CT, MC GllAN NUSIL CORP., CARPINTERIA, CA	PAINT	1.45%	0%	1.33%	EXCEEDS SCREENING	1993	
GSFC02125	GSFC 657-38 SILICONE WHITE PAINT	GSC — GODDARD SPACE FLIGHT CENTER, GREENBELT, MD	PAINT	0.13%	0.13%	—%	EXCEEDS SCREENING	1970	
GSFC02143	GSFC 657-41 SILICONE WHITE PAINT	GSC — GODDARD SPACE FLIGHT CENTER, GREENBELT, MD	PAINT	0.17%	0.09%	—%	PASS (≤1.0% TML, ≤0.10% CVCM)	1970	
GSFC02176	GSFC 657-41 SILICONE WHITE PAINT	GSC — GODDARD SPACE FLIGHT CENTER, GREENBELT, MD	PAINT	0.14%	0%	—%	PASS (≤1.0% TML, ≤0.10% CVCM)	1970	
GSFC02161	GSFC 657-42 SILICONE WHITE PAINT	GSC — GODDARD SPACE FLIGHT CENTER, GREENBELT, MD	PAINT	0.21%	0.08%	—%	PASS (≤1.0% TML, ≤0.10% CVCM)	1970	
GSFC02182	GSFC 657-44 SILICONE WHITE PAINT	GSC — GODDARD SPACE FLIGHT CENTER, GREENBELT, MD	PAINT	0.15%	0.07%	—%	PASS (≤1.0% TML, ≤0.10% CVCM)	1970	
GSFC15729	HA-84 EPOXY COATING UV CURED	SNL — SANDIA NATIONAL LABORATORIES, ALBUQUERQUE, NM	CONF COAT	2.88%	0.01%	1.15%	EXCEEDS SCREENING	1986	
GSFC15732	HA-84 EPOXY COATING UV CURED	SNL — SANDIA NATIONAL LABORATORIES, ALBUQUERQUE, NM	CONF COAT	2.69%	0.01%	1.01%	EXCEEDS SCREENING	1986	
GSFC15735	HA-84 EPOXY COATING UV CURED	SNL — SANDIA NATIONAL LABORATORIES, ALBUQUERQUE, NM	CONF COAT	3.74%	0.02%	1.11%	EXCEEDS SCREENING	1986	
GSFC15738	HA-84 EPOXY COATING UV CURED	SNL — SANDIA NATIONAL LABORATORIES, ALBUQUERQUE, NM	CONF COAT	3.11%	0.02%	0.97%	EXCEEDS SCREENING	1986	
GSFC16706	HA-84 EPOXY COATING UV CURED	SNL — SANDIA NATIONAL LABORATORIES, ALBUQUERQUE, NM	CONF COAT	2.49%	0.01%	0.84%	EXCEEDS SCREENING	1987	
GSFC13738	HALON TFE IN Q9-6313 SILICONE WHITE	GSC — GODDARD SPACE FLIGHT CENTER, GREENBELT, MD	PAINT	0.14%	0.01%	0.01%	PASS (≤1.0% TML, ≤0.10% CVCM)	1984	
GSFC30985	HIGH FLUX COATING -- A2	YMJ — Manufacturer Code YMJ	COATING	1.2%	0.02%	0.48%	EXCEEDS SCREENING	2008	
GSFC33631	HIGH POINT CONFORMAL COATING	XXX — Manufacturer Code XXX	CONFORMAL COATING	0.4%	0%	0.13%	PASS (≤1.0% TML, ≤0.10% CVCM)	2012	
GSFC08879	HIGH TEMP 221 MAGNET WIRE COATING	HTR — HI-TEMP RESINS INC., STAMFORD, CT	WIRE COATING	0.53%	0.15%	0.23%	EXCEEDS SCREENING	1978	
GSFC16112	HIPEC Q1-4939 A/B AS 1/1 BW SILICONE	DCC — DOW CORNING CORP., MIDLAND, MI	CONF COAT	1.23%	0.64%	0.02%	EXCEEDS SCREENING	1987	
GSFC04057	HL 155-55-1/2 AS 48/1 BW ACRYLIC COATING	HYD — HYDRON LABORATORIES INC., NEW BRUNSWICK, NJ	CONF COAT	6.32%	0%	—%	EXCEEDS SCREENING	1972	
GSFC04033	HL-34-237 A/B/C AS 100/5/1 FLEXIBLE ACRYLIC COATING	HYD — HYDRON LABORATORIES INC., NEW BRUNSWICK, NJ	CONF COAT	6.79%	0.06%	—%	EXCEEDS SCREENING	1972	
GSFC02865	HUMISEAL 1A20 POLYURETHANE	CTC — COLUMBIA CHASE CORP., HUMISEAL DIV., WOODSIDE, NY	CONF COAT	2.58%	0.02%	—%	EXCEEDS SCREENING	1971	
GSFC28423	HUMISEAL 1A20 POLYURETHANE CLEAR AMBER	CTC — COLUMBIA CHASE CORP., HUMISEAL DIV., WOODSIDE, NY	CONFORMAL COATING	4.97%	0.12%	1.04%	EXCEEDS SCREENING	2003	
GSFC10679	HUMISEAL 1A27 AEROSOL/F	CTC — COLUMBIA CHASE CORP., HUMISEAL DIV., WOODSIDE, NY	CONF COAT	8.66%	0.19%	0.08%	EXCEEDS SCREENING	1979	
GSFC13641	HUMISEAL 1A27 AEROSOL/F	CTC — COLUMBIA CHASE CORP., HUMISEAL DIV., WOODSIDE, NY	CONF COAT	4.67%	0.42%	0.01%	EXCEEDS SCREENING	1984	
GSFC02821	HUMISEAL 1A33 POLYURETHANE	CTC — COLUMBIA CHASE CORP., HUMISEAL DIV., WOODSIDE, NY	CONF COAT	8.54%	0.24%	—%	EXCEEDS SCREENING	1971	

Detailed ASTM E595 Spacecraft Material Test Records

  [GSFC33658] ERP6283C POLYMER OVERCOAT, BLUE
EXCEEDS STANDARD THRESHOLD (TML 2.24% > 1.0%) Category: Coatings, Conformal Coatings, Paints & Primers (OVERCOAT)
Material Designation / Composition: ERP6283C POLYMER OVERCOAT, BLUE
GSFC Data Reference ID: GSFC33658 (Test Year: 2012)
Manufacturer: FER — FERRO CORPORATION, CLEVELAND, OH
ASTM E595 Outgassing Test Results (24h at 125 °C in Vacuum, Collector at 25 °C): Total Mass Loss (TML) = 2.24% | Collected Volatile Condensable Material (CVCM) = 0% | Water Vapor Regained (WVR) = 0.24%
Cure Schedule (Pre-Test Conditioning): Step 1 (Time: 30M, Temp: 150 °C, Atm: AIR) → Step 2 (Time: 60M, Temp: 175 °C, Atm: AIR)
[GSFC33685] ERP6283C POLYMER OVERCOAT, BLUE
EXCEEDS STANDARD THRESHOLD (TML 2.35% > 1.0%) Category: Coatings, Conformal Coatings, Paints & Primers (OVERCOAT)
Material Designation / Composition: ERP6283C POLYMER OVERCOAT, BLUE
GSFC Data Reference ID: GSFC33685 (Test Year: 2012)
Manufacturer: FER — FERRO CORPORATION, CLEVELAND, OH
ASTM E595 Outgassing Test Results (24h at 125 °C in Vacuum, Collector at 25 °C): Total Mass Loss (TML) = 2.35% | Collected Volatile Condensable Material (CVCM) = 0.01% | Water Vapor Regained (WVR) = 0.37%
Cure Schedule (Pre-Test Conditioning): Step 1 (Time: 90M, Temp: 150 °C, Atm: AIR)
[GSFC33745] ERP6285C POLYMER OVERCOAT, WHITE
EXCEEDS STANDARD THRESHOLD (TML 4.87% > 1.0%) Category: Coatings, Conformal Coatings, Paints & Primers (OVERCOAT)
Material Designation / Composition: ERP6285C POLYMER OVERCOAT, WHITE
GSFC Data Reference ID: GSFC33745 (Test Year: 2013)
Manufacturer: FER — FERRO CORPORATION, CLEVELAND, OH
ASTM E595 Outgassing Test Results (24h at 125 °C in Vacuum, Collector at 25 °C): Total Mass Loss (TML) = 4.87% | Collected Volatile Condensable Material (CVCM) = 0% | Water Vapor Regained (WVR) = 0.27%
Cure Schedule (Pre-Test Conditioning): Step 1 (Time: 15M, Temp: 150 °C, Atm: AIR) → Step 2 (Time: 1H, Temp: 150 °C, Atm: AIR)
[GSFC33817] ERP6285C POLYMER OVERCOAT, WHITE
EXCEEDS STANDARD THRESHOLD (TML 1.11% > 1.0%) Category: Coatings, Conformal Coatings, Paints & Primers (OVERCOAT)
Material Designation / Composition: ERP6285C POLYMER OVERCOAT, WHITE
GSFC Data Reference ID: GSFC33817 (Test Year: 2013)
Manufacturer: FER — FERRO CORPORATION, CLEVELAND, OH
ASTM E595 Outgassing Test Results (24h at 125 °C in Vacuum, Collector at 25 °C): Total Mass Loss (TML) = 1.11% | Collected Volatile Condensable Material (CVCM) = 0% | Water Vapor Regained (WVR) = 0.27%
Cure Schedule (Pre-Test Conditioning): Step 1 (Time: 15M, Temp: 150 °C, Atm: AIR) → Step 2 (Time: 1H, Temp: 175 °C, Atm: AIR)
[GSFC23979] ESL 242-SB EPOXY COATING BLUE/F
PASS — Meets NASA Standard Low-Outgassing Screening Criteria (TML ≤ 1.0%, CVCM ≤ 0.10%) Category: Coatings, Conformal Coatings, Paints & Primers (COATING)
Material Designation / Composition: ESL 242-SB EPOXY COATING BLUE/F
GSFC Data Reference ID: GSFC23979 (Test Year: 1996)
Manufacturer: ELS — ELECTRO-SCIENCE LABORATORIES, INC., KING OF PRUSSIA, PA
ASTM E595 Outgassing Test Results (24h at 125 °C in Vacuum, Collector at 25 °C): Total Mass Loss (TML) = 0.41% | Collected Volatile Condensable Material (CVCM) = 0.01% | Water Vapor Regained (WVR) = 0.29%
Cure Schedule (Pre-Test Conditioning): Step 1 (Time: 24H, Temp: 200 °C, Atm: AIR)
[GSFC33253] EW5000AS PRIMER
EXCEEDS STANDARD THRESHOLD (TML 1.24% > 1.0%, CVCM 0.11% > 0.10%) Category: Coatings, Conformal Coatings, Paints & Primers (PRIMER)
Material Designation / Composition: EW5000AS PRIMER
GSFC Data Reference ID: GSFC33253 (Test Year: 2012)
Manufacturer: MMM — MINNESOTA MINING & MANUFACTURING COMPANY, ST PAUL, MN, ADHESIVES, COATINGS AND SEALERS DIVISION, ELECTRO-PRODUCTS DIVISION, INDUSTRIAL TAPE DIVISION, MAGNETIC PRODUCTS DIVISION
ASTM E595 Outgassing Test Results (24h at 125 °C in Vacuum, Collector at 25 °C): Total Mass Loss (TML) = 1.24% | Collected Volatile Condensable Material (CVCM) = 0.11% | Water Vapor Regained (WVR) = 0.11%
Cure Schedule (Pre-Test Conditioning): Step 1 (Time: 2H, Temp: 25 °C, Atm: AIR) → Step 2 (Time: 2H, Temp: 52 °C, Atm: AIR) → Step 3 (Time: 90M, Temp: 121 °C, Atm: AIR)
[GSFC24078] EXTEND RUST TREATMENT 754/F
EXCEEDS STANDARD THRESHOLD (TML 8.08% > 1.0%) Category: Coatings, Conformal Coatings, Paints & Primers (PRIMER)
Material Designation / Composition: EXTEND RUST TREATMENT 754/F
GSFC Data Reference ID: GSFC24078 (Test Year: 1996)
Manufacturer: LOC — LOCKHEED MISSILE & SPACE CO., PALO ALTO, CA
ASTM E595 Outgassing Test Results (24h at 125 °C in Vacuum, Collector at 25 °C): Total Mass Loss (TML) = 8.08% | Collected Volatile Condensable Material (CVCM) = 0.07% | Water Vapor Regained (WVR) = 0.47%
Cure Schedule (Pre-Test Conditioning): Step 1 (Time: 7D, Temp: 25 °C, Atm: AIR)
[GSFC24081] EXTEND RUST TREATMENT 754/F
EXCEEDS STANDARD THRESHOLD (TML 4.39% > 1.0%) Category: Coatings, Conformal Coatings, Paints & Primers (PRIMER)
Material Designation / Composition: EXTEND RUST TREATMENT 754/F
GSFC Data Reference ID: GSFC24081 (Test Year: 1996)
Manufacturer: LOC — LOCKHEED MISSILE & SPACE CO., PALO ALTO, CA
ASTM E595 Outgassing Test Results (24h at 125 °C in Vacuum, Collector at 25 °C): Total Mass Loss (TML) = 4.39% | Collected Volatile Condensable Material (CVCM) = 0.05% | Water Vapor Regained (WVR) = 0.36%
Cure Schedule (Pre-Test Conditioning): Step 1 (Time: 2H, Temp: 125 °C, Atm: AIR)
[GSFC24084] EXTEND RUST TREATMENT 754/F
EXCEEDS STANDARD THRESHOLD (TML 4.66% > 1.0%) Category: Coatings, Conformal Coatings, Paints & Primers (PRIMER)
Material Designation / Composition: EXTEND RUST TREATMENT 754/F
GSFC Data Reference ID: GSFC24084 (Test Year: 1996)
Manufacturer: LOC — LOCKHEED MISSILE & SPACE CO., PALO ALTO, CA
ASTM E595 Outgassing Test Results (24h at 125 °C in Vacuum, Collector at 25 °C): Total Mass Loss (TML) = 4.66% | Collected Volatile Condensable Material (CVCM) = 0.04% | Water Vapor Regained (WVR) = 0.37%
Cure Schedule (Pre-Test Conditioning): Step 1 (Time: 12H, Temp: 180 °C, Atm: AIR)
[SRI07203] FAIRPRENE 80-060 FLUOROCARBON COATED POLYESTER
PASS — Meets NASA Standard Low-Outgassing Screening Criteria (TML ≤ 1.0%, CVCM ≤ 0.10%) Category: Coatings, Conformal Coatings, Paints & Primers (COATED FABRIC)
Material Designation / Composition: FAIRPRENE 80-060 FLUOROCARBON COATED POLYESTER
GSFC Data Reference ID: SRI07203 (Test Year: 1964)
Manufacturer: DUP — E I DUPONT DE NEMOURS AND CO., INC., WILMINGTON, DE, ELASTOMER CHEMICALS DEPARTMENT, FABRICS AND FINISItES DEPARTMENT, FILM DEPARTMENT, PLASTICS DEPARTMENT
ASTM E595 Outgassing Test Results (24h at 125 °C in Vacuum, Collector at 25 °C): Total Mass Loss (TML) = 0.34% | Collected Volatile Condensable Material (CVCM) = 0.01% | Water Vapor Regained (WVR) = N/A%
Cure Schedule (Pre-Test Conditioning): Not specified / As received
[SRI07204] FAIRPRENE 80-070 FLUOROCARBON COATED POLYESTER
PASS — Meets NASA Standard Low-Outgassing Screening Criteria (TML ≤ 1.0%, CVCM ≤ 0.10%) Category: Coatings, Conformal Coatings, Paints & Primers (COATED FABRIC)
Material Designation / Composition: FAIRPRENE 80-070 FLUOROCARBON COATED POLYESTER
GSFC Data Reference ID: SRI07204 (Test Year: 1964)
Manufacturer: DUP — E I DUPONT DE NEMOURS AND CO., INC., WILMINGTON, DE, ELASTOMER CHEMICALS DEPARTMENT, FABRICS AND FINISItES DEPARTMENT, FILM DEPARTMENT, PLASTICS DEPARTMENT
ASTM E595 Outgassing Test Results (24h at 125 °C in Vacuum, Collector at 25 °C): Total Mass Loss (TML) = 0.3% | Collected Volatile Condensable Material (CVCM) = 0.01% | Water Vapor Regained (WVR) = N/A%
Cure Schedule (Pre-Test Conditioning): Not specified / As received
[SRI07205] FAIRPRENE 80-080 FLUOROCARBON COATED POLYESTER
PASS — Meets NASA Standard Low-Outgassing Screening Criteria (TML ≤ 1.0%, CVCM ≤ 0.10%) Category: Coatings, Conformal Coatings, Paints & Primers (COATED FABRIC)
Material Designation / Composition: FAIRPRENE 80-080 FLUOROCARBON COATED POLYESTER
GSFC Data Reference ID: SRI07205 (Test Year: 1964)
Manufacturer: DUP — E I DUPONT DE NEMOURS AND CO., INC., WILMINGTON, DE, ELASTOMER CHEMICALS DEPARTMENT, FABRICS AND FINISItES DEPARTMENT, FILM DEPARTMENT, PLASTICS DEPARTMENT
ASTM E595 Outgassing Test Results (24h at 125 °C in Vacuum, Collector at 25 °C): Total Mass Loss (TML) = 0.3% | Collected Volatile Condensable Material (CVCM) = 0.01% | Water Vapor Regained (WVR) = N/A%
Cure Schedule (Pre-Test Conditioning): Not specified / As received
[SRI07202] FAIRPRENE 84-001 FLUOROCARBON COATED POLYESTER
EXCEEDS STANDARD THRESHOLD (TML 1.33% > 1.0%, CVCM 0.21% > 0.10%) Category: Coatings, Conformal Coatings, Paints & Primers (COATED FABRIC)
Material Designation / Composition: FAIRPRENE 84-001 FLUOROCARBON COATED POLYESTER
GSFC Data Reference ID: SRI07202 (Test Year: 1964)
Manufacturer: DUP — E I DUPONT DE NEMOURS AND CO., INC., WILMINGTON, DE, ELASTOMER CHEMICALS DEPARTMENT, FABRICS AND FINISItES DEPARTMENT, FILM DEPARTMENT, PLASTICS DEPARTMENT
ASTM E595 Outgassing Test Results (24h at 125 °C in Vacuum, Collector at 25 °C): Total Mass Loss (TML) = 1.33% | Collected Volatile Condensable Material (CVCM) = 0.21% | Water Vapor Regained (WVR) = N/A%
Cure Schedule (Pre-Test Conditioning): Not specified / As received
[GSFC21367] FARBOIL 60-568-1 ELEC COND BLACK EPOXY
EXCEEDS STANDARD THRESHOLD (TML 1.74% > 1.0%, CVCM 0.43% > 0.10%) Category: Coatings, Conformal Coatings, Paints & Primers (COATING)
Material Designation / Composition: FARBOIL 60-568-1 ELEC COND BLACK EPOXY
GSFC Data Reference ID: GSFC21367 (Test Year: 1993)
Manufacturer: FBL — FARBOIL COMPANY, BALTIMORE, MD
ASTM E595 Outgassing Test Results (24h at 125 °C in Vacuum, Collector at 25 °C): Total Mass Loss (TML) = 1.74% | Collected Volatile Condensable Material (CVCM) = 0.43% | Water Vapor Regained (WVR) = 0.4%
Cure Schedule (Pre-Test Conditioning): Step 1 (Time: 15M, Temp: 177 °C, Atm: AIR)
[GSFC30988] FERRITE POLYESTER COATING - Z
EXCEEDS STANDARD THRESHOLD (CVCM 0.13% > 0.10%) Category: Coatings, Conformal Coatings, Paints & Primers (COATING)
Material Designation / Composition: FERRITE POLYESTER COATING - Z
GSFC Data Reference ID: GSFC30988 (Test Year: 2008)
Manufacturer: VLS — Manufacturer Code VLS
ASTM E595 Outgassing Test Results (24h at 125 °C in Vacuum, Collector at 25 °C): Total Mass Loss (TML) = 0.6% | Collected Volatile Condensable Material (CVCM) = 0.13% | Water Vapor Regained (WVR) = 0.13%
Cure Schedule (Pre-Test Conditioning): Not specified / As received
[GSFC32944] FIBER RECOATING MATERIAL, PN # G000LIR, LOW INDEX RE-COAT
EXCEEDS STANDARD THRESHOLD (TML 3.24% > 1.0%, CVCM 0.65% > 0.10%) Category: Coatings, Conformal Coatings, Paints & Primers (FIBER RECOAT)
Material Designation / Composition: FIBER RECOATING MATERIAL, PN # G000LIR, LOW INDEX RE-COAT
GSFC Data Reference ID: GSFC32944 (Test Year: 2011)
Manufacturer: NUF — Manufacturer Code NUF
ASTM E595 Outgassing Test Results (24h at 125 °C in Vacuum, Collector at 25 °C): Total Mass Loss (TML) = 3.24% | Collected Volatile Condensable Material (CVCM) = 0.65% | Water Vapor Regained (WVR) = 0.17%
Cure Schedule (Pre-Test Conditioning): Not specified / As received
[GSFC32959] FIBER RECOATING MATERIAL, PN # NSC-06, SECONDARY ACRYLATE COAT
EXCEEDS STANDARD THRESHOLD (TML 4.84% > 1.0%) Category: Coatings, Conformal Coatings, Paints & Primers (FIBER RECOAT)
Material Designation / Composition: FIBER RECOATING MATERIAL, PN # NSC-06, SECONDARY ACRYLATE COAT
GSFC Data Reference ID: GSFC32959 (Test Year: 2011)
Manufacturer: NUF — Manufacturer Code NUF
ASTM E595 Outgassing Test Results (24h at 125 °C in Vacuum, Collector at 25 °C): Total Mass Loss (TML) = 4.84% | Collected Volatile Condensable Material (CVCM) = 0.02% | Water Vapor Regained (WVR) = 0.48%
Cure Schedule (Pre-Test Conditioning): Not specified / As received
[GSFC18698] FIBERITE FCP 7511 GOLD EPOXY POWDER COATING
PASS — Meets NASA Standard Low-Outgassing Screening Criteria (TML ≤ 1.0%, CVCM ≤ 0.10%) Category: Coatings, Conformal Coatings, Paints & Primers (COATING)
Material Designation / Composition: FIBERITE FCP 7511 GOLD EPOXY POWDER COATING
GSFC Data Reference ID: GSFC18698 (Test Year: 1990)
Manufacturer: FIB — FIBERITE CORPORATION, WINONA, MN
ASTM E595 Outgassing Test Results (24h at 125 °C in Vacuum, Collector at 25 °C): Total Mass Loss (TML) = 0.38% | Collected Volatile Condensable Material (CVCM) = 0.04% | Water Vapor Regained (WVR) = 0.1%
Cure Schedule (Pre-Test Conditioning): Step 1 (Time: 2H, Temp: 135 °C, Atm: AIR)
[GSFC01408] FINCH BLACK PAINT 663-3-2 POLYURETHANE A/B AS 4/1 BV
EXCEEDS STANDARD THRESHOLD (TML 6.07% > 1.0%) Category: Coatings, Conformal Coatings, Paints & Primers (PAINT)
Material Designation / Composition: FINCH BLACK PAINT 663-3-2 POLYURETHANE A/B AS 4/1 BV
GSFC Data Reference ID: GSFC01408 (Test Year: 1969)
Manufacturer: FPC — BOSTIK-FINCH, INC.,(SUBSIDIARY OF USM CORP), TORRANCE, CA
ASTM E595 Outgassing Test Results (24h at 125 °C in Vacuum, Collector at 25 °C): Total Mass Loss (TML) = 6.07% | Collected Volatile Condensable Material (CVCM) = 0.01% | Water Vapor Regained (WVR) = N/A%
Cure Schedule (Pre-Test Conditioning): Step 1 (Time: 24H, Temp: 25 °C, Atm: AIR)
[GSFC01429] FINCH BLACK PAINT 663-3-2 POLYURETHANE A/B AS 4/1 BV
EXCEEDS STANDARD THRESHOLD (TML 4.62% > 1.0%) Category: Coatings, Conformal Coatings, Paints & Primers (PAINT)
Material Designation / Composition: FINCH BLACK PAINT 663-3-2 POLYURETHANE A/B AS 4/1 BV
GSFC Data Reference ID: GSFC01429 (Test Year: 1969)
Manufacturer: FPC — BOSTIK-FINCH, INC.,(SUBSIDIARY OF USM CORP), TORRANCE, CA
ASTM E595 Outgassing Test Results (24h at 125 °C in Vacuum, Collector at 25 °C): Total Mass Loss (TML) = 4.62% | Collected Volatile Condensable Material (CVCM) = 0.1% | Water Vapor Regained (WVR) = N/A%
Cure Schedule (Pre-Test Conditioning): Step 1 (Time: 24H, Temp: 25 °C, Atm: AIR) → Step 2 (Time: 16H, Temp: 66 °C, Atm: E-5)
[GSFC01432] FINCH BLACK PAINT 663-3-2 POLYURETHANE A/B AS 4/1 BV
EXCEEDS STANDARD THRESHOLD (TML 4.42% > 1.0%) Category: Coatings, Conformal Coatings, Paints & Primers (PAINT)
Material Designation / Composition: FINCH BLACK PAINT 663-3-2 POLYURETHANE A/B AS 4/1 BV
GSFC Data Reference ID: GSFC01432 (Test Year: 1969)
Manufacturer: FPC — BOSTIK-FINCH, INC.,(SUBSIDIARY OF USM CORP), TORRANCE, CA
ASTM E595 Outgassing Test Results (24h at 125 °C in Vacuum, Collector at 25 °C): Total Mass Loss (TML) = 4.42% | Collected Volatile Condensable Material (CVCM) = 0% | Water Vapor Regained (WVR) = N/A%
Cure Schedule (Pre-Test Conditioning): Step 1 (Time: 24H, Temp: 25 °C, Atm: AIR) → Step 2 (Time: 16H, Temp: 66 °C, Atm: AIR)
[GSFC08042] FINCH PRIMER 463-4-4 A/B AS 3/1 BW
EXCEEDS STANDARD THRESHOLD (TML 7.21% > 1.0%) Category: Coatings, Conformal Coatings, Paints & Primers (PRIMER)
Material Designation / Composition: FINCH PRIMER 463-4-4 A/B AS 3/1 BW
GSFC Data Reference ID: GSFC08042 (Test Year: 1976)
Manufacturer: FPC — BOSTIK-FINCH, INC.,(SUBSIDIARY OF USM CORP), TORRANCE, CA
ASTM E595 Outgassing Test Results (24h at 125 °C in Vacuum, Collector at 25 °C): Total Mass Loss (TML) = 7.21% | Collected Volatile Condensable Material (CVCM) = 0% | Water Vapor Regained (WVR) = 0.2%
Cure Schedule (Pre-Test Conditioning): Step 1 (Time: 7D, Temp: 25 °C, Atm: AIR)
[GSFC15789] FINE-L-KOTE AR ONE PART CLEAR ACRYLIC
EXCEEDS STANDARD THRESHOLD (TML 10.21% > 1.0%) Category: Coatings, Conformal Coatings, Paints & Primers (CONF COAT)
Material Designation / Composition: FINE-L-KOTE AR ONE PART CLEAR ACRYLIC
GSFC Data Reference ID: GSFC15789 (Test Year: 1986)
Manufacturer: TES — TECH-SPRAY, AMARILLO, TX
ASTM E595 Outgassing Test Results (24h at 125 °C in Vacuum, Collector at 25 °C): Total Mass Loss (TML) = 10.21% | Collected Volatile Condensable Material (CVCM) = 0.01% | Water Vapor Regained (WVR) = 0.43%
Cure Schedule (Pre-Test Conditioning): Step 1 (Time: 5D, Temp: 25 °C, Atm: AIR)
[GSFC15958] FINE-L-KOTE AR ONE PART CLEAR ACRYLIC
EXCEEDS STANDARD THRESHOLD (TML 10.60% > 1.0%) Category: Coatings, Conformal Coatings, Paints & Primers (CONF COAT)
Material Designation / Composition: FINE-L-KOTE AR ONE PART CLEAR ACRYLIC
GSFC Data Reference ID: GSFC15958 (Test Year: 1986)
Manufacturer: TES — TECH-SPRAY, AMARILLO, TX
ASTM E595 Outgassing Test Results (24h at 125 °C in Vacuum, Collector at 25 °C): Total Mass Loss (TML) = 10.6% | Collected Volatile Condensable Material (CVCM) = 0% | Water Vapor Regained (WVR) = 0.44%
Cure Schedule (Pre-Test Conditioning): Step 1 (Time: 5D, Temp: 25 °C, Atm: AIR) → Step 2 (Time: 24H, Temp: 65 °C, Atm: AIR)
[GSFC15843] FINE-L-KOTE HT ONE PART CLEAR SILICONE
EXCEEDS STANDARD THRESHOLD (TML 1.77% > 1.0%, CVCM 0.39% > 0.10%) Category: Coatings, Conformal Coatings, Paints & Primers (CONF COAT)
Material Designation / Composition: FINE-L-KOTE HT ONE PART CLEAR SILICONE
GSFC Data Reference ID: GSFC15843 (Test Year: 1986)
Manufacturer: TES — TECH-SPRAY, AMARILLO, TX
ASTM E595 Outgassing Test Results (24h at 125 °C in Vacuum, Collector at 25 °C): Total Mass Loss (TML) = 1.77% | Collected Volatile Condensable Material (CVCM) = 0.39% | Water Vapor Regained (WVR) = 0.05%
Cure Schedule (Pre-Test Conditioning): Step 1 (Time: 5D, Temp: 25 °C, Atm: AIR)
[GSFC15822] FINE-L-KOTE SR ONE PART CLEAR SILICONE
EXCEEDS STANDARD THRESHOLD (TML 2.41% > 1.0%, CVCM 0.73% > 0.10%) Category: Coatings, Conformal Coatings, Paints & Primers (CONF COAT)
Material Designation / Composition: FINE-L-KOTE SR ONE PART CLEAR SILICONE
GSFC Data Reference ID: GSFC15822 (Test Year: 1986)
Manufacturer: TES — TECH-SPRAY, AMARILLO, TX
ASTM E595 Outgassing Test Results (24h at 125 °C in Vacuum, Collector at 25 °C): Total Mass Loss (TML) = 2.41% | Collected Volatile Condensable Material (CVCM) = 0.73% | Water Vapor Regained (WVR) = 0%
Cure Schedule (Pre-Test Conditioning): Step 1 (Time: 5D, Temp: 25 °C, Atm: AIR)
[GSFC15962] FINE-L-KOTE SR ONE PART CLEAR SILICONE
EXCEEDS STANDARD THRESHOLD (TML 1.94% > 1.0%, CVCM 0.87% > 0.10%) Category: Coatings, Conformal Coatings, Paints & Primers (CONF COAT)
Material Designation / Composition: FINE-L-KOTE SR ONE PART CLEAR SILICONE
GSFC Data Reference ID: GSFC15962 (Test Year: 1986)
Manufacturer: TES — TECH-SPRAY, AMARILLO, TX
ASTM E595 Outgassing Test Results (24h at 125 °C in Vacuum, Collector at 25 °C): Total Mass Loss (TML) = 1.94% | Collected Volatile Condensable Material (CVCM) = 0.87% | Water Vapor Regained (WVR) = 0%
Cure Schedule (Pre-Test Conditioning): Step 1 (Time: 5D, Temp: 25 °C, Atm: AIR) → Step 2 (Time: 24H, Temp: 65 °C, Atm: AIR)
[GSFC15795] FINE-L-KOTE UR ONE PART CLEAR URETHANE
EXCEEDS STANDARD THRESHOLD (TML 3.54% > 1.0%) Category: Coatings, Conformal Coatings, Paints & Primers (CONF COAT)
Material Designation / Composition: FINE-L-KOTE UR ONE PART CLEAR URETHANE
GSFC Data Reference ID: GSFC15795 (Test Year: 1986)
Manufacturer: TES — TECH-SPRAY, AMARILLO, TX
ASTM E595 Outgassing Test Results (24h at 125 °C in Vacuum, Collector at 25 °C): Total Mass Loss (TML) = 3.54% | Collected Volatile Condensable Material (CVCM) = 0.03% | Water Vapor Regained (WVR) = 0.87%
Cure Schedule (Pre-Test Conditioning): Step 1 (Time: 5D, Temp: 25 °C, Atm: AIR)
[GSFC15966] FINE-L-KOTE UR ONE PART CLEAR URETHANE
EXCEEDS STANDARD THRESHOLD (TML 1.44% > 1.0%) Category: Coatings, Conformal Coatings, Paints & Primers (CONF COAT)
Material Designation / Composition: FINE-L-KOTE UR ONE PART CLEAR URETHANE
GSFC Data Reference ID: GSFC15966 (Test Year: 1986)
Manufacturer: TES — TECH-SPRAY, AMARILLO, TX
ASTM E595 Outgassing Test Results (24h at 125 °C in Vacuum, Collector at 25 °C): Total Mass Loss (TML) = 1.44% | Collected Volatile Condensable Material (CVCM) = 0.02% | Water Vapor Regained (WVR) = 0.89%
Cure Schedule (Pre-Test Conditioning): Step 1 (Time: 5D, Temp: 25 °C, Atm: AIR) → Step 2 (Time: 24H, Temp: 65 °C, Atm: AIR)
[GSFC16151] FINE-L-KOTE UR ONE PART CLEAR URETHANE
EXCEEDS STANDARD THRESHOLD (TML 1.63% > 1.0%) Category: Coatings, Conformal Coatings, Paints & Primers (CONF COAT)
Material Designation / Composition: FINE-L-KOTE UR ONE PART CLEAR URETHANE
GSFC Data Reference ID: GSFC16151 (Test Year: 1987)
Manufacturer: TES — TECH-SPRAY, AMARILLO, TX
ASTM E595 Outgassing Test Results (24h at 125 °C in Vacuum, Collector at 25 °C): Total Mass Loss (TML) = 1.63% | Collected Volatile Condensable Material (CVCM) = 0.02% | Water Vapor Regained (WVR) = 1.13%
Cure Schedule (Pre-Test Conditioning): Step 1 (Time: 48H, Temp: 25 °C, Atm: AIR) → Step 2 (Time: 24H, Temp: 65 °C, Atm: E-2)
[GSFC15964] FINE-L-KOTE UR ONE PART CLEAR URETHANE AEROSOL
EXCEEDS STANDARD THRESHOLD (TML 1.26% > 1.0%) Category: Coatings, Conformal Coatings, Paints & Primers (CONF COAT)
Material Designation / Composition: FINE-L-KOTE UR ONE PART CLEAR URETHANE AEROSOL
GSFC Data Reference ID: GSFC15964 (Test Year: 1986)
Manufacturer: TES — TECH-SPRAY, AMARILLO, TX
ASTM E595 Outgassing Test Results (24h at 125 °C in Vacuum, Collector at 25 °C): Total Mass Loss (TML) = 1.26% | Collected Volatile Condensable Material (CVCM) = 0.04% | Water Vapor Regained (WVR) = 0.76%
Cure Schedule (Pre-Test Conditioning): Step 1 (Time: 5D, Temp: 25 °C, Atm: AIR) → Step 2 (Time: 24H, Temp: 65 °C, Atm: AIR)
[GSFC15792] FINE-L-KOTE UR ONE PART CLEAR URETHANE AEROSOL/F
EXCEEDS STANDARD THRESHOLD (TML 2.28% > 1.0%) Category: Coatings, Conformal Coatings, Paints & Primers (CONF COAT)
Material Designation / Composition: FINE-L-KOTE UR ONE PART CLEAR URETHANE AEROSOL/F
GSFC Data Reference ID: GSFC15792 (Test Year: 1986)
Manufacturer: TES — TECH-SPRAY, AMARILLO, TX
ASTM E595 Outgassing Test Results (24h at 125 °C in Vacuum, Collector at 25 °C): Total Mass Loss (TML) = 2.28% | Collected Volatile Condensable Material (CVCM) = 0.06% | Water Vapor Regained (WVR) = 0.37%
Cure Schedule (Pre-Test Conditioning): Step 1 (Time: 5D, Temp: 25 °C, Atm: AIR)
[GSFC01108] FISHER BLACK COATING 113/113-300/CARBOLAC/MEK/T-12
PASS — Meets NASA Standard Low-Outgassing Screening Criteria (TML ≤ 1.0%, CVCM ≤ 0.10%) Category: Coatings, Conformal Coatings, Paints & Primers (PAINT)
Material Designation / Composition: FISHER BLACK COATING 113/113-300/CARBOLAC/MEK/T-12
GSFC Data Reference ID: GSFC01108 (Test Year: 1969)
Manufacturer: GSC — GODDARD SPACE FLIGHT CENTER, GREENBELT, MD
ASTM E595 Outgassing Test Results (24h at 125 °C in Vacuum, Collector at 25 °C): Total Mass Loss (TML) = 0.51% | Collected Volatile Condensable Material (CVCM) = 0.02% | Water Vapor Regained (WVR) = N/A%
Cure Schedule (Pre-Test Conditioning): Step 1 (Time: 7D, Temp: 25 °C, Atm: AIR)
[GSFC01111] FISHER BLACK COATING 113/113-300/CARBOLAC/MEK/T-12
PASS — Meets NASA Standard Low-Outgassing Screening Criteria (TML ≤ 1.0%, CVCM ≤ 0.10%) Category: Coatings, Conformal Coatings, Paints & Primers (PAINT)
Material Designation / Composition: FISHER BLACK COATING 113/113-300/CARBOLAC/MEK/T-12
GSFC Data Reference ID: GSFC01111 (Test Year: 1969)
Manufacturer: GSC — GODDARD SPACE FLIGHT CENTER, GREENBELT, MD
ASTM E595 Outgassing Test Results (24h at 125 °C in Vacuum, Collector at 25 °C): Total Mass Loss (TML) = 0.41% | Collected Volatile Condensable Material (CVCM) = 0.04% | Water Vapor Regained (WVR) = N/A%
Cure Schedule (Pre-Test Conditioning): Step 1 (Time: 16H, Temp: 50 °C, Atm: AIR)
[GSFC01096] FISHER BLACK COATING 113/113-300/CARBOLAC/T-12
