Repository: Oht8wooWi8yait9n/outgassing

# NASA GSFC Spacecraft Materials Outgassing Database Mirror & Sitemap (`outgassing.nasa.gov`)

Automated static HTML mirror, structured JSONL/CSV dataset, 3-letter manufacturer code dictionary (`963` manufacturers from NASA RP-1124 Appendix A), and flat `<urlset>` XML sitemaps for the **NASA Goddard Space Flight Center (GSFC) Spacecraft Materials Outgassing Database** (`https://outgassing.nasa.gov` / `https://etd.gsfc.nasa.gov/capabilities/outgassing-database/`).

---

## 📊 Dataset Overview

| Metric | Value |
| :--- | :--- |
| **Upstream Authority** | NASA GSFC Engineering and Technology Directorate (ETD), Materials Engineering Branch (Code 541) |

File: catalog/coatings-paints-primers-p09.html (part 1 of 2)
NASA Outgassing Database: Coatings, Conformal Coatings, Paints & Primers (Part 9 of 17 — Records 801–900 of 1630)

Outgassing Database Home
  ASTM E595 User Guide
  Manufacturer Codes (963)
  Download Raw CSV

NASA Outgassing Database: Coatings, Conformal Coatings, Paints & Primers (Part 9 of 17 — Records 801–900 of 1630)

Source: https://outgassing.nasa.gov/ (NASA GSFC ETD Code 541 Spacecraft Materials Outgassing Database) |
  Category Total: 1,630 tests (470 Low-Outgassing Qualified)

Category Pages: Part 1 | Part 2 | Part 3 | Part 4 | Part 5 | Part 6 | Part 7 | Part 8 | [9] | Part 10 | Part 11 | Part 12 | Part 13 | Part 14 | Part 15 | Part 16 | Part 17

Summary Table — Coatings, Conformal Coatings, Paints & Primers (Part 9 of 17)

Data Ref	Material Designation	Manufacturer	Application	TML %	CVCM %	WVR %	NASA Screening	Year	

GSFC02991	HUMISEAL 1A33 POLYURETHANE	CTC — COLUMBIA CHASE CORP., HUMISEAL DIV., WOODSIDE, NY	CONF COAT	4.98%	1%	—%	EXCEEDS SCREENING	1971	
GSFC13222	HUMISEAL 1A33 POLYURETHANE COMPARISON TEST	CTC — COLUMBIA CHASE CORP., HUMISEAL DIV., WOODSIDE, NY	CONF COAT	4.03%	0.38%	0.29%	EXCEEDS SCREENING	1983	
GSFC23251	HUMISEAL 1A33 POLYURETHANE/HUMISEAL 521 AS 4/1 BW	CTC — COLUMBIA CHASE CORP., HUMISEAL DIV., WOODSIDE, NY	CONFORMAL COAT	5.23%	2.11%	0.42%	EXCEEDS SCREENING	1995	
GSFC35988	HUMISEAL 1A33, ONE-PART POLYURETHANE	CTC — COLUMBIA CHASE CORP., HUMISEAL DIV., WOODSIDE, NY	CONFORMAL COATING	3.82%	1.32%	0.25%	EXCEEDS SCREENING	2017	
GSFC02473	HUMISEAL 1B12 ACRYLIC	CTC — COLUMBIA CHASE CORP., HUMISEAL DIV., WOODSIDE, NY	CONF COAT	1.78%	0%	—%	EXCEEDS SCREENING	1970	
GSFC28159	HUMISEAL 1B12 ACRYLIC	CTC — COLUMBIA CHASE CORP., HUMISEAL DIV., WOODSIDE, NY	CONFORMAL COATING	13.51%	0%	0.05%	EXCEEDS SCREENING	2002	
GSFC02889	HUMISEAL 1B12 ACRYLIC BOILED AWAY	CTC — COLUMBIA CHASE CORP., HUMISEAL DIV., WOODSIDE, NY	CONF COAT	99.9%	0.01%	—%	EXCEEDS SCREENING	1971	
GSFC13224	HUMISEAL 1B12 ACRYLIC COMPARISON TEST	CTC — COLUMBIA CHASE CORP., HUMISEAL DIV., WOODSIDE, NY	CONF COAT	2.41%	0.01%	0.07%	EXCEEDS SCREENING	1983	
GSFC28672	HUMISEAL 1B12 ACRYLIC CONFORMAL COATING	CTC — COLUMBIA CHASE CORP., HUMISEAL DIV., WOODSIDE, NY	CONFORMAL COATING	—%	0%	0.15%	EXCEEDS SCREENING	2004	
GSFC28684	HUMISEAL 1B12 ACRYLIC CONFORMAL COATING/F	CTC — COLUMBIA CHASE CORP., HUMISEAL DIV., WOODSIDE, NY	CONFORMAL COATING	2.61%	0%	0.12%	EXCEEDS SCREENING	2004	
GSFC02155	HUMISEAL 1B12 ON SCREEN	CTC — COLUMBIA CHASE CORP., HUMISEAL DIV., WOODSIDE, NY	CONF COAT	6.89%	0.18%	—%	EXCEEDS SCREENING	1970	
GSFC02971	HUMISEAL 1B15 ACRYLIC	CTC — COLUMBIA CHASE CORP., HUMISEAL DIV., WOODSIDE, NY	CONF COAT	9.38%	0.02%	—%	EXCEEDS SCREENING	1971	
GSFC02375	HUMISEAL 1B20 ACRYLIC	CTC — COLUMBIA CHASE CORP., HUMISEAL DIV., WOODSIDE, NY	CONF COAT	14.04%	0.06%	—%	EXCEEDS SCREENING	1970	
GSFC02951	HUMISEAL 1B20 ACRYLIC BOILED AWAY	CTC — COLUMBIA CHASE CORP., HUMISEAL DIV., WOODSIDE, NY	CONF COAT	99.9%	0.11%	—%	EXCEEDS SCREENING	1971	
GSFC05887	HUMISEAL 1B31 ACRYLIC	CTC — COLUMBIA CHASE CORP., HUMISEAL DIV., WOODSIDE, NY	CONF COAT	7.03%	0.01%	—%	EXCEEDS SCREENING	1974	
GSFC23257	HUMISEAL 1B31 ACRYLIC	CTC — COLUMBIA CHASE CORP., HUMISEAL DIV., WOODSIDE, NY	CONFORMAL COAT	3.89%	0.11%	0.09%	EXCEEDS SCREENING	1995	
GSFC23260	HUMISEAL 1B31 ACRYLIC	CTC — COLUMBIA CHASE CORP., HUMISEAL DIV., WOODSIDE, NY	CONRORMAL COAT	4.16%	0.93%	0.09%	EXCEEDS SCREENING	1995	
GSFC13226	HUMISEAL 1B31 ACRYLIC COMPARISON TEST	CTC — COLUMBIA CHASE CORP., HUMISEAL DIV., WOODSIDE, NY	CONF COAT	8.18%	0.04%	0.08%	EXCEEDS SCREENING	1983	
GSFC12154	HUMISEAL 1B31 ACRYLIC FREE FILM	CTC — COLUMBIA CHASE CORP., HUMISEAL DIV., WOODSIDE, NY	CONF COAT	3.8%	0.02%	0.06%	EXCEEDS SCREENING	1981	
GSFC05727	HUMISEAL 1B31 ACRYLIC ON FOIL	CTC — COLUMBIA CHASE CORP., HUMISEAL DIV., WOODSIDE, NY	CONF COAT	9.74%	0.01%	—%	EXCEEDS SCREENING	1974	
GSFC35991	HUMISEAL 1B31, ONE-PART ACRYLIC	CTC — COLUMBIA CHASE CORP., HUMISEAL DIV., WOODSIDE, NY	CONFORMAL COATING	1.13%	0.05%	0.08%	EXCEEDS SCREENING	2017	
GSFC05901	HUMISEAL 1B31/XYLENE AS 3/2 BV ACRYLIC 1 HR 25C/COAT	CTC — COLUMBIA CHASE CORP., HUMISEAL DIV., WOODSIDE, NY	CONF COAT	11.81%	0.07%	—%	EXCEEDS SCREENING	1974	
GSFC01011	HUMISEAL 2A52LU A/B AS 1/1 BV EPOXY	CTC — COLUMBIA CHASE CORP., HUMISEAL DIV., WOODSIDE, NY	CONF COAT	3.27%	0.14%	—%	EXCEEDS SCREENING	1969	
GSFC01038	HUMISEAL 2A52LU A/B AS 1/1 BV EPOXY	CTC — COLUMBIA CHASE CORP., HUMISEAL DIV., WOODSIDE, NY	CONF COAT	6.54%	0.11%	—%	EXCEEDS SCREENING	1969	
GSFC02907	HUMISEAL 2A53 A/B AS 1/1 BV MOD EPOXY COATING	CTC — COLUMBIA CHASE CORP., HUMISEAL DIV., WOODSIDE, NY	CONF COAT	1.94%	0.03%	—%	EXCEEDS SCREENING	1971	
GSFC02953	HUMISEAL 2A56 A/B AS 1/1 BV POLYURETHANE	CTC — COLUMBIA CHASE CORP., HUMISEAL DIV., WOODSIDE, NY	CONF COAT	12.73%	0.16%	—%	EXCEEDS SCREENING	1971	
GSFC01002	HUMISEAL 2A56LU A/B AS 1/1 BW POLYURETHANE	CTC — COLUMBIA CHASE CORP., HUMISEAL DIV., WOODSIDE, NY	CONF COAT	16.17%	0.34%	—%	EXCEEDS SCREENING	1969	
GSFC01029	HUMISEAL 2A56LU A/B AS 1/1 BW POLYURETHANE	CTC — COLUMBIA CHASE CORP., HUMISEAL DIV., WOODSIDE, NY	CONF COAT	17.77%	0.2%	—%	EXCEEDS SCREENING	1969	
GSFC13228	HUMISEAL 2A64	CTC — COLUMBIA CHASE CORP., HUMISEAL DIV., WOODSIDE, NY	CONF COAT	2.28%	0.16%	0.35%	EXCEEDS SCREENING	1983	
GSFC13701	HUMISEAL 2A64/FOIL	CTC — COLUMBIA CHASE CORP., HUMISEAL DIV., WOODSIDE, NY	CONF COAT	0.74%	0.24%	0.03%	EXCEEDS SCREENING	1984	
GSFC13703	HUMISEAL 2A64/FOIL	CTC — COLUMBIA CHASE CORP., HUMISEAL DIV., WOODSIDE, NY	CONF COAT	0.94%	0.19%	0.02%	EXCEEDS SCREENING	1984	
GSFC06772	HUMISEAL 2A72 A/B AS 1/1 BV FLUORESCENT POLYURETHANE	CTC — COLUMBIA CHASE CORP., HUMISEAL DIV., WOODSIDE, NY	CONF COAT	8.84%	0.03%	0.2%	EXCEEDS SCREENING	1975	
GSFC06774	HUMISEAL 2A72 A/B AS 1/1 BV FLUORESCENT POLYURETHANE	CTC — COLUMBIA CHASE CORP., HUMISEAL DIV., WOODSIDE, NY	CONF COAT	8.63%	0.02%	0.2%	EXCEEDS SCREENING	1975	
GSFC06776	HUMISEAL 2A72 A/B AS 1/1 BV FLUORESCENT POLYURETHANE	CTC — COLUMBIA CHASE CORP., HUMISEAL DIV., WOODSIDE, NY	CONF COAT	9.38%	0.02%	0.19%	EXCEEDS SCREENING	1975	
GSFC00999	HUMISEAL 2B13LU/2B13 AS 100/2 BW EPOXY	CTC — COLUMBIA CHASE CORP., HUMISEAL DIV., WOODSIDE, NY	CONF COAT	12.72%	0.09%	—%	EXCEEDS SCREENING	1969	
GSFC01026	HUMISEAL 2B13LU/2B13 AS 100/2 BW EPOXY	CTC — COLUMBIA CHASE CORP., HUMISEAL DIV., WOODSIDE, NY	CONF COAT	14.8%	0.47%	—%	EXCEEDS SCREENING	1969	
GSFC03971	HUMISEAL X-381V A/B AS 1/1 BW POLYURETHANE	CTC — COLUMBIA CHASE CORP., HUMISEAL DIV., WOODSIDE, NY	CONF COAT	21.66%	0.89%	—%	EXCEEDS SCREENING	1972	
GSFC28528	HUMISEAL1A20 POLYURETHANE CLEAR AMBER	CTC — COLUMBIA CHASE CORP., HUMISEAL DIV., WOODSIDE, NY	CONFORMAL COATING	7.07%	0.1%	1.05%	EXCEEDS SCREENING	2003	
GSFC33634	HUNTSMAN ARATHANE 7762	HUN — Manufacturer Code HUN	CONFORMAL COATING	0.3%	0%	0.07%	PASS (≤1.0% TML, ≤0.10% CVCM)	2012	
GSFC23400	HYSOL EA-9396 A/B AS 100/30 BW EPOXY LT GREEN	HYS — HYSOL ENGINEERING ADIIESIVES, SEABROOK, NH, HYSOL AEROSPACE PRODUCTS, PITTSBURG, CA, DEXTER AEROSPACE MATERIALS DIVISION	COATING	7.14%	0.06%	2.39%	EXCEEDS SCREENING	1996	
GSFC22609	HYSOL PC20M ACRYLIC CONFORMAL COATING/F	HYS — HYSOL ENGINEERING ADIIESIVES, SEABROOK, NH, HYSOL AEROSPACE PRODUCTS, PITTSBURG, CA, DEXTER AEROSPACE MATERIALS DIVISION	CONFORMAL COAT	6.8%	0.03%	0.06%	EXCEEDS SCREENING	1995	
GSFC22462	HYSOL PC20M CONF COAT ACRYLIC OVER RAMTECH PARYLENE	HYS — HYSOL ENGINEERING ADIIESIVES, SEABROOK, NH, HYSOL AEROSPACE PRODUCTS, PITTSBURG, CA, DEXTER AEROSPACE MATERIALS DIVISION	REPAIR PRIMER	5.95%	0.28%	0.05%	EXCEEDS SCREENING	1995	
GSFC01570	IC-2 A/B AS 2/1 BW POLYURETHANE	EMC — EMERSON & CUMING INC., CANTON, MA	CONF COAT	98.75%	48.43%	—%	EXCEEDS SCREENING	1969	
GSFC03267	IC-2 POLYURETHANE COATING	EMC — EMERSON & CUMING INC., CANTON, MA	CONF COAT	0.59%	0.08%	—%	PASS (≤1.0% TML, ≤0.10% CVCM)	1971	
GSFC18244	IM 202 328A/328C CLEAR COATING	JCD — JOHN C DOLPH CO., MONMOUTH JUNCTION, NJ	COATING	11.29%	0.08%	0.38%	EXCEEDS SCREENING	1989	
GSFC24090	IMRON 333/VG6005 PAINT/CORLAR 525-333/VF333 PRIMER/F	DUP — E I DUPONT DE NEMOURS AND CO., INC., WILMINGTON, DE, ELASTOMER CHEMICALS DEPARTMENT, FABRICS AND FINISItES DEPARTMENT, FILM DEPARTMENT, PLASTICS DEPARTMENT	PAINT	5.21%	0.3%	0.31%	EXCEEDS SCREENING	1996	
GSFC03051	INSL-X-E44F CELLULOSE NITRATE AND SOLVENT	INX — INSL-X-COMPANY, BROOKLYN, NY	COIL COATING	18.48%	0.15%	—%	EXCEEDS SCREENING	1971	
GSFC26077	INSTANTSIGN 8005 METAL LABEL COATING 8002/F	LET — Manufacturer Code LET	LABEL COATING	0.68%	0.19%	0.07%	EXCEEDS SCREENING	1999	
GSFC17812	IRILAC 1000/H20 AS 1/9 BV COATING	WIT — WITCO CORP., ALLIED-KELITE DIV., MELROSE, IL	COATING	6.24%	0.02%	2.79%	EXCEEDS SCREENING	1989	
GSFC18004	IRILAC 1000/H20 AS 1/9 BV COATING	WIT — WITCO CORP., ALLIED-KELITE DIV., MELROSE, IL	COATING	4.07%	0.04%	1.61%	EXCEEDS SCREENING	1989	
GSFC11812	ISOCHEMREZ 1251LV/22H AS 25/2 BW THERM COND EPOXY	IRC — ISOCHEM PRODUCTS CO., LINCOLN, RI	THERM COATING	2.42%	0.09%	0.15%	EXCEEDS SCREENING	1981	
GSFC12238	ISOLEX R-65 ACRYLIC COATING SYSTEM/F	BEE — BEE CHEMICAL CO., LANSING, IL, 44O	COATING	0.52%	0.02%	0.05%	PASS (≤1.0% TML, ≤0.10% CVCM)	1981	
GSFC02593	ISOMEG ED 129/ED 100 AS 1/1 BV	ELB — ELLIOT BROTliERS STEEL CO., NEW CASTLE, PA	CONF COAT	5.82%	0.02%	—%	EXCEEDS SCREENING	1971	
GSFC01081	ISOMID POLYESTER/POLYIMIDE COATING	SCH — SCIIENECTADY CHEMICALS INC., SCHENECTADY, NY, SHELDAHL IS CODED GTS	CONF COAT	0.44%	0.03%	—%	PASS (≤1.0% TML, ≤0.10% CVCM)	1969	
GSFC04262	ISONEL 200 MAGNET WIRE COATING BROWN 180C USE 12MIL	REA — REA MAGNET WIRE CO., FORT WAYNE, IN	WIRE COATING	0.35%	0%	—%	PASS (≤1.0% TML, ≤0.10% CVCM)	1972	
GSFC04804	ISONEL 200 MAGNET WIRE COATING BROWN 180C USE 18MIL	REA — REA MAGNET WIRE CO., FORT WAYNE, IN	WIRE COATING	0.18%	0%	—%	PASS (≤1.0% TML, ≤0.10% CVCM)	1973	
GSFC32671	ISONEL 51 VARNISH	SCH — SCIIENECTADY CHEMICALS INC., SCHENECTADY, NY, SHELDAHL IS CODED GTS	VARNISH	4.11%	0.23%	0.2%	EXCEEDS SCREENING	2011	
GSFC27742	JCR 6182 CLEAR COLORLESS SILICONE	DCC — DOW CORNING CORP., MIDLAND, MI	COATING	0.15%	0.04%	0.01%	PASS (≤1.0% TML, ≤0.10% CVCM)	2001	
SRI10906	JPL 1001 POLYURETHANE	AAC — ABLESTIK LABORATORIES, RANCHO DOMINGUEZ, CA	COATING	0.2%	0.1%	—%	PASS (≤1.0% TML, ≤0.10% CVCM)	1964	
SRI10907	JPL 1002 POLYURETHANE	AAC — ABLESTIK LABORATORIES, RANCHO DOMINGUEZ, CA	COATING	0.19%	0.02%	—%	PASS (≤1.0% TML, ≤0.10% CVCM)	1964	
GSFC01366	K-1 URETHANE PRIMER/S FURANE PLASTICS	FPI — FURANE PLASTICS INC., LOS ANGELES, CA	PRIMER	9.1%	0.98%	—%	EXCEEDS SCREENING	1969	
GSFC13198	KDI PYROFILM PVC 70 RED RESISTOR COATING MIL-I29092	WEI — WESTINGHOUSE ELECTRIC CORP., IND PLASTICS DIV., WEST MIFFLIN, PA	COATING	1.14%	0.16%	0.06%	EXCEEDS SCREENING	1983	
GSFC12178	KOLORANE U-1-6002/9500 PRIMER - GLOSS WHITE ENAMEL	KEE — KEELER& LONG, WATERTOWN, CT	PAINT SYSTEM	2.01%	0.01%	0.41%	EXCEEDS SCREENING	1981	
GSFC19694	KONFORM C416 CLEAR SILICONE AEROSOL/F	CHS — CHEMTRONICS, INC., KENNESAW, GA	CONF COAT	3.44%	0.79%	0%	EXCEEDS SCREENING	1991	
GSFC19697	KONFORM C416 CLEAR SILICONE AEROSOL/F	CHS — CHEMTRONICS, INC., KENNESAW, GA	CONF COAT	2.01%	0.75%	0%	EXCEEDS SCREENING	1991	
GSFC20851	KONFORM UR AEROSOL POLYURETHANE COATING/F	CHS — CHEMTRONICS, INC., KENNESAW, GA	CONF COAT	19.36%	2.95%	0.31%	EXCEEDS SCREENING	1992	
GSFC30994	KOOL MU COATING -- A7	YMJ — Manufacturer Code YMJ	COATING	1.35%	0.02%	0.39%	EXCEEDS SCREENING	2008	
GSFC27682	KOROPON (PANEL A)	DES — DESOTO INCORPORATED, DES PLAINS, IL	PRIMER	6.1%	0.13%	0.24%	EXCEEDS SCREENING	2001	
GSFC27688	KOROPON+AEROGLAZE 9929 (LOT 01011001)+A 276 (PANEL C)	HCC — HUGHSON CHEMICALS, LORD CORPORATION, ERIE, PA	PAINT	4.81%	0.05%	0.34%	EXCEEDS SCREENING	2001	
GSFC27685	KOROPON+AEROGLAZE 9929 (LOT 92861001)+A 276 (PANEL B)	HCC — HUGHSON CHEMICALS, LORD CORPORATION, ERIE, PA	PAINT	4.9%	0.03%	0.33%	EXCEEDS SCREENING	2001	
GSFC03397	KRYLON 1302 CLEAR COATING MULTI-COAT FILM	BCM — THE BORDEN COMPANY, NEW YORK9 NY	PAINT	7.23%	0.02%	—%	EXCEEDS SCREENING	1972	
GSFC03992	KRYLON 1602 ULTRA FLAT BLACK PAINT	BCM — THE BORDEN COMPANY, NEW YORK9 NY	PAINT	5.93%	0.45%	—%	EXCEEDS SCREENING	1972	
GSFC10847	LACQUER TYPE II CLEAR ACRYLIC FSN 8010-00-515-2487	AMA — AMERICAN AEROSOLS INCORPORATED, IIOLLAND, MI	LACQUER	4.35%	0.23%	0.09%	EXCEEDS SCREENING	1980	
SRI14017	LAMINAR X-500 4B1/10C-45 AS 1/1 BW BLACK	DEX — DEXTER CORP., MIDLAND DIV., HAYWARD, CA, ELECTRONIC MATERIALS DIV., OLEAN, NY	PAINT	18.45%	0.05%	—%	EXCEEDS SCREENING	1964	
SRI14018	LAMINAR X-500 4B1/10C-45 AS 1/1 BW BLACK	DEX — DEXTER CORP., MIDLAND DIV., HAYWARD, CA, ELECTRONIC MATERIALS DIV., OLEAN, NY	PAINT	1.23%	0.05%	—%	EXCEEDS SCREENING	1964	
SRI14019	LAMINAR X-500 4B3/10C-45 AS 1/1 BW BLACK	DEX — DEXTER CORP., MIDLAND DIV., HAYWARD, CA, ELECTRONIC MATERIALS DIV., OLEAN, NY	PAINT	11.9%	0.01%	—%	EXCEEDS SCREENING	1964	
SRI14020	LAMINAR X-500 4B3/10C-45 AS 1/1 BW BLACK	DEX — DEXTER CORP., MIDLAND DIV., HAYWARD, CA, ELECTRONIC MATERIALS DIV., OLEAN, NY	PAINT	2.1%	0.01%	—%	EXCEEDS SCREENING	1964	
SRI10908	LAMINAR X-500 4C8/10C-45 AS 1/1 BW CLEAR	DEX — DEXTER CORP., MIDLAND DIV., HAYWARD, CA, ELECTRONIC MATERIALS DIV., OLEAN, NY	COATING	20.44%	0.1%	—%	EXCEEDS SCREENING	1964	
SRI10909	LAMINAR X-500 4C8/10C-45 AS 1/1 BW CLEAR	DEX — DEXTER CORP., MIDLAND DIV., HAYWARD, CA, ELECTRONIC MATERIALS DIV., OLEAN, NY	COATING	4.65%	0.08%	—%	EXCEEDS SCREENING	1964	
GSFC02338	LAMINAR X-500 POLYURETHANE BRUSH TYPE	DEX — DEXTER CORP., MIDLAND DIV., HAYWARD, CA, ELECTRONIC MATERIALS DIV., OLEAN, NY	CONF COAT	16.85%	0.05%	—%	EXCEEDS SCREENING	1970	
GSFC02340	LAMINAR X-500 POLYURETHANE SPRAY TYPE	DEX — DEXTER CORP., MIDLAND DIV., HAYWARD, CA, ELECTRONIC MATERIALS DIV., OLEAN, NY	CONF COAT	16.26%	0.02%	—%	EXCEEDS SCREENING	1970	
SRI14021	LAMINAR X-500 POLYURETHANE WHITE TEFLON FILLER	DEX — DEXTER CORP., MIDLAND DIV., HAYWARD, CA, ELECTRONIC MATERIALS DIV., OLEAN, NY	PAINT	8.63%	0.09%	—%	EXCEEDS SCREENING	1964	
SRI14022	LAMINAR X-500 POLYURETHANE WHITE TEFLON FILLER	DEX — DEXTER CORP., MIDLAND DIV., HAYWARD, CA, ELECTRONIC MATERIALS DIV., OLEAN, NY	PAINT	1.62%	0.02%	—%	EXCEEDS SCREENING	1964	
GSFC18126	LAMINATE FIBERGLASS/WHITE PAINT/Z306 COMPOSITE	MSF — MARSHALL SPACE FLIGIIT CENTER, IIUNTSVILLE, AL	COATING COMPOSIT	0.5%	0%	0.3%	PASS (≤1.0% TML, ≤0.10% CVCM)	1989	
GSFC09158	LEACH 009 SEMI-GLOSS BLACK LACQUER AEROSOL/F	LCR — LEACH CORPORATION, RELAY DIV., LOS ANGELES, CA	PAINT	1.74%	0.28%	0.19%	EXCEEDS SCREENING	1978	
GSFC09161	LEACH 010 FLAT BLUE LACQUER AEROSOL/F	LCR — LEACH CORPORATION, RELAY DIV., LOS ANGELES, CA	PAINT	10.82%	3.54%	0.32%	EXCEEDS SCREENING	1978	
GSFC09122	LEACH 013 AS 4/1 BV BLUE EPOXY ENAMEL	LCR — LEACH CORPORATION, RELAY DIV., LOS ANGELES, CA	PAINT	4.84%	0.87%	0.14%	EXCEEDS SCREENING	1978	
GSFC09125	LEACH 014 AS 4/1 BV GLOSS BLACK EPOXY ENAMEL	LCR — LEACH CORPORATION, RELAY DIV., LOS ANGELES, CA	PAINT	8.48%	0.52%	0.24%	EXCEEDS SCREENING	1978	
GSFC16313	LEACH 453-4-5-013/CA-318 AS 1/1 BV BLUE EPOXY/F	SIK — SIKKENS AEROSPACE FINISHES, TORRANCE, CA	PAINT	1.52%	0.14%	0.39%	EXCEEDS SCREENING	1987	
GSFC25840	LEACH CORP BLACK EPOXY ENAMEL GLOSS/F	LCR — LEACH CORPORATION, RELAY DIV., LOS ANGELES, CA	RELAY PAINT	0.76%	0.03%	0.39%	PASS (≤1.0% TML, ≤0.10% CVCM)	1998	
GSFC25261	LEACH CORP BLUE EPOXY POLYIMIDE ENAMEL SEMI-GLOSS/F	LCR — LEACH CORPORATION, RELAY DIV., LOS ANGELES, CA	RELAY PAINT	1.28%	0.19%	0.29%	EXCEEDS SCREENING	1998	
GSFC25327	LEACH CORP BLUE EPOXY POLYIMIDE ENAMEL SEMI-GLOSS/F	LCR — LEACH CORPORATION, RELAY DIV., LOS ANGELES, CA	PAINT	3.53%	0.09%	0.75%	EXCEEDS SCREENING	1998	
GSFC25330	LEACH CORP BLUE EPOXY POLYIMIDE ENAMEL SEMI-GLOSS/F	LCR — LEACH CORPORATION, RELAY DIV., LOS ANGELES, CA	PAINT	0.98%	0.02%	0.77%	PASS (≤1.0% TML, ≤0.10% CVCM)	1998	
GSFC02697	LEAFING ALUM EPON 828 BASE	GSC — GODDARD SPACE FLIGHT CENTER, GREENBELT, MD	PAINT	2.99%	0%	—%	EXCEEDS SCREENING	1971	
GSFC02729	LEAFING ALUM EPON 828 BASE	GSC — GODDARD SPACE FLIGHT CENTER, GREENBELT, MD	PAINT	0.76%	0.06%	—%	PASS (≤1.0% TML, ≤0.10% CVCM)	1971	
GSFC02731	LEAFING ALUM EPON 828 BASE	GSC — GODDARD SPACE FLIGHT CENTER, GREENBELT, MD	PAINT	4.75%	0.04%	—%	EXCEEDS SCREENING	1971	
GSFC04752	LESONAL KH PRIMER A/B AS 1/1 BV	LLS — LESONAL WERKE-LECilLER & SONS, STUTTGARDT, GERMANY	PRIMER	6.14%	0.03%	—%	EXCEEDS SCREENING	1973	
GSFC03399	LEXCOTE G-3183/G3174 AS 100/5.7 BW CLEAR COATING	BAL — BALL CHEMICAL CO., GLENSHAW, PA	CONF COAT	17.65%	0.39%	—%	EXCEEDS SCREENING	1972	
GSFC16157	LIGHT-WELD 184 CLEAR URETHANE/ACRYLIC UV CURED	ACE — AMERICAN CHEMICAL & ENGINEERING CO., TORRINGTON, CT	CONF COAT	5.84%	0.04%	0.86%	EXCEEDS SCREENING	1987	
GSFC21657	LOCTITE 394 CLEAR THICK COATING	LTC — LOCTITE CORPORATION, NEWINGTON, CT	CONF COAT	2.43%	0.01%	0.24%	EXCEEDS SCREENING	1994	

Detailed ASTM E595 Spacecraft Material Test Records

  [GSFC02991] HUMISEAL 1A33 POLYURETHANE
EXCEEDS STANDARD THRESHOLD (TML 4.98% > 1.0%, CVCM 1.00% > 0.10%) Category: Coatings, Conformal Coatings, Paints & Primers (CONF COAT)
Material Designation / Composition: HUMISEAL 1A33 POLYURETHANE
GSFC Data Reference ID: GSFC02991 (Test Year: 1971)
Manufacturer: CTC — COLUMBIA CHASE CORP., HUMISEAL DIV., WOODSIDE, NY
ASTM E595 Outgassing Test Results (24h at 125 °C in Vacuum, Collector at 25 °C): Total Mass Loss (TML) = 4.98% | Collected Volatile Condensable Material (CVCM) = 1% | Water Vapor Regained (WVR) = N/A%
Cure Schedule (Pre-Test Conditioning): Step 1 (Time: 24H, Temp: 65 °C, Atm: AIR)
[GSFC13222] HUMISEAL 1A33 POLYURETHANE COMPARISON TEST
EXCEEDS STANDARD THRESHOLD (TML 4.03% > 1.0%, CVCM 0.38% > 0.10%) Category: Coatings, Conformal Coatings, Paints & Primers (CONF COAT)
Material Designation / Composition: HUMISEAL 1A33 POLYURETHANE COMPARISON TEST
GSFC Data Reference ID: GSFC13222 (Test Year: 1983)
Manufacturer: CTC — COLUMBIA CHASE CORP., HUMISEAL DIV., WOODSIDE, NY
ASTM E595 Outgassing Test Results (24h at 125 °C in Vacuum, Collector at 25 °C): Total Mass Loss (TML) = 4.03% | Collected Volatile Condensable Material (CVCM) = 0.38% | Water Vapor Regained (WVR) = 0.29%
Cure Schedule (Pre-Test Conditioning): Step 1 (Time: 100H, Temp: 77 °C, Atm: AIR)
[GSFC23251] HUMISEAL 1A33 POLYURETHANE/HUMISEAL 521 AS 4/1 BW
EXCEEDS STANDARD THRESHOLD (TML 5.23% > 1.0%, CVCM 2.11% > 0.10%) Category: Coatings, Conformal Coatings, Paints & Primers (CONFORMAL COAT)
Material Designation / Composition: HUMISEAL 1A33 POLYURETHANE/HUMISEAL 521 AS 4/1 BW
GSFC Data Reference ID: GSFC23251 (Test Year: 1995)
Manufacturer: CTC — COLUMBIA CHASE CORP., HUMISEAL DIV., WOODSIDE, NY
ASTM E595 Outgassing Test Results (24h at 125 °C in Vacuum, Collector at 25 °C): Total Mass Loss (TML) = 5.23% | Collected Volatile Condensable Material (CVCM) = 2.11% | Water Vapor Regained (WVR) = 0.42%
Cure Schedule (Pre-Test Conditioning): Step 1 (Time: 24H, Temp: 93 °C, Atm: AIR)
[GSFC35988] HUMISEAL 1A33, ONE-PART POLYURETHANE
EXCEEDS STANDARD THRESHOLD (TML 3.82% > 1.0%, CVCM 1.32% > 0.10%) Category: Coatings, Conformal Coatings, Paints & Primers (CONFORMAL COATING)
Material Designation / Composition: HUMISEAL 1A33, ONE-PART POLYURETHANE
GSFC Data Reference ID: GSFC35988 (Test Year: 2017)
Manufacturer: CTC — COLUMBIA CHASE CORP., HUMISEAL DIV., WOODSIDE, NY
ASTM E595 Outgassing Test Results (24h at 125 °C in Vacuum, Collector at 25 °C): Total Mass Loss (TML) = 3.82% | Collected Volatile Condensable Material (CVCM) = 1.32% | Water Vapor Regained (WVR) = 0.25%
Cure Schedule (Pre-Test Conditioning): Step 1 (Time: 10M, Temp: 25 °C, Atm: AIR) → Step 2 (Time: 5H, Temp: 121 °C, Atm: AIR)
[GSFC02473] HUMISEAL 1B12 ACRYLIC
EXCEEDS STANDARD THRESHOLD (TML 1.78% > 1.0%) Category: Coatings, Conformal Coatings, Paints & Primers (CONF COAT)
Material Designation / Composition: HUMISEAL 1B12 ACRYLIC
GSFC Data Reference ID: GSFC02473 (Test Year: 1970)
Manufacturer: CTC — COLUMBIA CHASE CORP., HUMISEAL DIV., WOODSIDE, NY
ASTM E595 Outgassing Test Results (24h at 125 °C in Vacuum, Collector at 25 °C): Total Mass Loss (TML) = 1.78% | Collected Volatile Condensable Material (CVCM) = 0% | Water Vapor Regained (WVR) = N/A%
Cure Schedule (Pre-Test Conditioning): Step 1 (Time: 24H, Temp: 80 °C, Atm: AIR)
[GSFC28159] HUMISEAL 1B12 ACRYLIC
EXCEEDS STANDARD THRESHOLD (TML 13.51% > 1.0%) Category: Coatings, Conformal Coatings, Paints & Primers (CONFORMAL COATING)
Material Designation / Composition: HUMISEAL 1B12 ACRYLIC
GSFC Data Reference ID: GSFC28159 (Test Year: 2002)
Manufacturer: CTC — COLUMBIA CHASE CORP., HUMISEAL DIV., WOODSIDE, NY
ASTM E595 Outgassing Test Results (24h at 125 °C in Vacuum, Collector at 25 °C): Total Mass Loss (TML) = 13.51% | Collected Volatile Condensable Material (CVCM) = 0% | Water Vapor Regained (WVR) = 0.05%
Cure Schedule (Pre-Test Conditioning): Step 1 (Time: 7D, Temp: 25 °C, Atm: AIR)
[GSFC02889] HUMISEAL 1B12 ACRYLIC BOILED AWAY
EXCEEDS STANDARD THRESHOLD (TML 99.90% > 1.0%) Category: Coatings, Conformal Coatings, Paints & Primers (CONF COAT)
Material Designation / Composition: HUMISEAL 1B12 ACRYLIC BOILED AWAY
GSFC Data Reference ID: GSFC02889 (Test Year: 1971)
Manufacturer: CTC — COLUMBIA CHASE CORP., HUMISEAL DIV., WOODSIDE, NY
ASTM E595 Outgassing Test Results (24h at 125 °C in Vacuum, Collector at 25 °C): Total Mass Loss (TML) = 99.9% | Collected Volatile Condensable Material (CVCM) = 0.01% | Water Vapor Regained (WVR) = N/A%
Cure Schedule (Pre-Test Conditioning): Step 1 (Time: 18D, Temp: 25 °C, Atm: AIR)
[GSFC13224] HUMISEAL 1B12 ACRYLIC COMPARISON TEST
EXCEEDS STANDARD THRESHOLD (TML 2.41% > 1.0%) Category: Coatings, Conformal Coatings, Paints & Primers (CONF COAT)
Material Designation / Composition: HUMISEAL 1B12 ACRYLIC COMPARISON TEST
GSFC Data Reference ID: GSFC13224 (Test Year: 1983)
Manufacturer: CTC — COLUMBIA CHASE CORP., HUMISEAL DIV., WOODSIDE, NY
ASTM E595 Outgassing Test Results (24h at 125 °C in Vacuum, Collector at 25 °C): Total Mass Loss (TML) = 2.41% | Collected Volatile Condensable Material (CVCM) = 0.01% | Water Vapor Regained (WVR) = 0.07%
Cure Schedule (Pre-Test Conditioning): Step 1 (Time: 100H, Temp: 77 °C, Atm: AIR)
[GSFC28672] HUMISEAL 1B12 ACRYLIC CONFORMAL COATING
INCOMPLETE METRICS Category: Coatings, Conformal Coatings, Paints & Primers (CONFORMAL COATING)
Material Designation / Composition: HUMISEAL 1B12 ACRYLIC CONFORMAL COATING
GSFC Data Reference ID: GSFC28672 (Test Year: 2004)
Manufacturer: CTC — COLUMBIA CHASE CORP., HUMISEAL DIV., WOODSIDE, NY
ASTM E595 Outgassing Test Results (24h at 125 °C in Vacuum, Collector at 25 °C): Total Mass Loss (TML) = N/A% | Collected Volatile Condensable Material (CVCM) = 0% | Water Vapor Regained (WVR) = 0.15%
Cure Schedule (Pre-Test Conditioning): Step 1 (Time: 7D, Temp: 25 °C, Atm: AIR)
[GSFC28684] HUMISEAL 1B12 ACRYLIC CONFORMAL COATING/F
EXCEEDS STANDARD THRESHOLD (TML 2.61% > 1.0%) Category: Coatings, Conformal Coatings, Paints & Primers (CONFORMAL COATING)
Material Designation / Composition: HUMISEAL 1B12 ACRYLIC CONFORMAL COATING/F
GSFC Data Reference ID: GSFC28684 (Test Year: 2004)
Manufacturer: CTC — COLUMBIA CHASE CORP., HUMISEAL DIV., WOODSIDE, NY
ASTM E595 Outgassing Test Results (24h at 125 °C in Vacuum, Collector at 25 °C): Total Mass Loss (TML) = 2.61% | Collected Volatile Condensable Material (CVCM) = 0% | Water Vapor Regained (WVR) = 0.12%
Cure Schedule (Pre-Test Conditioning): Step 1 (Time: 24H, Temp: 25 °C, Atm: AIR) → Step 2 (Time: 24H, Temp: 80 °C, Atm: AIR)
[GSFC02155] HUMISEAL 1B12 ON SCREEN
EXCEEDS STANDARD THRESHOLD (TML 6.89% > 1.0%, CVCM 0.18% > 0.10%) Category: Coatings, Conformal Coatings, Paints & Primers (CONF COAT)
Material Designation / Composition: HUMISEAL 1B12 ON SCREEN
GSFC Data Reference ID: GSFC02155 (Test Year: 1970)
Manufacturer: CTC — COLUMBIA CHASE CORP., HUMISEAL DIV., WOODSIDE, NY
ASTM E595 Outgassing Test Results (24h at 125 °C in Vacuum, Collector at 25 °C): Total Mass Loss (TML) = 6.89% | Collected Volatile Condensable Material (CVCM) = 0.18% | Water Vapor Regained (WVR) = N/A%
Cure Schedule (Pre-Test Conditioning): Step 1 (Time: 30M, Temp: 77 °C, Atm: AIR) → Step 2 (Time: 24H, Temp: 25 °C, Atm: AIR)
[GSFC02971] HUMISEAL 1B15 ACRYLIC
EXCEEDS STANDARD THRESHOLD (TML 9.38% > 1.0%) Category: Coatings, Conformal Coatings, Paints & Primers (CONF COAT)
Material Designation / Composition: HUMISEAL 1B15 ACRYLIC
GSFC Data Reference ID: GSFC02971 (Test Year: 1971)
Manufacturer: CTC — COLUMBIA CHASE CORP., HUMISEAL DIV., WOODSIDE, NY
ASTM E595 Outgassing Test Results (24h at 125 °C in Vacuum, Collector at 25 °C): Total Mass Loss (TML) = 9.38% | Collected Volatile Condensable Material (CVCM) = 0.02% | Water Vapor Regained (WVR) = N/A%
Cure Schedule (Pre-Test Conditioning): Step 1 (Time: 4H, Temp: 71 °C, Atm: AIR)
[GSFC02375] HUMISEAL 1B20 ACRYLIC
EXCEEDS STANDARD THRESHOLD (TML 14.04% > 1.0%) Category: Coatings, Conformal Coatings, Paints & Primers (CONF COAT)
Material Designation / Composition: HUMISEAL 1B20 ACRYLIC
GSFC Data Reference ID: GSFC02375 (Test Year: 1970)
Manufacturer: CTC — COLUMBIA CHASE CORP., HUMISEAL DIV., WOODSIDE, NY
ASTM E595 Outgassing Test Results (24h at 125 °C in Vacuum, Collector at 25 °C): Total Mass Loss (TML) = 14.04% | Collected Volatile Condensable Material (CVCM) = 0.06% | Water Vapor Regained (WVR) = N/A%
Cure Schedule (Pre-Test Conditioning): Step 1 (Time: 24H, Temp: 25 °C, Atm: AIR) → Step 2 (Time: 2H, Temp: 66 °C, Atm: AIR)
[GSFC02951] HUMISEAL 1B20 ACRYLIC BOILED AWAY
EXCEEDS STANDARD THRESHOLD (TML 99.90% > 1.0%, CVCM 0.11% > 0.10%) Category: Coatings, Conformal Coatings, Paints & Primers (CONF COAT)
Material Designation / Composition: HUMISEAL 1B20 ACRYLIC BOILED AWAY
GSFC Data Reference ID: GSFC02951 (Test Year: 1971)
Manufacturer: CTC — COLUMBIA CHASE CORP., HUMISEAL DIV., WOODSIDE, NY
ASTM E595 Outgassing Test Results (24h at 125 °C in Vacuum, Collector at 25 °C): Total Mass Loss (TML) = 99.9% | Collected Volatile Condensable Material (CVCM) = 0.11% | Water Vapor Regained (WVR) = N/A%
Cure Schedule (Pre-Test Conditioning): Step 1 (Time: 40D, Temp: 25 °C, Atm: AIR)
[GSFC05887] HUMISEAL 1B31 ACRYLIC
EXCEEDS STANDARD THRESHOLD (TML 7.03% > 1.0%) Category: Coatings, Conformal Coatings, Paints & Primers (CONF COAT)
Material Designation / Composition: HUMISEAL 1B31 ACRYLIC
GSFC Data Reference ID: GSFC05887 (Test Year: 1974)
Manufacturer: CTC — COLUMBIA CHASE CORP., HUMISEAL DIV., WOODSIDE, NY
ASTM E595 Outgassing Test Results (24h at 125 °C in Vacuum, Collector at 25 °C): Total Mass Loss (TML) = 7.03% | Collected Volatile Condensable Material (CVCM) = 0.01% | Water Vapor Regained (WVR) = N/A%
Cure Schedule (Pre-Test Conditioning): Step 1 (Time: 12H, Temp: 66 °C, Atm: AIR)
[GSFC23257] HUMISEAL 1B31 ACRYLIC
EXCEEDS STANDARD THRESHOLD (TML 3.89% > 1.0%, CVCM 0.11% > 0.10%) Category: Coatings, Conformal Coatings, Paints & Primers (CONFORMAL COAT)
Material Designation / Composition: HUMISEAL 1B31 ACRYLIC
GSFC Data Reference ID: GSFC23257 (Test Year: 1995)
Manufacturer: CTC — COLUMBIA CHASE CORP., HUMISEAL DIV., WOODSIDE, NY
ASTM E595 Outgassing Test Results (24h at 125 °C in Vacuum, Collector at 25 °C): Total Mass Loss (TML) = 3.89% | Collected Volatile Condensable Material (CVCM) = 0.11% | Water Vapor Regained (WVR) = 0.09%
Cure Schedule (Pre-Test Conditioning): Step 1 (Time: 15H, Temp: 50 °C, Atm: AIR) → Step 2 (Time: 4H, Temp: 85 °C, Atm: AIR)
[GSFC23260] HUMISEAL 1B31 ACRYLIC
EXCEEDS STANDARD THRESHOLD (TML 4.16% > 1.0%, CVCM 0.93% > 0.10%) Category: Coatings, Conformal Coatings, Paints & Primers (CONRORMAL COAT)
Material Designation / Composition: HUMISEAL 1B31 ACRYLIC
GSFC Data Reference ID: GSFC23260 (Test Year: 1995)
Manufacturer: CTC — COLUMBIA CHASE CORP., HUMISEAL DIV., WOODSIDE, NY
ASTM E595 Outgassing Test Results (24h at 125 °C in Vacuum, Collector at 25 °C): Total Mass Loss (TML) = 4.16% | Collected Volatile Condensable Material (CVCM) = 0.93% | Water Vapor Regained (WVR) = 0.09%
Cure Schedule (Pre-Test Conditioning): Step 1 (Time: 2H, Temp: 85 °C, Atm: E-1)
[GSFC13226] HUMISEAL 1B31 ACRYLIC COMPARISON TEST
EXCEEDS STANDARD THRESHOLD (TML 8.18% > 1.0%) Category: Coatings, Conformal Coatings, Paints & Primers (CONF COAT)
Material Designation / Composition: HUMISEAL 1B31 ACRYLIC COMPARISON TEST
GSFC Data Reference ID: GSFC13226 (Test Year: 1983)
Manufacturer: CTC — COLUMBIA CHASE CORP., HUMISEAL DIV., WOODSIDE, NY
ASTM E595 Outgassing Test Results (24h at 125 °C in Vacuum, Collector at 25 °C): Total Mass Loss (TML) = 8.18% | Collected Volatile Condensable Material (CVCM) = 0.04% | Water Vapor Regained (WVR) = 0.08%
Cure Schedule (Pre-Test Conditioning): Step 1 (Time: 100H, Temp: 77 °C, Atm: AIR)
[GSFC12154] HUMISEAL 1B31 ACRYLIC FREE FILM
EXCEEDS STANDARD THRESHOLD (TML 3.80% > 1.0%) Category: Coatings, Conformal Coatings, Paints & Primers (CONF COAT)
Material Designation / Composition: HUMISEAL 1B31 ACRYLIC FREE FILM
GSFC Data Reference ID: GSFC12154 (Test Year: 1981)
Manufacturer: CTC — COLUMBIA CHASE CORP., HUMISEAL DIV., WOODSIDE, NY
ASTM E595 Outgassing Test Results (24h at 125 °C in Vacuum, Collector at 25 °C): Total Mass Loss (TML) = 3.8% | Collected Volatile Condensable Material (CVCM) = 0.02% | Water Vapor Regained (WVR) = 0.06%
Cure Schedule (Pre-Test Conditioning): Step 1 (Time: 10H, Temp: 66 °C, Atm: AIR)
[GSFC05727] HUMISEAL 1B31 ACRYLIC ON FOIL
EXCEEDS STANDARD THRESHOLD (TML 9.74% > 1.0%) Category: Coatings, Conformal Coatings, Paints & Primers (CONF COAT)
Material Designation / Composition: HUMISEAL 1B31 ACRYLIC ON FOIL
GSFC Data Reference ID: GSFC05727 (Test Year: 1974)
Manufacturer: CTC — COLUMBIA CHASE CORP., HUMISEAL DIV., WOODSIDE, NY
ASTM E595 Outgassing Test Results (24h at 125 °C in Vacuum, Collector at 25 °C): Total Mass Loss (TML) = 9.74% | Collected Volatile Condensable Material (CVCM) = 0.01% | Water Vapor Regained (WVR) = N/A%
Cure Schedule (Pre-Test Conditioning): Step 1 (Time: 30M, Temp: 77 °C, Atm: AIR)
[GSFC35991] HUMISEAL 1B31, ONE-PART ACRYLIC
EXCEEDS STANDARD THRESHOLD (TML 1.13% > 1.0%) Category: Coatings, Conformal Coatings, Paints & Primers (CONFORMAL COATING)
Material Designation / Composition: HUMISEAL 1B31, ONE-PART ACRYLIC
GSFC Data Reference ID: GSFC35991 (Test Year: 2017)
Manufacturer: CTC — COLUMBIA CHASE CORP., HUMISEAL DIV., WOODSIDE, NY
ASTM E595 Outgassing Test Results (24h at 125 °C in Vacuum, Collector at 25 °C): Total Mass Loss (TML) = 1.13% | Collected Volatile Condensable Material (CVCM) = 0.05% | Water Vapor Regained (WVR) = 0.08%
Cure Schedule (Pre-Test Conditioning): Step 1 (Time: 10M, Temp: 25 °C, Atm: AIR) → Step 2 (Time: 5H, Temp: 121 °C, Atm: AIR)
[GSFC05901] HUMISEAL 1B31/XYLENE AS 3/2 BV ACRYLIC 1 HR 25C/COAT
EXCEEDS STANDARD THRESHOLD (TML 11.81% > 1.0%) Category: Coatings, Conformal Coatings, Paints & Primers (CONF COAT)
Material Designation / Composition: HUMISEAL 1B31/XYLENE AS 3/2 BV ACRYLIC 1 HR 25C/COAT
GSFC Data Reference ID: GSFC05901 (Test Year: 1974)
Manufacturer: CTC — COLUMBIA CHASE CORP., HUMISEAL DIV., WOODSIDE, NY
ASTM E595 Outgassing Test Results (24h at 125 °C in Vacuum, Collector at 25 °C): Total Mass Loss (TML) = 11.81% | Collected Volatile Condensable Material (CVCM) = 0.07% | Water Vapor Regained (WVR) = N/A%
Cure Schedule (Pre-Test Conditioning): Step 1 (Time: 30M, Temp: 80 °C, Atm: AIR)
[GSFC01011] HUMISEAL 2A52LU A/B AS 1/1 BV EPOXY
EXCEEDS STANDARD THRESHOLD (TML 3.27% > 1.0%, CVCM 0.14% > 0.10%) Category: Coatings, Conformal Coatings, Paints & Primers (CONF COAT)
Material Designation / Composition: HUMISEAL 2A52LU A/B AS 1/1 BV EPOXY
GSFC Data Reference ID: GSFC01011 (Test Year: 1969)
Manufacturer: CTC — COLUMBIA CHASE CORP., HUMISEAL DIV., WOODSIDE, NY
ASTM E595 Outgassing Test Results (24h at 125 °C in Vacuum, Collector at 25 °C): Total Mass Loss (TML) = 3.27% | Collected Volatile Condensable Material (CVCM) = 0.14% | Water Vapor Regained (WVR) = N/A%
Cure Schedule (Pre-Test Conditioning): Step 1 (Time: 30M, Temp: 25 °C, Atm: AIR) → Step 2 (Time: 24H, Temp: 71 °C, Atm: AIR)
[GSFC01038] HUMISEAL 2A52LU A/B AS 1/1 BV EPOXY
EXCEEDS STANDARD THRESHOLD (TML 6.54% > 1.0%, CVCM 0.11% > 0.10%) Category: Coatings, Conformal Coatings, Paints & Primers (CONF COAT)
Material Designation / Composition: HUMISEAL 2A52LU A/B AS 1/1 BV EPOXY
GSFC Data Reference ID: GSFC01038 (Test Year: 1969)
Manufacturer: CTC — COLUMBIA CHASE CORP., HUMISEAL DIV., WOODSIDE, NY
ASTM E595 Outgassing Test Results (24h at 125 °C in Vacuum, Collector at 25 °C): Total Mass Loss (TML) = 6.54% | Collected Volatile Condensable Material (CVCM) = 0.11% | Water Vapor Regained (WVR) = N/A%
Cure Schedule (Pre-Test Conditioning): Step 1 (Time: 30M, Temp: 25 °C, Atm: AIR) → Step 2 (Time: 16H, Temp: 71 °C, Atm: AIR)
[GSFC02907] HUMISEAL 2A53 A/B AS 1/1 BV MOD EPOXY COATING
EXCEEDS STANDARD THRESHOLD (TML 1.94% > 1.0%) Category: Coatings, Conformal Coatings, Paints & Primers (CONF COAT)
Material Designation / Composition: HUMISEAL 2A53 A/B AS 1/1 BV MOD EPOXY COATING
GSFC Data Reference ID: GSFC02907 (Test Year: 1971)
Manufacturer: CTC — COLUMBIA CHASE CORP., HUMISEAL DIV., WOODSIDE, NY
ASTM E595 Outgassing Test Results (24h at 125 °C in Vacuum, Collector at 25 °C): Total Mass Loss (TML) = 1.94% | Collected Volatile Condensable Material (CVCM) = 0.03% | Water Vapor Regained (WVR) = N/A%
Cure Schedule (Pre-Test Conditioning): Step 1 (Time: 2H, Temp: 93 °C, Atm: AIR) → Step 2 (Time: 16H, Temp: 85 °C, Atm: AIR)
[GSFC02953] HUMISEAL 2A56 A/B AS 1/1 BV POLYURETHANE
EXCEEDS STANDARD THRESHOLD (TML 12.73% > 1.0%, CVCM 0.16% > 0.10%) Category: Coatings, Conformal Coatings, Paints & Primers (CONF COAT)
Material Designation / Composition: HUMISEAL 2A56 A/B AS 1/1 BV POLYURETHANE
GSFC Data Reference ID: GSFC02953 (Test Year: 1971)
Manufacturer: CTC — COLUMBIA CHASE CORP., HUMISEAL DIV., WOODSIDE, NY
ASTM E595 Outgassing Test Results (24h at 125 °C in Vacuum, Collector at 25 °C): Total Mass Loss (TML) = 12.73% | Collected Volatile Condensable Material (CVCM) = 0.16% | Water Vapor Regained (WVR) = N/A%
Cure Schedule (Pre-Test Conditioning): Step 1 (Time: 24H, Temp: 25 °C, Atm: AIR) → Step 2 (Time: 16H, Temp: 85 °C, Atm: AIR) → Step 3 (Time: 40D, Temp: 25 °C, Atm: AIR)
[GSFC01002] HUMISEAL 2A56LU A/B AS 1/1 BW POLYURETHANE
EXCEEDS STANDARD THRESHOLD (TML 16.17% > 1.0%, CVCM 0.34% > 0.10%) Category: Coatings, Conformal Coatings, Paints & Primers (CONF COAT)
Material Designation / Composition: HUMISEAL 2A56LU A/B AS 1/1 BW POLYURETHANE
GSFC Data Reference ID: GSFC01002 (Test Year: 1969)
Manufacturer: CTC — COLUMBIA CHASE CORP., HUMISEAL DIV., WOODSIDE, NY
ASTM E595 Outgassing Test Results (24h at 125 °C in Vacuum, Collector at 25 °C): Total Mass Loss (TML) = 16.17% | Collected Volatile Condensable Material (CVCM) = 0.34% | Water Vapor Regained (WVR) = N/A%
Cure Schedule (Pre-Test Conditioning): Step 1 (Time: 24H, Temp: 25 °C, Atm: AIR) → Step 2 (Time: 2H, Temp: 77 °C, Atm: AIR)
[GSFC01029] HUMISEAL 2A56LU A/B AS 1/1 BW POLYURETHANE
EXCEEDS STANDARD THRESHOLD (TML 17.77% > 1.0%, CVCM 0.20% > 0.10%) Category: Coatings, Conformal Coatings, Paints & Primers (CONF COAT)
Material Designation / Composition: HUMISEAL 2A56LU A/B AS 1/1 BW POLYURETHANE
GSFC Data Reference ID: GSFC01029 (Test Year: 1969)
Manufacturer: CTC — COLUMBIA CHASE CORP., HUMISEAL DIV., WOODSIDE, NY
ASTM E595 Outgassing Test Results (24h at 125 °C in Vacuum, Collector at 25 °C): Total Mass Loss (TML) = 17.77% | Collected Volatile Condensable Material (CVCM) = 0.2% | Water Vapor Regained (WVR) = N/A%
Cure Schedule (Pre-Test Conditioning): Step 1 (Time: 24H, Temp: 25 °C, Atm: AIR) → Step 2 (Time: 2H, Temp: 77 °C, Atm: AIR) → Step 3 (Time: 16H, Temp: 60 °C, Atm: AIR)
[GSFC13228] HUMISEAL 2A64
EXCEEDS STANDARD THRESHOLD (TML 2.28% > 1.0%, CVCM 0.16% > 0.10%) Category: Coatings, Conformal Coatings, Paints & Primers (CONF COAT)
Material Designation / Composition: HUMISEAL 2A64
GSFC Data Reference ID: GSFC13228 (Test Year: 1983)
Manufacturer: CTC — COLUMBIA CHASE CORP., HUMISEAL DIV., WOODSIDE, NY
ASTM E595 Outgassing Test Results (24h at 125 °C in Vacuum, Collector at 25 °C): Total Mass Loss (TML) = 2.28% | Collected Volatile Condensable Material (CVCM) = 0.16% | Water Vapor Regained (WVR) = 0.35%
Cure Schedule (Pre-Test Conditioning): Step 1 (Time: 100H, Temp: 77 °C, Atm: AIR)
[GSFC13701] HUMISEAL 2A64/FOIL
EXCEEDS STANDARD THRESHOLD (CVCM 0.24% > 0.10%) Category: Coatings, Conformal Coatings, Paints & Primers (CONF COAT)
Material Designation / Composition: HUMISEAL 2A64/FOIL
GSFC Data Reference ID: GSFC13701 (Test Year: 1984)
Manufacturer: CTC — COLUMBIA CHASE CORP., HUMISEAL DIV., WOODSIDE, NY
ASTM E595 Outgassing Test Results (24h at 125 °C in Vacuum, Collector at 25 °C): Total Mass Loss (TML) = 0.74% | Collected Volatile Condensable Material (CVCM) = 0.24% | Water Vapor Regained (WVR) = 0.03%
Cure Schedule (Pre-Test Conditioning): Step 1 (Time: 200H, Temp: 25 °C, Atm: AIR)
[GSFC13703] HUMISEAL 2A64/FOIL
EXCEEDS STANDARD THRESHOLD (CVCM 0.19% > 0.10%) Category: Coatings, Conformal Coatings, Paints & Primers (CONF COAT)
Material Designation / Composition: HUMISEAL 2A64/FOIL
GSFC Data Reference ID: GSFC13703 (Test Year: 1984)
Manufacturer: CTC — COLUMBIA CHASE CORP., HUMISEAL DIV., WOODSIDE, NY
ASTM E595 Outgassing Test Results (24h at 125 °C in Vacuum, Collector at 25 °C): Total Mass Loss (TML) = 0.94% | Collected Volatile Condensable Material (CVCM) = 0.19% | Water Vapor Regained (WVR) = 0.02%
Cure Schedule (Pre-Test Conditioning): Step 1 (Time: 200H, Temp: 70 °C, Atm: AIR)
[GSFC06772] HUMISEAL 2A72 A/B AS 1/1 BV FLUORESCENT POLYURETHANE
EXCEEDS STANDARD THRESHOLD (TML 8.84% > 1.0%) Category: Coatings, Conformal Coatings, Paints & Primers (CONF COAT)
Material Designation / Composition: HUMISEAL 2A72 A/B AS 1/1 BV FLUORESCENT POLYURETHANE
GSFC Data Reference ID: GSFC06772 (Test Year: 1975)
Manufacturer: CTC — COLUMBIA CHASE CORP., HUMISEAL DIV., WOODSIDE, NY
ASTM E595 Outgassing Test Results (24h at 125 °C in Vacuum, Collector at 25 °C): Total Mass Loss (TML) = 8.84% | Collected Volatile Condensable Material (CVCM) = 0.03% | Water Vapor Regained (WVR) = 0.2%
Cure Schedule (Pre-Test Conditioning): Step 1 (Time: 24H, Temp: 25 °C, Atm: AIR)
[GSFC06774] HUMISEAL 2A72 A/B AS 1/1 BV FLUORESCENT POLYURETHANE
EXCEEDS STANDARD THRESHOLD (TML 8.63% > 1.0%) Category: Coatings, Conformal Coatings, Paints & Primers (CONF COAT)
Material Designation / Composition: HUMISEAL 2A72 A/B AS 1/1 BV FLUORESCENT POLYURETHANE
GSFC Data Reference ID: GSFC06774 (Test Year: 1975)
Manufacturer: CTC — COLUMBIA CHASE CORP., HUMISEAL DIV., WOODSIDE, NY
ASTM E595 Outgassing Test Results (24h at 125 °C in Vacuum, Collector at 25 °C): Total Mass Loss (TML) = 8.63% | Collected Volatile Condensable Material (CVCM) = 0.02% | Water Vapor Regained (WVR) = 0.2%
Cure Schedule (Pre-Test Conditioning): Step 1 (Time: 2H, Temp: 66 °C, Atm: AIR) → Step 2 (Time: 8H, Temp: 66 °C, Atm: E-6)
[GSFC06776] HUMISEAL 2A72 A/B AS 1/1 BV FLUORESCENT POLYURETHANE
EXCEEDS STANDARD THRESHOLD (TML 9.38% > 1.0%) Category: Coatings, Conformal Coatings, Paints & Primers (CONF COAT)
Material Designation / Composition: HUMISEAL 2A72 A/B AS 1/1 BV FLUORESCENT POLYURETHANE
GSFC Data Reference ID: GSFC06776 (Test Year: 1975)
Manufacturer: CTC — COLUMBIA CHASE CORP., HUMISEAL DIV., WOODSIDE, NY
ASTM E595 Outgassing Test Results (24h at 125 °C in Vacuum, Collector at 25 °C): Total Mass Loss (TML) = 9.38% | Collected Volatile Condensable Material (CVCM) = 0.02% | Water Vapor Regained (WVR) = 0.19%
Cure Schedule (Pre-Test Conditioning): Step 1 (Time: 2H, Temp: 66 °C, Atm: AIR) → Step 2 (Time: 16H, Temp: 66 °C, Atm: E-6)
[GSFC00999] HUMISEAL 2B13LU/2B13 AS 100/2 BW EPOXY
EXCEEDS STANDARD THRESHOLD (TML 12.72% > 1.0%) Category: Coatings, Conformal Coatings, Paints & Primers (CONF COAT)
Material Designation / Composition: HUMISEAL 2B13LU/2B13 AS 100/2 BW EPOXY
GSFC Data Reference ID: GSFC00999 (Test Year: 1969)
Manufacturer: CTC — COLUMBIA CHASE CORP., HUMISEAL DIV., WOODSIDE, NY
ASTM E595 Outgassing Test Results (24h at 125 °C in Vacuum, Collector at 25 °C): Total Mass Loss (TML) = 12.72% | Collected Volatile Condensable Material (CVCM) = 0.09% | Water Vapor Regained (WVR) = N/A%
