Repository: Oht8wooWi8yait9n/outgassing

# NASA GSFC Spacecraft Materials Outgassing Database Mirror & Sitemap (`outgassing.nasa.gov`)

Automated static HTML mirror, structured JSONL/CSV dataset, 3-letter manufacturer code dictionary (`963` manufacturers from NASA RP-1124 Appendix A), and flat `<urlset>` XML sitemaps for the **NASA Goddard Space Flight Center (GSFC) Spacecraft Materials Outgassing Database** (`https://outgassing.nasa.gov` / `https://etd.gsfc.nasa.gov/capabilities/outgassing-database/`).

---

## 📊 Dataset Overview

| Metric | Value |
| :--- | :--- |
| **Upstream Authority** | NASA GSFC Engineering and Technology Directorate (ETD), Materials Engineering Branch (Code 541) |

File: catalog/coatings-paints-primers-p10.html (part 1 of 3)
NASA Outgassing Database: Coatings, Conformal Coatings, Paints & Primers (Part 10 of 17 — Records 901–1000 of 1630)

Outgassing Database Home
  ASTM E595 User Guide
  Manufacturer Codes (963)
  Download Raw CSV

NASA Outgassing Database: Coatings, Conformal Coatings, Paints & Primers (Part 10 of 17 — Records 901–1000 of 1630)

Source: https://outgassing.nasa.gov/ (NASA GSFC ETD Code 541 Spacecraft Materials Outgassing Database) |
  Category Total: 1,630 tests (470 Low-Outgassing Qualified)

Category Pages: Part 1 | Part 2 | Part 3 | Part 4 | Part 5 | Part 6 | Part 7 | Part 8 | Part 9 | [10] | Part 11 | Part 12 | Part 13 | Part 14 | Part 15 | Part 16 | Part 17

Summary Table — Coatings, Conformal Coatings, Paints & Primers (Part 10 of 17)

Data Ref	Material Designation	Manufacturer	Application	TML %	CVCM %	WVR %	NASA Screening	Year	

GSFC21659	LOCTITE 394 CLEAR THICK COATING UV CURED	LTC — LOCTITE CORPORATION, NEWINGTON, CT	CONF COAT	2.41%	0.02%	0.25%	EXCEEDS SCREENING	1994	
GSFC16832	LOCTITE FMD130 BATCH X109863 UV CURED	LTC — LOCTITE CORPORATION, NEWINGTON, CT	CONF COAT	8.13%	0.09%	0.47%	EXCEEDS SCREENING	1987	
GSFC19713	LOCTITE FMD304 FILM UV CURED AMBER	LTC — LOCTITE CORPORATION, NEWINGTON, CT	CONF COAT	9.59%	0.22%	0.56%	EXCEEDS SCREENING	1991	
GSFC12562	LOCTITE LO 812	LTC — LOCTITE CORPORATION, NEWINGTON, CT	CONF COAT	5.83%	0.08%	0.24%	EXCEEDS SCREENING	1982	
GSFC12577	LOCTITE LO 858/LO 805	LTC — LOCTITE CORPORATION, NEWINGTON, CT	CONF COAT	18.8%	0.01%	0.19%	EXCEEDS SCREENING	1982	
GSFC12583	LOCTITE X72052	LTC — LOCTITE CORPORATION, NEWINGTON, CT	CONF COAT	5.32%	0.02%	0.63%	EXCEEDS SCREENING	1982	
GSFC04338	LOGO 1709/508 LACQUER/THINNER AS 3/1 BV	BEE — BEE CHEMICAL CO., LANSING, IL, 44O	LACQUER	1.65%	0.23%	—%	EXCEEDS SCREENING	1972	
GSFC31627	LORD 9924 PRIMER - A:B 1:1	LOR — LORD CORPORATION, ERIE, PA, INDUSTRIAL COATINGS DIVISION	PRIMER	12.44%	0.05%	0.89%	EXCEEDS SCREENING	2009	
GSFC31630	LORD PC10882 BLUE EPOXY DIELECTRIC	LOR — LORD CORPORATION, ERIE, PA, INDUSTRIAL COATINGS DIVISION	CONFORMAL COATING	0.44%	0%	0.22%	PASS (≤1.0% TML, ≤0.10% CVCM)	2009	
GSFC31612	LORD PCD40525 BLUE EPOXY DIELECTRIC	LOR — LORD CORPORATION, ERIE, PA, INDUSTRIAL COATINGS DIVISION	CONFORMAL COATING	0.57%	0%	0.2%	PASS (≤1.0% TML, ≤0.10% CVCM)	2009	
GSFC26872	LTPF#1 POLYMER FLUX PROPRIETARY MATERIAL	ANG — Manufacturer Code ANG	COATING	1.45%	0.03%	0.54%	EXCEEDS SCREENING	2000	
GSFC27061	LTPF#16 POLYMER FLUX PROPRIETARY MATERIAL	ANG — Manufacturer Code ANG	COATING	1.17%	0.05%	0.22%	EXCEEDS SCREENING	2000	
GSFC27292	LTPF#22 POLYMER FLUX PROPRIETARY MATERIAL	ANG — Manufacturer Code ANG	COATING	1.35%	0.01%	0.24%	EXCEEDS SCREENING	2000	
GSFC27295	LTPF#23 POLYMER FLUX PROPRIETARY MATERIAL	ANG — Manufacturer Code ANG	COATING	1.39%	0.02%	0.3%	EXCEEDS SCREENING	2000	
GSFC27064	LTPF#36 POLYMER FLUX PROPRIETARY MATERIAL	ANG — Manufacturer Code ANG	COATING	0.97%	0.06%	0.23%	PASS (≤1.0% TML, ≤0.10% CVCM)	2000	
GSFC26884	LTPF#4 POLYMER FLUX PROPRIETARY MATERIAL	ANG — Manufacturer Code ANG	COATING	2.05%	0.03%	0.37%	EXCEEDS SCREENING	2000	
GSFC25881	LTPF#6 POLYMER FLUX PROPRIETARY MATERIAL	ANG — Manufacturer Code ANG	COATING	1.3%	0.03%	0.6%	EXCEEDS SCREENING	1998	
GSFC26905	LTPF#7 POLYMER FLUX PROPRIETARY MATERIAL	ANG — Manufacturer Code ANG	COATING	1.3%	0.03%	0.77%	EXCEEDS SCREENING	2000	
GSFC02715	LUXORB 517 BLACK COATING BOILED OFF	SRW — NORTRONICS CHEMICAL CO., COSTA MESA, CA	PAINT	0%	2.21%	—%	EXCEEDS SCREENING	1971	
GSFC19251	LX892-VIC-L BLUE SILICONE COATING	NCC — NORTHERN CHEMICAL & COATINGS, MENOMINEE, MI	COATING	0.1%	0.01%	0.03%	PASS (≤1.0% TML, ≤0.10% CVCM)	1990	
GSFC05645	M-152 LACQUER BASECOAT	BEE — BEE CHEMICAL CO., LANSING, IL, 44O	LACQUER	4.82%	1.03%	—%	EXCEEDS SCREENING	1974	
GSFC05647	M-152 LACQUER BASECOAT W/ VAC DEP ALUMINUM	BEE — BEE CHEMICAL CO., LANSING, IL, 44O	LACQUER W/ALUM	2.43%	0.19%	—%	EXCEEDS SCREENING	1974	
GSFC06023	M-152 LACQUER BASECOAT W/THINNERS - SPRAYED	BEE — BEE CHEMICAL CO., LANSING, IL, 44O	LACQUER	6.62%	1.92%	1.67%	EXCEEDS SCREENING	1974	
GSFC06026	M-152 LACQUER BASECOAT W/THINNERS - SPRAYED	BEE — BEE CHEMICAL CO., LANSING, IL, 44O	LACQUER	5.57%	1.64%	0.11%	EXCEEDS SCREENING	1974	
GSFC06293	M-152 LACQUER BASECOAT W/THINNERS - SPRAYED 2 COATS	BEE — BEE CHEMICAL CO., LANSING, IL, 44O	LACQUER	4.04%	1.03%	0.01%	EXCEEDS SCREENING	1974	
GSFC25143	M-7000 DIELECTRIC/OVERCOAT RED	MIO — MINICO, CONGERS, NY, SUBSIDIARY OF EMERSON & CUMING, INC	COATING	14.09%	0.52%	0.18%	EXCEEDS SCREENING	1998	
GSFC17139	M-COAT A ONE PART POLYURETHANE COATING-STRAIN GAUGES	MGI — MEASUREMENTS GROUP INC., RALEIGlt, NC	COATING	6.13%	0.19%	0.29%	EXCEEDS SCREENING	1988	
GSFC35547	M83536/32-002L RELAY COVER PAINT	LCR — LEACH CORPORATION, RELAY DIV., LOS ANGELES, CA	PAINT	1.53%	0.19%	0.19%	EXCEEDS SCREENING	2015	
GSFC35529	MAC-B (MOLECULAR ADSORBER COATING) FORMULA W60A2	GSC — GODDARD SPACE FLIGHT CENTER, GREENBELT, MD	COATING	6.96%	0.01%	6.87%	EXCEEDS SCREENING	2015	
GSFC35526	MAC-W (MOLECULAR ADSORBER COATING) BATCH 18B	GSC — GODDARD SPACE FLIGHT CENTER, GREENBELT, MD	COATING	11.19%	0.01%	11.03%	EXCEEDS SCREENING	2015	
GSFC19938	MAGNESIUM BLACK DYED W/NIGROSINE WSJ DYE PROCESS	GSC — GODDARD SPACE FLIGHT CENTER, GREENBELT, MD	COATING	0.22%	0%	0.02%	PASS (≤1.0% TML, ≤0.10% CVCM)	1991	
GSFC17652	MAGNET WIRE BELDTHERM N	BLD — BELDEN CORP, COOPER INDUSTRIES, MONTICELLO, KY, ELECTRONICS DIV. (CABLES)	WIRE COATING	1.04%	0.08%	0.13%	EXCEEDS SCREENING	1988	
SRI14501	MAGNET WIRE COATING ACETYL FORMEX	GEC — GENERAL ELECTRIC COMPANy, PLASTICS DEPARTMENT, PITTSFIELD, MA, SILICONE PRODUCTS DEPARTMENT, WATERFORD, NY, WIRE AND CABLE DEPARTMENT, BRIDGEPORT, CT	WIRE COATING	0.06%	0.03%	—%	PASS (≤1.0% TML, ≤0.10% CVCM)	1964	
GSFC04282	MAGNET WIRE COATING EPOXY MIL W583 CL 130 TYPEB2	HAC — HUGHES AIRCRAFT CO., CULVER CITYt CA	WIRE COATING	0.75%	0.23%	—%	EXCEEDS SCREENING	1972	
SRI14503	MAGNET WIRE COATING POLYURETHANE	GEC — GENERAL ELECTRIC COMPANy, PLASTICS DEPARTMENT, PITTSFIELD, MA, SILICONE PRODUCTS DEPARTMENT, WATERFORD, NY, WIRE AND CABLE DEPARTMENT, BRIDGEPORT, CT	WIRE COATING	0.22%	0.09%	—%	PASS (≤1.0% TML, ≤0.10% CVCM)	1964	
GSFC05411	MAGNET WIRE COATING TFE TEFLON/DURAD	HAV — HAVEG INDUSTRIES, WINOOSKI, VT, HADBAR IS CODED PPH	WIRE COATING	0.29%	0.01%	—%	PASS (≤1.0% TML, ≤0.10% CVCM)	1973	
GSFC08411	MAGNET WIRE HEAVY ARMOR POLYTHERMALEZE(COATING ONLY)	PDC — PHELPS DODGE COPPER PRODUCTS CORP, NEW YORK, NY	WIRE COATING	0.53%	0.08%	0.25%	PASS (≤1.0% TML, ≤0.10% CVCM)	1977	
GSFC04472	MAGNET WIRE HEAVY ML POLYIMIDE	PDC — PHELPS DODGE COPPER PRODUCTS CORP, NEW YORK, NY	WIRE COATING	0.89%	0.1%	—%	PASS (≤1.0% TML, ≤0.10% CVCM)	1972	
GSFC17674	MAGNET WIRE HGP-200 POLYESTER/AMIDE-IMIDE CTNG ONLY	ESG — ESSEX GROUP INC., FORT WAYNE, IN	WIRE COATING	1.15%	0.07%	0.53%	EXCEEDS SCREENING	1988	
GSFC03546	MAGNET WIRE M4 MIL W-583C	MWS — MWS PRECISION WIRE, CHATSWORTH, CA	WIRE COATING	1.78%	0.11%	—%	EXCEEDS SCREENING	1972	
GSFC19667	MAGNET WIRE RED SOLDERON 22 GAUGE COATING ONLY	ESG — ESSEX GROUP INC., FORT WAYNE, IN	WIRE COATING	2.29%	0.1%	1.16%	EXCEEDS SCREENING	1991	
GSFC19669	MAGNET WIRE RED SOLDERON 24 GAUGE COATING ONLY	ESG — ESSEX GROUP INC., FORT WAYNE, IN	WIRE COATING	2.55%	0.03%	1.42%	EXCEEDS SCREENING	1991	
GSFC33448	MAGNETICS A2 GRAY PAINT FOR TOROIDS	MAH — MAGNETICS, BUTLER, PA	TOROID COATING	0.57%	0%	0.3%	PASS (≤1.0% TML, ≤0.10% CVCM)	2012	
GSFC15672	MAGNETICS A2 GRAY POLYESTER PAINT	MAH — MAGNETICS, BUTLER, PA	PAINT	0.6%	0.11%	0.2%	EXCEEDS SCREENING	1986	
GSFC15724	MAGNETICS A2 GRAY POLYESTER PAINT	MAH — MAGNETICS, BUTLER, PA	PAINT	0.37%	0.09%	0.13%	PASS (≤1.0% TML, ≤0.10% CVCM)	1986	
GSFC15753	MAGNETICS A2 GRAY POLYESTER PAINT	MAH — MAGNETICS, BUTLER, PA	PAINT	0.85%	0.19%	0.2%	EXCEEDS SCREENING	1986	
GSFC33451	MAGNETICS A2 GRAY POWDER COATING FOR TOROIDS	MAH — MAGNETICS, BUTLER, PA	TOROID COATING	0.6%	0%	0.15%	PASS (≤1.0% TML, ≤0.10% CVCM)	2012	
GSFC18931	MARKEM 7224 CLEAR INK/F (COATING)	MIN — MARKEM CORPORATION, KEENE, Nil	COATING	0.73%	0.01%	0.17%	PASS (≤1.0% TML, ≤0.10% CVCM)	1990	
GSFC07001	MC469/MC470 AS 4/1 BW BROWN WASH PRIMER	BCL — BERSER CHEMICALS, LTD., NEWCASTLE, ENGLAND	WASH PRIMER	9.81%	0.01%	0.66%	EXCEEDS SCREENING	1975	
GSFC13570	ME 5146A/B-97 AS 100/1.6 BW CLEAR BLUE EPOXY/F	EMC — EMERSON & CUMING INC., CANTON, MA	COATING	9.33%	0.15%	0.23%	EXCEEDS SCREENING	1984	
GSFC00494	METALAST 920 PRIMER BASE/DILUENT AS 4/1 BW	WMI — WOOLSEY MARINE INDUSTRIES, NEW YORK, NY	PRIMER	11.35%	0%	—%	EXCEEDS SCREENING	1968	
GSFC01513	METALAST PRIMER 919/920 AS 1/4 BW	WMI — WOOLSEY MARINE INDUSTRIES, NEW YORK, NY	PRIMER	8.99%	0.23%	—%	EXCEEDS SCREENING	1969	
GSFC24702	METECH PC11081 PROTECTIVE COATING BLUE/F	AMO — AMOCO PERFORMANCE PRODUCTS, INC., GREENVILLE, SC, ALPHARETTAt GA	COATING	0.26%	0%	0.2%	PASS (≤1.0% TML, ≤0.10% CVCM)	1997	
GSFC17910	MH 21SLO FLAT BLACK SILICONE PAINT	ITR — IIT RESEARCH INSTITUTE, CHICAGO, IL	PAINT	0.22%	0.01%	0.01%	PASS (≤1.0% TML, ≤0.10% CVCM)	1989	
GSFC18194	MH 21SLO/SS 4044 FLAT BLACK SILICONE PAINT/F	ITR — IIT RESEARCH INSTITUTE, CHICAGO, IL	PAINT	0.19%	0.01%	0%	PASS (≤1.0% TML, ≤0.10% CVCM)	1989	
GSFC26074	MH 2200 BLACK OPTICAL ABSORBER COATING/F	ITR — IIT RESEARCH INSTITUTE, CHICAGO, IL	PAINT	0.86%	0.19%	0.05%	EXCEEDS SCREENING	1999	
GSFC22072	MH 2200 BLACK OPTICAL ABSORBER COATING/F (ECP 2200)	ITR — IIT RESEARCH INSTITUTE, CHICAGO, IL	PAINT	0.28%	0.02%	0.05%	PASS (≤1.0% TML, ≤0.10% CVCM)	1994	
GSFC14812	MICO WELD 8509 A05M FLAT BLACK PAINT/F	DEX — DEXTER CORP., MIDLAND DIV., HAYWARD, CA, ELECTRONIC MATERIALS DIV., OLEAN, NY	PAINT	3.25%	0.02%	2.46%	EXCEEDS SCREENING	1985	
GSFC15086	MICO WELD 8509 AO5M FLAT BLACK PAINT/F	DEX — DEXTER CORP., MIDLAND DIV., HAYWARD, CA, ELECTRONIC MATERIALS DIV., OLEAN, NY	PAINT	2.18%	0.05%	1.71%	EXCEEDS SCREENING	1985	
GSFC22444	MIMCO M 7000 G DIELECTRIC-COATING-GREEN/F	WRG — W R GRACE & CO*t COLUMBIA, MD	COATING	2.22%	0.35%	0.3%	EXCEEDS SCREENING	1995	
GSFC24714	MLS-855B BLACK SILICONE NON-SPECULAR COATING	AZT — Manufacturer Code AZT	PAINT	0.59%	0.09%	0.27%	PASS (≤1.0% TML, ≤0.10% CVCM)	1997	
GSFC02897	MMM 101-C10 VELVET BLACK ALKYD	MMM — MINNESOTA MINING & MANUFACTURING COMPANY, ST PAUL, MN, ADHESIVES, COATINGS AND SEALERS DIVISION, ELECTRO-PRODUCTS DIVISION, INDUSTRIAL TAPE DIVISION, MAGNETIC PRODUCTS DIVISION	PAINT	4.95%	0.24%	—%	EXCEEDS SCREENING	1971	
GSFC05649	MMM 101-C10 VELVET BLACK ALKYD	MMM — MINNESOTA MINING & MANUFACTURING COMPANY, ST PAUL, MN, ADHESIVES, COATINGS AND SEALERS DIVISION, ELECTRO-PRODUCTS DIVISION, INDUSTRIAL TAPE DIVISION, MAGNETIC PRODUCTS DIVISION	PAINT	5.02%	0.02%	—%	EXCEEDS SCREENING	1974	
SRI14001	MMM 101-C10 VELVET BLACK ALKYD	MMM — MINNESOTA MINING & MANUFACTURING COMPANY, ST PAUL, MN, ADHESIVES, COATINGS AND SEALERS DIVISION, ELECTRO-PRODUCTS DIVISION, INDUSTRIAL TAPE DIVISION, MAGNETIC PRODUCTS DIVISION	PAINT	5.56%	1.12%	—%	EXCEEDS SCREENING	1964	
SRI14002	MMM 101-C10 VELVET BLACK ALKYD	MMM — MINNESOTA MINING & MANUFACTURING COMPANY, ST PAUL, MN, ADHESIVES, COATINGS AND SEALERS DIVISION, ELECTRO-PRODUCTS DIVISION, INDUSTRIAL TAPE DIVISION, MAGNETIC PRODUCTS DIVISION	PAINT	4.3%	0.83%	—%	EXCEEDS SCREENING	1964	
SRI14003	MMM 101-C10 VELVET BLACK ALKYD	MMM — MINNESOTA MINING & MANUFACTURING COMPANY, ST PAUL, MN, ADHESIVES, COATINGS AND SEALERS DIVISION, ELECTRO-PRODUCTS DIVISION, INDUSTRIAL TAPE DIVISION, MAGNETIC PRODUCTS DIVISION	PAINT	0.95%	0.24%	—%	EXCEEDS SCREENING	1964	
SRI14004	MMM 101-C10 VELVET BLACK ALKYD	MMM — MINNESOTA MINING & MANUFACTURING COMPANY, ST PAUL, MN, ADHESIVES, COATINGS AND SEALERS DIVISION, ELECTRO-PRODUCTS DIVISION, INDUSTRIAL TAPE DIVISION, MAGNETIC PRODUCTS DIVISION	PAINT	0.68%	0.17%	—%	EXCEEDS SCREENING	1964	
SRI14005	MMM 101-C10 VELVET BLACK ALKYD	MMM — MINNESOTA MINING & MANUFACTURING COMPANY, ST PAUL, MN, ADHESIVES, COATINGS AND SEALERS DIVISION, ELECTRO-PRODUCTS DIVISION, INDUSTRIAL TAPE DIVISION, MAGNETIC PRODUCTS DIVISION	PAINT	0.33%	0.17%	—%	EXCEEDS SCREENING	1964	
SRI14006	MMM 101-C10 VELVET BLACK ALKYD	MMM — MINNESOTA MINING & MANUFACTURING COMPANY, ST PAUL, MN, ADHESIVES, COATINGS AND SEALERS DIVISION, ELECTRO-PRODUCTS DIVISION, INDUSTRIAL TAPE DIVISION, MAGNETIC PRODUCTS DIVISION	PAINT	0.57%	0.25%	—%	EXCEEDS SCREENING	1964	
GSFC06856	MMM 101-C10 VELVET BLACK PAINT ALKYD	MMM — MINNESOTA MINING & MANUFACTURING COMPANY, ST PAUL, MN, ADHESIVES, COATINGS AND SEALERS DIVISION, ELECTRO-PRODUCTS DIVISION, INDUSTRIAL TAPE DIVISION, MAGNETIC PRODUCTS DIVISION	PAINT	6.02%	0.14%	4.7%	EXCEEDS SCREENING	1975	
GSFC02895	MMM 101/C10 VELVET BLACK ALKYD	MMM — MINNESOTA MINING & MANUFACTURING COMPANY, ST PAUL, MN, ADHESIVES, COATINGS AND SEALERS DIVISION, ELECTRO-PRODUCTS DIVISION, INDUSTRIAL TAPE DIVISION, MAGNETIC PRODUCTS DIVISION	PAINT	6.52%	0.36%	—%	EXCEEDS SCREENING	1971	
GSFC02955	MMM 301-C10 VELVET BLACK	MMM — MINNESOTA MINING & MANUFACTURING COMPANY, ST PAUL, MN, ADHESIVES, COATINGS AND SEALERS DIVISION, ELECTRO-PRODUCTS DIVISION, INDUSTRIAL TAPE DIVISION, MAGNETIC PRODUCTS DIVISION	PAINT	5.17%	0.02%	—%	EXCEEDS SCREENING	1971	
GSFC02957	MMM 301-C10 VELVET BLACK	MMM — MINNESOTA MINING & MANUFACTURING COMPANY, ST PAUL, MN, ADHESIVES, COATINGS AND SEALERS DIVISION, ELECTRO-PRODUCTS DIVISION, INDUSTRIAL TAPE DIVISION, MAGNETIC PRODUCTS DIVISION	PAINT	5.6%	0.02%	—%	EXCEEDS SCREENING	1971	
GSFC01396	MMM 400 SERIES VELVET BLACK A/B AS 4/1 BV	MMM — MINNESOTA MINING & MANUFACTURING COMPANY, ST PAUL, MN, ADHESIVES, COATINGS AND SEALERS DIVISION, ELECTRO-PRODUCTS DIVISION, INDUSTRIAL TAPE DIVISION, MAGNETIC PRODUCTS DIVISION	PAINT	4.27%	0.09%	—%	EXCEEDS SCREENING	1969	
GSFC018PN	MMM 400 SERIES VELVET BLACK A/B AS 4/1 BW	MMM — MINNESOTA MINING & MANUFACTURING COMPANY, ST PAUL, MN, ADHESIVES, COATINGS AND SEALERS DIVISION, ELECTRO-PRODUCTS DIVISION, INDUSTRIAL TAPE DIVISION, MAGNETIC PRODUCTS DIVISION	PAINT	10.5%	2.12%	—%	EXCEEDS SCREENING	—	
GSFC01399	MMM 400 SERIES VELVET BLACK OVER PREPARAKOTE	MMM — MINNESOTA MINING & MANUFACTURING COMPANY, ST PAUL, MN, ADHESIVES, COATINGS AND SEALERS DIVISION, ELECTRO-PRODUCTS DIVISION, INDUSTRIAL TAPE DIVISION, MAGNETIC PRODUCTS DIVISION	PAINT COMPOSITE	2.83%	0.22%	—%	EXCEEDS SCREENING	1969	
GSFC01435	MMM 400 SERIES VELVET BLACK OVER PREPARAKOTE	MMM — MINNESOTA MINING & MANUFACTURING COMPANY, ST PAUL, MN, ADHESIVES, COATINGS AND SEALERS DIVISION, ELECTRO-PRODUCTS DIVISION, INDUSTRIAL TAPE DIVISION, MAGNETIC PRODUCTS DIVISION	PAINT COMPOSITE	2.7%	0.08%	—%	EXCEEDS SCREENING	1969	
GSFC02293	MMM 401 BLACK OVER ZINC CHROMATE	MMM — MINNESOTA MINING & MANUFACTURING COMPANY, ST PAUL, MN, ADHESIVES, COATINGS AND SEALERS DIVISION, ELECTRO-PRODUCTS DIVISION, INDUSTRIAL TAPE DIVISION, MAGNETIC PRODUCTS DIVISION	PAINT COMPOSITE	4.82%	0.12%	—%	EXCEEDS SCREENING	1970	
GSFC00008	MMM 401 OVER GRUMMAN 1019 BLACK EPOXY	MMM — MINNESOTA MINING & MANUFACTURING COMPANY, ST PAUL, MN, ADHESIVES, COATINGS AND SEALERS DIVISION, ELECTRO-PRODUCTS DIVISION, INDUSTRIAL TAPE DIVISION, MAGNETIC PRODUCTS DIVISION	PAINT	4.7%	1%	—%	EXCEEDS SCREENING	1967	
GSFC024PN	MMM 401 SERIES A/B AS 4/1 BW VELVET BLACK	MMM — MINNESOTA MINING & MANUFACTURING COMPANY, ST PAUL, MN, ADHESIVES, COATINGS AND SEALERS DIVISION, ELECTRO-PRODUCTS DIVISION, INDUSTRIAL TAPE DIVISION, MAGNETIC PRODUCTS DIVISION	PAINT	4.49%	0.23%	—%	EXCEEDS SCREENING	—	
GSFC03087	MMM 401-A10 A/B AS 3/1 BV WHITE PAINT	MMM — MINNESOTA MINING & MANUFACTURING COMPANY, ST PAUL, MN, ADHESIVES, COATINGS AND SEALERS DIVISION, ELECTRO-PRODUCTS DIVISION, INDUSTRIAL TAPE DIVISION, MAGNETIC PRODUCTS DIVISION	PAINT	2.88%	0.02%	—%	EXCEEDS SCREENING	1971	
GSFC03115	MMM 401-A10 A/B AS 3/1 BV WHITE PAINT	MMM — MINNESOTA MINING & MANUFACTURING COMPANY, ST PAUL, MN, ADHESIVES, COATINGS AND SEALERS DIVISION, ELECTRO-PRODUCTS DIVISION, INDUSTRIAL TAPE DIVISION, MAGNETIC PRODUCTS DIVISION	PAINT	2.85%	0.03%	—%	EXCEEDS SCREENING	1971	
GSFC02002	MMM 401-A10 A/B AS 3/1 BW VELVET WHITE	MMM — MINNESOTA MINING & MANUFACTURING COMPANY, ST PAUL, MN, ADHESIVES, COATINGS AND SEALERS DIVISION, ELECTRO-PRODUCTS DIVISION, INDUSTRIAL TAPE DIVISION, MAGNETIC PRODUCTS DIVISION	PAINT	6.95%	0.06%	—%	EXCEEDS SCREENING	1970	
GSFC02095	MMM 401-A10 A/B AS 3/1 BW VELVET WHITE	MMM — MINNESOTA MINING & MANUFACTURING COMPANY, ST PAUL, MN, ADHESIVES, COATINGS AND SEALERS DIVISION, ELECTRO-PRODUCTS DIVISION, INDUSTRIAL TAPE DIVISION, MAGNETIC PRODUCTS DIVISION	PAINT	3.09%	0.08%	—%	EXCEEDS SCREENING	1970	
GSFC02871	MMM 401-C10 A/B AS 3/1 BV VELVET BLACK	MMM — MINNESOTA MINING & MANUFACTURING COMPANY, ST PAUL, MN, ADHESIVES, COATINGS AND SEALERS DIVISION, ELECTRO-PRODUCTS DIVISION, INDUSTRIAL TAPE DIVISION, MAGNETIC PRODUCTS DIVISION	PAINT	4.29%	0.05%	—%	EXCEEDS SCREENING	1971	
GSFC02917	MMM 401-C10 A/B AS 3/1 BV VELVET BLACK	MMM — MINNESOTA MINING & MANUFACTURING COMPANY, ST PAUL, MN, ADHESIVES, COATINGS AND SEALERS DIVISION, ELECTRO-PRODUCTS DIVISION, INDUSTRIAL TAPE DIVISION, MAGNETIC PRODUCTS DIVISION	PAINT	3.69%	0.04%	—%	EXCEEDS SCREENING	1971	
GSFC03089	MMM 401-C10 A/B AS 3/1 BV VELVET BLACK	MMM — MINNESOTA MINING & MANUFACTURING COMPANY, ST PAUL, MN, ADHESIVES, COATINGS AND SEALERS DIVISION, ELECTRO-PRODUCTS DIVISION, INDUSTRIAL TAPE DIVISION, MAGNETIC PRODUCTS DIVISION	PAINT	3.6%	0.03%	—%	EXCEEDS SCREENING	1971	
GSFC03113	MMM 401-C10 A/B AS 3/1 BV VELVET BLACK	MMM — MINNESOTA MINING & MANUFACTURING COMPANY, ST PAUL, MN, ADHESIVES, COATINGS AND SEALERS DIVISION, ELECTRO-PRODUCTS DIVISION, INDUSTRIAL TAPE DIVISION, MAGNETIC PRODUCTS DIVISION	PAINT	3.61%	0.03%	—%	EXCEEDS SCREENING	1971	
GSFC05118	MMM 401-C10 A/B AS 3/1 BV VELVET BLACK	MMM — MINNESOTA MINING & MANUFACTURING COMPANY, ST PAUL, MN, ADHESIVES, COATINGS AND SEALERS DIVISION, ELECTRO-PRODUCTS DIVISION, INDUSTRIAL TAPE DIVISION, MAGNETIC PRODUCTS DIVISION	PAINT	2.91%	0.01%	—%	EXCEEDS SCREENING	1973	
GSFC05310	MMM 401-C10 A/B AS 3/1 BV VELVET BLACK	MMM — MINNESOTA MINING & MANUFACTURING COMPANY, ST PAUL, MN, ADHESIVES, COATINGS AND SEALERS DIVISION, ELECTRO-PRODUCTS DIVISION, INDUSTRIAL TAPE DIVISION, MAGNETIC PRODUCTS DIVISION	PAINT	3.33%	0.02%	—%	EXCEEDS SCREENING	1973	
GSFC06302	MMM 401-C10 A/B AS 3/1 BV VELVET BLACK	MMM — MINNESOTA MINING & MANUFACTURING COMPANY, ST PAUL, MN, ADHESIVES, COATINGS AND SEALERS DIVISION, ELECTRO-PRODUCTS DIVISION, INDUSTRIAL TAPE DIVISION, MAGNETIC PRODUCTS DIVISION	PAINT	3.18%	0%	99.99%	EXCEEDS SCREENING	1974	
SRI14013	MMM 401-C10 A/B AS 3/1 BW VELVET BLACK	MMM — MINNESOTA MINING & MANUFACTURING COMPANY, ST PAUL, MN, ADHESIVES, COATINGS AND SEALERS DIVISION, ELECTRO-PRODUCTS DIVISION, INDUSTRIAL TAPE DIVISION, MAGNETIC PRODUCTS DIVISION	PAINT	5.3%	0.03%	—%	EXCEEDS SCREENING	1964	
SRI14014	MMM 401-C10 A/B AS 3/1 BW VELVET BLACK	MMM — MINNESOTA MINING & MANUFACTURING COMPANY, ST PAUL, MN, ADHESIVES, COATINGS AND SEALERS DIVISION, ELECTRO-PRODUCTS DIVISION, INDUSTRIAL TAPE DIVISION, MAGNETIC PRODUCTS DIVISION	PAINT	5.32%	0.03%	—%	EXCEEDS SCREENING	1964	
SRI14015	MMM 401-C10 A/B AS 3/1 BW VELVET BLACK	MMM — MINNESOTA MINING & MANUFACTURING COMPANY, ST PAUL, MN, ADHESIVES, COATINGS AND SEALERS DIVISION, ELECTRO-PRODUCTS DIVISION, INDUSTRIAL TAPE DIVISION, MAGNETIC PRODUCTS DIVISION	PAINT	4.72%	0.03%	—%	EXCEEDS SCREENING	1964	
SRI14016	MMM 401-C10 A/B AS 3/1 BW VELVET BLACK	MMM — MINNESOTA MINING & MANUFACTURING COMPANY, ST PAUL, MN, ADHESIVES, COATINGS AND SEALERS DIVISION, ELECTRO-PRODUCTS DIVISION, INDUSTRIAL TAPE DIVISION, MAGNETIC PRODUCTS DIVISION	PAINT	3.6%	0.04%	—%	EXCEEDS SCREENING	1964	
GSFC07031	MMM 401-C10 VELVET BLACK OVER E-SOLDER 3022 LAYUP	MMM — MINNESOTA MINING & MANUFACTURING COMPANY, ST PAUL, MN, ADHESIVES, COATINGS AND SEALERS DIVISION, ELECTRO-PRODUCTS DIVISION, INDUSTRIAL TAPE DIVISION, MAGNETIC PRODUCTS DIVISION	PAINT COMPOSITE	2.76%	0.01%	2.4%	EXCEEDS SCREENING	1975	
GSFC02873	MMM 401/C10 A/B AS 3/1 BV VELVET BLACK	MMM — MINNESOTA MINING & MANUFACTURING COMPANY, ST PAUL, MN, ADHESIVES, COATINGS AND SEALERS DIVISION, ELECTRO-PRODUCTS DIVISION, INDUSTRIAL TAPE DIVISION, MAGNETIC PRODUCTS DIVISION	PAINT	3.62%	0.05%	—%	EXCEEDS SCREENING	1971	
GSFC02919	MMM 401/C10 A/B AS 3/1 BV VELVET BLACK	MMM — MINNESOTA MINING & MANUFACTURING COMPANY, ST PAUL, MN, ADHESIVES, COATINGS AND SEALERS DIVISION, ELECTRO-PRODUCTS DIVISION, INDUSTRIAL TAPE DIVISION, MAGNETIC PRODUCTS DIVISION	PAINT	3.63%	0.03%	—%	EXCEEDS SCREENING	1971	
GSFC00972	MMM 403-C10 A/B AS 3.5/1 BV VELVET BLACK	MMM — MINNESOTA MINING & MANUFACTURING COMPANY, ST PAUL, MN, ADHESIVES, COATINGS AND SEALERS DIVISION, ELECTRO-PRODUCTS DIVISION, INDUSTRIAL TAPE DIVISION, MAGNETIC PRODUCTS DIVISION	CONF COAT	3.11%	0.01%	—%	EXCEEDS SCREENING	1969	
GSFC02933	MMM 403-C10 A/B AS 3/1 BV VELVET BLACK	MMM — MINNESOTA MINING & MANUFACTURING COMPANY, ST PAUL, MN, ADHESIVES, COATINGS AND SEALERS DIVISION, ELECTRO-PRODUCTS DIVISION, INDUSTRIAL TAPE DIVISION, MAGNETIC PRODUCTS DIVISION	PAINT	3.06%	0.05%	—%	EXCEEDS SCREENING	1971	

Detailed ASTM E595 Spacecraft Material Test Records

  [GSFC21659] LOCTITE 394 CLEAR THICK COATING UV CURED
EXCEEDS STANDARD THRESHOLD (TML 2.41% > 1.0%) Category: Coatings, Conformal Coatings, Paints & Primers (CONF COAT)
Material Designation / Composition: LOCTITE 394 CLEAR THICK COATING UV CURED
GSFC Data Reference ID: GSFC21659 (Test Year: 1994)
Manufacturer: LTC — LOCTITE CORPORATION, NEWINGTON, CT
ASTM E595 Outgassing Test Results (24h at 125 °C in Vacuum, Collector at 25 °C): Total Mass Loss (TML) = 2.41% | Collected Volatile Condensable Material (CVCM) = 0.02% | Water Vapor Regained (WVR) = 0.25%
Cure Schedule (Pre-Test Conditioning): Not specified / As received
[GSFC16832] LOCTITE FMD130 BATCH X109863 UV CURED
EXCEEDS STANDARD THRESHOLD (TML 8.13% > 1.0%) Category: Coatings, Conformal Coatings, Paints & Primers (CONF COAT)
Material Designation / Composition: LOCTITE FMD130 BATCH X109863 UV CURED
GSFC Data Reference ID: GSFC16832 (Test Year: 1987)
Manufacturer: LTC — LOCTITE CORPORATION, NEWINGTON, CT
ASTM E595 Outgassing Test Results (24h at 125 °C in Vacuum, Collector at 25 °C): Total Mass Loss (TML) = 8.13% | Collected Volatile Condensable Material (CVCM) = 0.09% | Water Vapor Regained (WVR) = 0.47%
Cure Schedule (Pre-Test Conditioning): Not specified / As received
[GSFC19713] LOCTITE FMD304 FILM UV CURED AMBER
EXCEEDS STANDARD THRESHOLD (TML 9.59% > 1.0%, CVCM 0.22% > 0.10%) Category: Coatings, Conformal Coatings, Paints & Primers (CONF COAT)
Material Designation / Composition: LOCTITE FMD304 FILM UV CURED AMBER
GSFC Data Reference ID: GSFC19713 (Test Year: 1991)
Manufacturer: LTC — LOCTITE CORPORATION, NEWINGTON, CT
ASTM E595 Outgassing Test Results (24h at 125 °C in Vacuum, Collector at 25 °C): Total Mass Loss (TML) = 9.59% | Collected Volatile Condensable Material (CVCM) = 0.22% | Water Vapor Regained (WVR) = 0.56%
Cure Schedule (Pre-Test Conditioning): Not specified / As received
[GSFC12562] LOCTITE LO 812
EXCEEDS STANDARD THRESHOLD (TML 5.83% > 1.0%) Category: Coatings, Conformal Coatings, Paints & Primers (CONF COAT)
Material Designation / Composition: LOCTITE LO 812
GSFC Data Reference ID: GSFC12562 (Test Year: 1982)
Manufacturer: LTC — LOCTITE CORPORATION, NEWINGTON, CT
ASTM E595 Outgassing Test Results (24h at 125 °C in Vacuum, Collector at 25 °C): Total Mass Loss (TML) = 5.83% | Collected Volatile Condensable Material (CVCM) = 0.08% | Water Vapor Regained (WVR) = 0.24%
Cure Schedule (Pre-Test Conditioning): Not specified / As received
[GSFC12577] LOCTITE LO 858/LO 805
EXCEEDS STANDARD THRESHOLD (TML 18.80% > 1.0%) Category: Coatings, Conformal Coatings, Paints & Primers (CONF COAT)
Material Designation / Composition: LOCTITE LO 858/LO 805
GSFC Data Reference ID: GSFC12577 (Test Year: 1982)
Manufacturer: LTC — LOCTITE CORPORATION, NEWINGTON, CT
ASTM E595 Outgassing Test Results (24h at 125 °C in Vacuum, Collector at 25 °C): Total Mass Loss (TML) = 18.8% | Collected Volatile Condensable Material (CVCM) = 0.01% | Water Vapor Regained (WVR) = 0.19%
Cure Schedule (Pre-Test Conditioning): Not specified / As received
[GSFC12583] LOCTITE X72052
EXCEEDS STANDARD THRESHOLD (TML 5.32% > 1.0%) Category: Coatings, Conformal Coatings, Paints & Primers (CONF COAT)
Material Designation / Composition: LOCTITE X72052
GSFC Data Reference ID: GSFC12583 (Test Year: 1982)
Manufacturer: LTC — LOCTITE CORPORATION, NEWINGTON, CT
ASTM E595 Outgassing Test Results (24h at 125 °C in Vacuum, Collector at 25 °C): Total Mass Loss (TML) = 5.32% | Collected Volatile Condensable Material (CVCM) = 0.02% | Water Vapor Regained (WVR) = 0.63%
Cure Schedule (Pre-Test Conditioning): Not specified / As received
[GSFC04338] LOGO 1709/508 LACQUER/THINNER AS 3/1 BV
EXCEEDS STANDARD THRESHOLD (TML 1.65% > 1.0%, CVCM 0.23% > 0.10%) Category: Coatings, Conformal Coatings, Paints & Primers (LACQUER)
Material Designation / Composition: LOGO 1709/508 LACQUER/THINNER AS 3/1 BV
GSFC Data Reference ID: GSFC04338 (Test Year: 1972)
Manufacturer: BEE — BEE CHEMICAL CO., LANSING, IL, 44O
ASTM E595 Outgassing Test Results (24h at 125 °C in Vacuum, Collector at 25 °C): Total Mass Loss (TML) = 1.65% | Collected Volatile Condensable Material (CVCM) = 0.23% | Water Vapor Regained (WVR) = N/A%
Cure Schedule (Pre-Test Conditioning): Step 1 (Time: 1H, Temp: 66 °C, Atm: AIR) → Step 2 (Time: 1H, Temp: 163 °C, Atm: AIR)
[GSFC31627] LORD 9924 PRIMER - A:B 1:1
EXCEEDS STANDARD THRESHOLD (TML 12.44% > 1.0%) Category: Coatings, Conformal Coatings, Paints & Primers (PRIMER)
Material Designation / Composition: LORD 9924 PRIMER - A:B 1:1
GSFC Data Reference ID: GSFC31627 (Test Year: 2009)
Manufacturer: LOR — LORD CORPORATION, ERIE, PA, INDUSTRIAL COATINGS DIVISION
ASTM E595 Outgassing Test Results (24h at 125 °C in Vacuum, Collector at 25 °C): Total Mass Loss (TML) = 12.44% | Collected Volatile Condensable Material (CVCM) = 0.05% | Water Vapor Regained (WVR) = 0.89%
Cure Schedule (Pre-Test Conditioning): Not specified / As received
[GSFC31630] LORD PC10882 BLUE EPOXY DIELECTRIC
PASS — Meets NASA Standard Low-Outgassing Screening Criteria (TML ≤ 1.0%, CVCM ≤ 0.10%) Category: Coatings, Conformal Coatings, Paints & Primers (CONFORMAL COATING)
Material Designation / Composition: LORD PC10882 BLUE EPOXY DIELECTRIC
GSFC Data Reference ID: GSFC31630 (Test Year: 2009)
Manufacturer: LOR — LORD CORPORATION, ERIE, PA, INDUSTRIAL COATINGS DIVISION
ASTM E595 Outgassing Test Results (24h at 125 °C in Vacuum, Collector at 25 °C): Total Mass Loss (TML) = 0.44% | Collected Volatile Condensable Material (CVCM) = 0% | Water Vapor Regained (WVR) = 0.22%
Cure Schedule (Pre-Test Conditioning): Step 1 (Time: 10M, Temp: 150 °C, Atm: AIR) → Step 2 (Time: 30, Temp: 245 °C, Atm: AIR)
[GSFC31612] LORD PCD40525 BLUE EPOXY DIELECTRIC
PASS — Meets NASA Standard Low-Outgassing Screening Criteria (TML ≤ 1.0%, CVCM ≤ 0.10%) Category: Coatings, Conformal Coatings, Paints & Primers (CONFORMAL COATING)
Material Designation / Composition: LORD PCD40525 BLUE EPOXY DIELECTRIC
GSFC Data Reference ID: GSFC31612 (Test Year: 2009)
Manufacturer: LOR — LORD CORPORATION, ERIE, PA, INDUSTRIAL COATINGS DIVISION
ASTM E595 Outgassing Test Results (24h at 125 °C in Vacuum, Collector at 25 °C): Total Mass Loss (TML) = 0.57% | Collected Volatile Condensable Material (CVCM) = 0% | Water Vapor Regained (WVR) = 0.2%
Cure Schedule (Pre-Test Conditioning): Step 1 (Time: 10M, Temp: 150 °C, Atm: AIR) → Step 2 (Time: 30, Temp: 245 °C, Atm: AIR)
[GSFC26872] LTPF#1 POLYMER FLUX PROPRIETARY MATERIAL
EXCEEDS STANDARD THRESHOLD (TML 1.45% > 1.0%) Category: Coatings, Conformal Coatings, Paints & Primers (COATING)
Material Designation / Composition: LTPF#1 POLYMER FLUX PROPRIETARY MATERIAL
GSFC Data Reference ID: GSFC26872 (Test Year: 2000)
Manufacturer: ANG — Manufacturer Code ANG
ASTM E595 Outgassing Test Results (24h at 125 °C in Vacuum, Collector at 25 °C): Total Mass Loss (TML) = 1.45% | Collected Volatile Condensable Material (CVCM) = 0.03% | Water Vapor Regained (WVR) = 0.54%
Cure Schedule (Pre-Test Conditioning): Not specified / As received
[GSFC27061] LTPF#16 POLYMER FLUX PROPRIETARY MATERIAL
EXCEEDS STANDARD THRESHOLD (TML 1.17% > 1.0%) Category: Coatings, Conformal Coatings, Paints & Primers (COATING)
Material Designation / Composition: LTPF#16 POLYMER FLUX PROPRIETARY MATERIAL
GSFC Data Reference ID: GSFC27061 (Test Year: 2000)
Manufacturer: ANG — Manufacturer Code ANG
ASTM E595 Outgassing Test Results (24h at 125 °C in Vacuum, Collector at 25 °C): Total Mass Loss (TML) = 1.17% | Collected Volatile Condensable Material (CVCM) = 0.05% | Water Vapor Regained (WVR) = 0.22%
Cure Schedule (Pre-Test Conditioning): Not specified / As received
[GSFC27292] LTPF#22 POLYMER FLUX PROPRIETARY MATERIAL
EXCEEDS STANDARD THRESHOLD (TML 1.35% > 1.0%) Category: Coatings, Conformal Coatings, Paints & Primers (COATING)
Material Designation / Composition: LTPF#22 POLYMER FLUX PROPRIETARY MATERIAL
GSFC Data Reference ID: GSFC27292 (Test Year: 2000)
Manufacturer: ANG — Manufacturer Code ANG
ASTM E595 Outgassing Test Results (24h at 125 °C in Vacuum, Collector at 25 °C): Total Mass Loss (TML) = 1.35% | Collected Volatile Condensable Material (CVCM) = 0.01% | Water Vapor Regained (WVR) = 0.24%
Cure Schedule (Pre-Test Conditioning): Not specified / As received
[GSFC27295] LTPF#23 POLYMER FLUX PROPRIETARY MATERIAL
EXCEEDS STANDARD THRESHOLD (TML 1.39% > 1.0%) Category: Coatings, Conformal Coatings, Paints & Primers (COATING)
Material Designation / Composition: LTPF#23 POLYMER FLUX PROPRIETARY MATERIAL
GSFC Data Reference ID: GSFC27295 (Test Year: 2000)
Manufacturer: ANG — Manufacturer Code ANG
ASTM E595 Outgassing Test Results (24h at 125 °C in Vacuum, Collector at 25 °C): Total Mass Loss (TML) = 1.39% | Collected Volatile Condensable Material (CVCM) = 0.02% | Water Vapor Regained (WVR) = 0.3%
Cure Schedule (Pre-Test Conditioning): Not specified / As received
[GSFC27064] LTPF#36 POLYMER FLUX PROPRIETARY MATERIAL
PASS — Meets NASA Standard Low-Outgassing Screening Criteria (TML ≤ 1.0%, CVCM ≤ 0.10%) Category: Coatings, Conformal Coatings, Paints & Primers (COATING)
Material Designation / Composition: LTPF#36 POLYMER FLUX PROPRIETARY MATERIAL
GSFC Data Reference ID: GSFC27064 (Test Year: 2000)
Manufacturer: ANG — Manufacturer Code ANG
ASTM E595 Outgassing Test Results (24h at 125 °C in Vacuum, Collector at 25 °C): Total Mass Loss (TML) = 0.97% | Collected Volatile Condensable Material (CVCM) = 0.06% | Water Vapor Regained (WVR) = 0.23%
Cure Schedule (Pre-Test Conditioning): Not specified / As received
[GSFC26884] LTPF#4 POLYMER FLUX PROPRIETARY MATERIAL
EXCEEDS STANDARD THRESHOLD (TML 2.05% > 1.0%) Category: Coatings, Conformal Coatings, Paints & Primers (COATING)
Material Designation / Composition: LTPF#4 POLYMER FLUX PROPRIETARY MATERIAL
GSFC Data Reference ID: GSFC26884 (Test Year: 2000)
Manufacturer: ANG — Manufacturer Code ANG
ASTM E595 Outgassing Test Results (24h at 125 °C in Vacuum, Collector at 25 °C): Total Mass Loss (TML) = 2.05% | Collected Volatile Condensable Material (CVCM) = 0.03% | Water Vapor Regained (WVR) = 0.37%
Cure Schedule (Pre-Test Conditioning): Not specified / As received
[GSFC25881] LTPF#6 POLYMER FLUX PROPRIETARY MATERIAL
EXCEEDS STANDARD THRESHOLD (TML 1.30% > 1.0%) Category: Coatings, Conformal Coatings, Paints & Primers (COATING)
Material Designation / Composition: LTPF#6 POLYMER FLUX PROPRIETARY MATERIAL
GSFC Data Reference ID: GSFC25881 (Test Year: 1998)
Manufacturer: ANG — Manufacturer Code ANG
ASTM E595 Outgassing Test Results (24h at 125 °C in Vacuum, Collector at 25 °C): Total Mass Loss (TML) = 1.3% | Collected Volatile Condensable Material (CVCM) = 0.03% | Water Vapor Regained (WVR) = 0.6%
Cure Schedule (Pre-Test Conditioning): Not specified / As received
[GSFC26905] LTPF#7 POLYMER FLUX PROPRIETARY MATERIAL
EXCEEDS STANDARD THRESHOLD (TML 1.30% > 1.0%) Category: Coatings, Conformal Coatings, Paints & Primers (COATING)
Material Designation / Composition: LTPF#7 POLYMER FLUX PROPRIETARY MATERIAL
GSFC Data Reference ID: GSFC26905 (Test Year: 2000)
Manufacturer: ANG — Manufacturer Code ANG
ASTM E595 Outgassing Test Results (24h at 125 °C in Vacuum, Collector at 25 °C): Total Mass Loss (TML) = 1.3% | Collected Volatile Condensable Material (CVCM) = 0.03% | Water Vapor Regained (WVR) = 0.77%
Cure Schedule (Pre-Test Conditioning): Not specified / As received
[GSFC02715] LUXORB 517 BLACK COATING BOILED OFF
EXCEEDS STANDARD THRESHOLD (CVCM 2.21% > 0.10%) Category: Coatings, Conformal Coatings, Paints & Primers (PAINT)
Material Designation / Composition: LUXORB 517 BLACK COATING BOILED OFF
GSFC Data Reference ID: GSFC02715 (Test Year: 1971)
Manufacturer: SRW — NORTRONICS CHEMICAL CO., COSTA MESA, CA
ASTM E595 Outgassing Test Results (24h at 125 °C in Vacuum, Collector at 25 °C): Total Mass Loss (TML) = 0% | Collected Volatile Condensable Material (CVCM) = 2.21% | Water Vapor Regained (WVR) = N/A%
Cure Schedule (Pre-Test Conditioning): Not specified / As received
[GSFC19251] LX892-VIC-L BLUE SILICONE COATING
PASS — Meets NASA Standard Low-Outgassing Screening Criteria (TML ≤ 1.0%, CVCM ≤ 0.10%) Category: Coatings, Conformal Coatings, Paints & Primers (COATING)
Material Designation / Composition: LX892-VIC-L BLUE SILICONE COATING
GSFC Data Reference ID: GSFC19251 (Test Year: 1990)
Manufacturer: NCC — NORTHERN CHEMICAL & COATINGS, MENOMINEE, MI
ASTM E595 Outgassing Test Results (24h at 125 °C in Vacuum, Collector at 25 °C): Total Mass Loss (TML) = 0.1% | Collected Volatile Condensable Material (CVCM) = 0.01% | Water Vapor Regained (WVR) = 0.03%
Cure Schedule (Pre-Test Conditioning): Not specified / As received
[GSFC05645] M-152 LACQUER BASECOAT
EXCEEDS STANDARD THRESHOLD (TML 4.82% > 1.0%, CVCM 1.03% > 0.10%) Category: Coatings, Conformal Coatings, Paints & Primers (LACQUER)
Material Designation / Composition: M-152 LACQUER BASECOAT
GSFC Data Reference ID: GSFC05645 (Test Year: 1974)
Manufacturer: BEE — BEE CHEMICAL CO., LANSING, IL, 44O
ASTM E595 Outgassing Test Results (24h at 125 °C in Vacuum, Collector at 25 °C): Total Mass Loss (TML) = 4.82% | Collected Volatile Condensable Material (CVCM) = 1.03% | Water Vapor Regained (WVR) = N/A%
Cure Schedule (Pre-Test Conditioning): Not specified / As received
[GSFC05647] M-152 LACQUER BASECOAT W/ VAC DEP ALUMINUM
EXCEEDS STANDARD THRESHOLD (TML 2.43% > 1.0%, CVCM 0.19% > 0.10%) Category: Coatings, Conformal Coatings, Paints & Primers (LACQUER W/ALUM)
Material Designation / Composition: M-152 LACQUER BASECOAT W/ VAC DEP ALUMINUM
GSFC Data Reference ID: GSFC05647 (Test Year: 1974)
Manufacturer: BEE — BEE CHEMICAL CO., LANSING, IL, 44O
ASTM E595 Outgassing Test Results (24h at 125 °C in Vacuum, Collector at 25 °C): Total Mass Loss (TML) = 2.43% | Collected Volatile Condensable Material (CVCM) = 0.19% | Water Vapor Regained (WVR) = N/A%
Cure Schedule (Pre-Test Conditioning): Not specified / As received
[GSFC06023] M-152 LACQUER BASECOAT W/THINNERS - SPRAYED
EXCEEDS STANDARD THRESHOLD (TML 6.62% > 1.0%, CVCM 1.92% > 0.10%) Category: Coatings, Conformal Coatings, Paints & Primers (LACQUER)
Material Designation / Composition: M-152 LACQUER BASECOAT W/THINNERS - SPRAYED
GSFC Data Reference ID: GSFC06023 (Test Year: 1974)
Manufacturer: BEE — BEE CHEMICAL CO., LANSING, IL, 44O
ASTM E595 Outgassing Test Results (24h at 125 °C in Vacuum, Collector at 25 °C): Total Mass Loss (TML) = 6.62% | Collected Volatile Condensable Material (CVCM) = 1.92% | Water Vapor Regained (WVR) = 1.67%
Cure Schedule (Pre-Test Conditioning): Step 1 (Time: 1H, Temp: 66 °C, Atm: AIR) → Step 2 (Time: 2H, Temp: 93 °C, Atm: AIR)
[GSFC06026] M-152 LACQUER BASECOAT W/THINNERS - SPRAYED
EXCEEDS STANDARD THRESHOLD (TML 5.57% > 1.0%, CVCM 1.64% > 0.10%) Category: Coatings, Conformal Coatings, Paints & Primers (LACQUER)
Material Designation / Composition: M-152 LACQUER BASECOAT W/THINNERS - SPRAYED
GSFC Data Reference ID: GSFC06026 (Test Year: 1974)
Manufacturer: BEE — BEE CHEMICAL CO., LANSING, IL, 44O
ASTM E595 Outgassing Test Results (24h at 125 °C in Vacuum, Collector at 25 °C): Total Mass Loss (TML) = 5.57% | Collected Volatile Condensable Material (CVCM) = 1.64% | Water Vapor Regained (WVR) = 0.11%
Cure Schedule (Pre-Test Conditioning): Step 1 (Time: 1H, Temp: 66 °C, Atm: AIR) → Step 2 (Time: 4H, Temp: 93 °C, Atm: AIR)
[GSFC06293] M-152 LACQUER BASECOAT W/THINNERS - SPRAYED 2 COATS
EXCEEDS STANDARD THRESHOLD (TML 4.04% > 1.0%, CVCM 1.03% > 0.10%) Category: Coatings, Conformal Coatings, Paints & Primers (LACQUER)
Material Designation / Composition: M-152 LACQUER BASECOAT W/THINNERS - SPRAYED 2 COATS
GSFC Data Reference ID: GSFC06293 (Test Year: 1974)
Manufacturer: BEE — BEE CHEMICAL CO., LANSING, IL, 44O
ASTM E595 Outgassing Test Results (24h at 125 °C in Vacuum, Collector at 25 °C): Total Mass Loss (TML) = 4.04% | Collected Volatile Condensable Material (CVCM) = 1.03% | Water Vapor Regained (WVR) = 0.01%
Cure Schedule (Pre-Test Conditioning): Step 1 (Time: 1H, Temp: 66 °C, Atm: AIR) → Step 2 (Time: 2H, Temp: 121 °C, Atm: AIR) → Step 3 (Time: 2H, Temp: 121 °C, Atm: E-3)
[GSFC25143] M-7000 DIELECTRIC/OVERCOAT RED
EXCEEDS STANDARD THRESHOLD (TML 14.09% > 1.0%, CVCM 0.52% > 0.10%) Category: Coatings, Conformal Coatings, Paints & Primers (COATING)
Material Designation / Composition: M-7000 DIELECTRIC/OVERCOAT RED
GSFC Data Reference ID: GSFC25143 (Test Year: 1998)
Manufacturer: MIO — MINICO, CONGERS, NY, SUBSIDIARY OF EMERSON & CUMING, INC
ASTM E595 Outgassing Test Results (24h at 125 °C in Vacuum, Collector at 25 °C): Total Mass Loss (TML) = 14.09% | Collected Volatile Condensable Material (CVCM) = 0.52% | Water Vapor Regained (WVR) = 0.18%
Cure Schedule (Pre-Test Conditioning): Not specified / As received
[GSFC17139] M-COAT A ONE PART POLYURETHANE COATING-STRAIN GAUGES
EXCEEDS STANDARD THRESHOLD (TML 6.13% > 1.0%, CVCM 0.19% > 0.10%) Category: Coatings, Conformal Coatings, Paints & Primers (COATING)
Material Designation / Composition: M-COAT A ONE PART POLYURETHANE COATING-STRAIN GAUGES
GSFC Data Reference ID: GSFC17139 (Test Year: 1988)
Manufacturer: MGI — MEASUREMENTS GROUP INC., RALEIGlt, NC
ASTM E595 Outgassing Test Results (24h at 125 °C in Vacuum, Collector at 25 °C): Total Mass Loss (TML) = 6.13% | Collected Volatile Condensable Material (CVCM) = 0.19% | Water Vapor Regained (WVR) = 0.29%
Cure Schedule (Pre-Test Conditioning): Step 1 (Time: 7D, Temp: 25 °C, Atm: AIR)
[GSFC35547] M83536/32-002L RELAY COVER PAINT
EXCEEDS STANDARD THRESHOLD (TML 1.53% > 1.0%, CVCM 0.19% > 0.10%) Category: Coatings, Conformal Coatings, Paints & Primers (PAINT)
Material Designation / Composition: M83536/32-002L RELAY COVER PAINT
GSFC Data Reference ID: GSFC35547 (Test Year: 2015)
Manufacturer: LCR — LEACH CORPORATION, RELAY DIV., LOS ANGELES, CA
ASTM E595 Outgassing Test Results (24h at 125 °C in Vacuum, Collector at 25 °C): Total Mass Loss (TML) = 1.53% | Collected Volatile Condensable Material (CVCM) = 0.19% | Water Vapor Regained (WVR) = 0.19%
Cure Schedule (Pre-Test Conditioning): Not specified / As received
[GSFC35529] MAC-B (MOLECULAR ADSORBER COATING) FORMULA W60A2
EXCEEDS STANDARD THRESHOLD (TML 6.96% > 1.0%) Category: Coatings, Conformal Coatings, Paints & Primers (COATING)
Material Designation / Composition: MAC-B (MOLECULAR ADSORBER COATING) FORMULA W60A2
GSFC Data Reference ID: GSFC35529 (Test Year: 2015)
Manufacturer: GSC — GODDARD SPACE FLIGHT CENTER, GREENBELT, MD
ASTM E595 Outgassing Test Results (24h at 125 °C in Vacuum, Collector at 25 °C): Total Mass Loss (TML) = 6.96% | Collected Volatile Condensable Material (CVCM) = 0.01% | Water Vapor Regained (WVR) = 6.87%
Cure Schedule (Pre-Test Conditioning): Not specified / As received
[GSFC35526] MAC-W (MOLECULAR ADSORBER COATING) BATCH 18B
EXCEEDS STANDARD THRESHOLD (TML 11.19% > 1.0%) Category: Coatings, Conformal Coatings, Paints & Primers (COATING)
Material Designation / Composition: MAC-W (MOLECULAR ADSORBER COATING) BATCH 18B
GSFC Data Reference ID: GSFC35526 (Test Year: 2015)
Manufacturer: GSC — GODDARD SPACE FLIGHT CENTER, GREENBELT, MD
