Repository: Oht8wooWi8yait9n/outgassing

# NASA GSFC Spacecraft Materials Outgassing Database Mirror & Sitemap (`outgassing.nasa.gov`)

Automated static HTML mirror, structured JSONL/CSV dataset, 3-letter manufacturer code dictionary (`963` manufacturers from NASA RP-1124 Appendix A), and flat `<urlset>` XML sitemaps for the **NASA Goddard Space Flight Center (GSFC) Spacecraft Materials Outgassing Database** (`https://outgassing.nasa.gov` / `https://etd.gsfc.nasa.gov/capabilities/outgassing-database/`).

---

## 📊 Dataset Overview

| Metric | Value |
| :--- | :--- |
| **Upstream Authority** | NASA GSFC Engineering and Technology Directorate (ETD), Materials Engineering Branch (Code 541) |

File: catalog/coatings-paints-primers-p11.html (part 1 of 2)
NASA Outgassing Database: Coatings, Conformal Coatings, Paints & Primers (Part 11 of 17 — Records 1001–1100 of 1630)

Outgassing Database Home
  ASTM E595 User Guide
  Manufacturer Codes (963)
  Download Raw CSV

NASA Outgassing Database: Coatings, Conformal Coatings, Paints & Primers (Part 11 of 17 — Records 1001–1100 of 1630)

Source: https://outgassing.nasa.gov/ (NASA GSFC ETD Code 541 Spacecraft Materials Outgassing Database) |
  Category Total: 1,630 tests (470 Low-Outgassing Qualified)

Category Pages: Part 1 | Part 2 | Part 3 | Part 4 | Part 5 | Part 6 | Part 7 | Part 8 | Part 9 | Part 10 | [11] | Part 12 | Part 13 | Part 14 | Part 15 | Part 16 | Part 17

Summary Table — Coatings, Conformal Coatings, Paints & Primers (Part 11 of 17)

Data Ref	Material Designation	Manufacturer	Application	TML %	CVCM %	WVR %	NASA Screening	Year	

GSFC02935	MMM 403-C10 A/B AS 3/1 BV VELVET BLACK	MMM — MINNESOTA MINING & MANUFACTURING COMPANY, ST PAUL, MN, ADHESIVES, COATINGS AND SEALERS DIVISION, ELECTRO-PRODUCTS DIVISION, INDUSTRIAL TAPE DIVISION, MAGNETIC PRODUCTS DIVISION	PAINT	3%	0.07%	—%	EXCEEDS SCREENING	1971	
GSFC15358	MMX50 ONE PART RIGID SILICONE COATING CLEAR	RCA — RADIO CORPORATION OF AMERICA, HARRISON, NJ	COATING	1.6%	0.01%	0%	EXCEEDS SCREENING	1986	
GSFC00014	MPC 12S A/B AS 15/1 BW	GEC — GENERAL ELECTRIC COMPANy, PLASTICS DEPARTMENT, PITTSFIELD, MA, SILICONE PRODUCTS DEPARTMENT, WATERFORD, NY, WIRE AND CABLE DEPARTMENT, BRIDGEPORT, CT	CONF COAT	2.5%	0%	—%	EXCEEDS SCREENING	1967	
GSFC00011	MPC 49 A/B AS 10/1 BW	GEC — GENERAL ELECTRIC COMPANy, PLASTICS DEPARTMENT, PITTSFIELD, MA, SILICONE PRODUCTS DEPARTMENT, WATERFORD, NY, WIRE AND CABLE DEPARTMENT, BRIDGEPORT, CT	CONF COAT	0.52%	0%	—%	PASS (≤1.0% TML, ≤0.10% CVCM)	1967	
GSFC30991	MPP COATING -- A2	YMJ — Manufacturer Code YMJ	COATING	3.77%	0.02%	0.32%	EXCEEDS SCREENING	2008	
GSFC12478	MS 125 WHITE COATING BASO4/PVA/KRYLON	GSC — GODDARD SPACE FLIGHT CENTER, GREENBELT, MD	OPTICAL PAINT	0.7%	0.1%	0.01%	PASS (≤1.0% TML, ≤0.10% CVCM)	1982	
GSFC05777	MS 2402 PRIMER/FOIL	DCC — DOW CORNING CORP., MIDLAND, MI	PRIMER	11.66%	0.33%	—%	EXCEEDS SCREENING	1974	
GSFC02134	MS 74 WHITE COATING K2SI03/TI02/ZN0/AL203	GSC — GODDARD SPACE FLIGHT CENTER, GREENBELT, MD	PAINT	4.54%	0%	—%	EXCEEDS SCREENING	1970	
GSFC01984	MS 74 WHITE COATING K2SI03/TI02/ZNO/AL203	GSC — GODDARD SPACE FLIGHT CENTER, GREENBELT, MD	PAINT	6.27%	0.03%	—%	EXCEEDS SCREENING	1970	
GSFC22049	MS 74/MS 74-SILANE 6020 PRIMER/F	GSC — GODDARD SPACE FLIGHT CENTER, GREENBELT, MD	PAINT COMPOSITE	6.42%	0.01%	5.83%	EXCEEDS SCREENING	1994	
GSFC11609	MS 74/SILANE 6020 PRIMER COMPOSITE/F	GSC — GODDARD SPACE FLIGHT CENTER, GREENBELT, MD	PAINT COMPOSITE	4.36%	0%	2.92%	EXCEEDS SCREENING	1981	
GSFC17912	MS-460 AEROSOL SILICONE COATING/F	MSI — MILLER-STEPHENSON CHEMICAL CO., INC., DANBURY, CT	CONF COAT	3.31%	0.91%	0%	EXCEEDS SCREENING	1989	
GSFC17902	MS-465 AEROSOL ACRYLIC COATING/F	MSI — MILLER-STEPHENSON CHEMICAL CO., INC., DANBURY, CT	CONF COAT	12.7%	4.07%	0.09%	EXCEEDS SCREENING	1989	
GSFC17914	MS-470 AEROSOL URETHANE COATING/F	MSI — MILLER-STEPHENSON CHEMICAL CO., INC., DANBURY, CT	CONF COAT	3.5%	0.22%	0.63%	EXCEEDS SCREENING	1989	
GSFC03331	MSA 101E GREEN PAINT OI 650/CHROMIC OXIDE	GSC — GODDARD SPACE FLIGHT CENTER, GREENBELT, MD	PAINT	1.04%	0.47%	—%	EXCEEDS SCREENING	1971	
GSFC03469	MSA 101E GREEN PAINT OI 650/CHROMIC OXIDE	GSC — GODDARD SPACE FLIGHT CENTER, GREENBELT, MD	PAINT	0.11%	0%	—%	PASS (≤1.0% TML, ≤0.10% CVCM)	1972	
GSFC03499	MSA 102 BLACK PAINT CARBON BLACK	GSC — GODDARD SPACE FLIGHT CENTER, GREENBELT, MD	PAINT	0.95%	0.35%	—%	EXCEEDS SCREENING	1972	
GSFC03337	MSA 103 BLACK PAINT OI 650/CARBON BLACK	GSC — GODDARD SPACE FLIGHT CENTER, GREENBELT, MD	PAINT	10.9%	5.94%	—%	EXCEEDS SCREENING	1971	
GSFC02023	MSA 5 BLACK COATING	GSC — GODDARD SPACE FLIGHT CENTER, GREENBELT, MD	PAINT	3.14%	0.02%	—%	EXCEEDS SCREENING	1970	
GSFC02077	MSA 5 BLACK COATING	GSC — GODDARD SPACE FLIGHT CENTER, GREENBELT, MD	PAINT	3.5%	0.02%	—%	EXCEEDS SCREENING	1970	
GSFC02137	MSA 5 BLACK COATING	GSC — GODDARD SPACE FLIGHT CENTER, GREENBELT, MD	PAINT	2.24%	0.04%	—%	EXCEEDS SCREENING	1970	
GSFC03497	MSA 82 WHITE PAINT OI 650/NA TREATED ZNO	GSC — GODDARD SPACE FLIGHT CENTER, GREENBELT, MD	PAINT	0.67%	0.22%	—%	EXCEEDS SCREENING	1972	
GSFC03335	MSA 82 WHITE PAINT OI 650/ZINC OXIDE	GSC — GODDARD SPACE FLIGHT CENTER, GREENBELT, MD	PAINT	1.4%	0.58%	—%	EXCEEDS SCREENING	1971	
GSFC03467	MSA 90 WHITE PAINT OI 650/POTASSIUM TREATED ZNO	GSC — GODDARD SPACE FLIGHT CENTER, GREENBELT, MD	PAINT	0.58%	0.06%	—%	PASS (≤1.0% TML, ≤0.10% CVCM)	1972	
GSFC03333	MSA 90 WHITE PAINT OI 650/ZINC OXIDE	GSC — GODDARD SPACE FLIGHT CENTER, GREENBELT, MD	PAINT	1.78%	0.56%	—%	EXCEEDS SCREENING	1971	
GSFC08906	MSA 94B BLACK PAINT	GSC — GODDARD SPACE FLIGHT CENTER, GREENBELT, MD	PAINT	3.66%	0%	3.59%	EXCEEDS SCREENING	1978	
GSFC29647	MSA 94B BLACK PAINT, BATCH #1117705PT	SWL — Manufacturer Code SWL	CONDUCTIVE PAINT	4.73%	0%	3.91%	EXCEEDS SCREENING	2006	
GSFC31720	MSA 94B SILICATE PAINT	SWL — Manufacturer Code SWL	PAINT	5.48%	0%	4.18%	EXCEEDS SCREENING	2009	
GSFC03213	MSA 95E WHITE PAINT	GSC — GODDARD SPACE FLIGHT CENTER, GREENBELT, MD	PAINT	2.3%	0.23%	—%	EXCEEDS SCREENING	1971	
GSFC03127	MSA 96A GREEN PAINT	GSC — GODDARD SPACE FLIGHT CENTER, GREENBELT, MD	PAINT	2.75%	0.95%	—%	EXCEEDS SCREENING	1971	
GSFC25170	MSA-94B SILICATE PAINT BLACK	SAB — Manufacturer Code SAB	PAINT	3.66%	0%	2.86%	EXCEEDS SCREENING	1998	
GSFC25176	MSA-94B SILICATE PAINT BLACK	SAB — Manufacturer Code SAB	PAINT	3.3%	0%	2.9%	EXCEEDS SCREENING	1998	
GFC36402	NASA GSFC Dark Mirror Coating (DMC) on 1.00 mil Black Kapton XC	GSC — GODDARD SPACE FLIGHT CENTER, GREENBELT, MD	THIN FILM DEPOSITION COATING	0.84%	0.01%	0.87%	PASS (≤1.0% TML, ≤0.10% CVCM)	2019	
GFC36399	NASA GSFC Dark Mirror Coating (DMC) on 2.75 mil Black Kapton XC	GSC — GODDARD SPACE FLIGHT CENTER, GREENBELT, MD	THIN FILM DEPOSITION COATING	0.83%	0.02%	0.79%	PASS (≤1.0% TML, ≤0.10% CVCM)	2019	
GSFC03031	NE 560 WATER BASE LATEX SI02 PAINT	NEL — NUCLEAR ENTERPRISES LTD., WINNIPEG CANADA AND SAN CARLOS, CA	PAINT	0.96%	0.03%	—%	PASS (≤1.0% TML, ≤0.10% CVCM)	1971	
GSFC15594	NEXTEL 110-C10 BLACK PAINT/F	MMM — MINNESOTA MINING & MANUFACTURING COMPANY, ST PAUL, MN, ADHESIVES, COATINGS AND SEALERS DIVISION, ELECTRO-PRODUCTS DIVISION, INDUSTRIAL TAPE DIVISION, MAGNETIC PRODUCTS DIVISION	PAINT	6.47%	0.03%	5.32%	EXCEEDS SCREENING	1986	
GSFC13407	NEXTEL 3101-C10 I/II AS 8/1 BW BLACK SUEDE PAINT	MMM — MINNESOTA MINING & MANUFACTURING COMPANY, ST PAUL, MN, ADHESIVES, COATINGS AND SEALERS DIVISION, ELECTRO-PRODUCTS DIVISION, INDUSTRIAL TAPE DIVISION, MAGNETIC PRODUCTS DIVISION	PAINT	2.21%	0.37%	0.33%	EXCEEDS SCREENING	1983	
GSFC25894	NEXTEL 811-21 VELVET COATING 9218 BLACK/F	MMM — MINNESOTA MINING & MANUFACTURING COMPANY, ST PAUL, MN, ADHESIVES, COATINGS AND SEALERS DIVISION, ELECTRO-PRODUCTS DIVISION, INDUSTRIAL TAPE DIVISION, MAGNETIC PRODUCTS DIVISION	COATING	1.21%	0%	0.7%	EXCEEDS SCREENING	1998	
GSFC01660	NICKEL BLACK/ELECTROLESS PLATED ALUMINUM	GSC — GODDARD SPACE FLIGHT CENTER, GREENBELT, MD	COATING	0.32%	0.04%	—%	PASS (≤1.0% TML, ≤0.10% CVCM)	1969	
GSFC01603	NICKEL DULL PLATED ALUMINUM	GSC — GODDARD SPACE FLIGHT CENTER, GREENBELT, MD	COATING	0.15%	0.03%	—%	PASS (≤1.0% TML, ≤0.10% CVCM)	1969	
GSFC01597	NICKLE B GLOSSY PLATED ALUMINUM	GSC — GODDARD SPACE FLIGHT CENTER, GREENBELT, MD	COATING	0.12%	0.05%	—%	PASS (≤1.0% TML, ≤0.10% CVCM)	1969	
GSFC01669	NICKLE BLACK/COPPER/ALUMINUM	GSC — GODDARD SPACE FLIGHT CENTER, GREENBELT, MD	COATING	0.28%	0.05%	—%	PASS (≤1.0% TML, ≤0.10% CVCM)	1969	
GSFC35601	NOXTAT SDG	NOX — Manufacturer Code NOX	COATING	1.87%	0.08%	0.6%	EXCEEDS SCREENING	2015	
GSFC12481	NS 43C WHITE PAINT K2SIO3/ZNO/AL2O3/TIO2	GSC — GODDARD SPACE FLIGHT CENTER, GREENBELT, MD	PAINT	3.4%	0%	2.68%	EXCEEDS SCREENING	1982	
GSFC08315	NS 59A GREEN PAINT K2SIO3/ZNO AS 1/3 BW W/1% COBALT	GSC — GODDARD SPACE FLIGHT CENTER, GREENBELT, MD	PAINT	2.16%	0%	0.75%	EXCEEDS SCREENING	1977	
GSFC17560	NSB 69E BLACK ELEC COND SILICONE PAINT	GSC — GODDARD SPACE FLIGHT CENTER, GREENBELT, MD	ELEC COND PAINT	0.18%	0.01%	0%	PASS (≤1.0% TML, ≤0.10% CVCM)	1988	
GSFC17562	NSB 69E BLACK ELEC COND SILICONE PAINT	GSC — GODDARD SPACE FLIGHT CENTER, GREENBELT, MD	ELEC COND PAINT	0.12%	0.01%	0.02%	PASS (≤1.0% TML, ≤0.10% CVCM)	1988	
GSFC17564	NSB 69E BLACK ELEC COND SILICONE PAINT	GSC — GODDARD SPACE FLIGHT CENTER, GREENBELT, MD	ELEC COND PAINT	0.19%	0.01%	0.05%	PASS (≤1.0% TML, ≤0.10% CVCM)	1988	
GSFC17642	NSB 69E BLACK ELEC COND SILICONE PAINT	GSC — GODDARD SPACE FLIGHT CENTER, GREENBELT, MD	ELEC COND PAINT	1.83%	0.63%	0%	EXCEEDS SCREENING	1988	
GSFC17644	NSB 69E BLACK ELEC COND SILICONE PAINT	GSC — GODDARD SPACE FLIGHT CENTER, GREENBELT, MD	ELEC COND PAINT	1.46%	0.64%	0.01%	EXCEEDS SCREENING	1988	
GSFC17646	NSB 69E BLACK ELEC COND SILICONE PAINT	GSC — GODDARD SPACE FLIGHT CENTER, GREENBELT, MD	ELEC COND PAINT	0.32%	0.14%	0%	EXCEEDS SCREENING	1988	
GSFC17656	NSB 69E BLACK ELEC COND SILICONE PAINT	GSC — GODDARD SPACE FLIGHT CENTER, GREENBELT, MD	ELEC COND PAINT	1.54%	0.71%	0%	EXCEEDS SCREENING	1988	
GSFC17658	NSB 69E BLACK ELEC COND SILICONE PAINT	GSC — GODDARD SPACE FLIGHT CENTER, GREENBELT, MD	ELEC COND PAINT	0.89%	0.5%	0%	EXCEEDS SCREENING	1988	
GSFC17660	NSB 69E BLACK ELEC COND SILICONE PAINT	GSC — GODDARD SPACE FLIGHT CENTER, GREENBELT, MD	ELEC COND PAINT	0.14%	0.01%	0%	PASS (≤1.0% TML, ≤0.10% CVCM)	1988	
GSFC19285	NSB 69E BLACK ELEC COND SILICONE PAINT	GSC — GODDARD SPACE FLIGHT CENTER, GREENBELT, MD	ELEC COND PAINT	0.5%	0.13%	0.01%	EXCEEDS SCREENING	1990	
GSFC19287	NSB 69E BLACK ELEC COND SILICONT PAINT	GSC — GODDARD SPACE FLIGHT CENTER, GREENBELT, MD	ELEC COND PAINT	0.29%	0.06%	0.01%	PASS (≤1.0% TML, ≤0.10% CVCM)	1990	
GSFC25134	NSB-43C SILICATE PAINT WHITE	SAB — Manufacturer Code SAB	PAINT	4.55%	0%	3.18%	EXCEEDS SCREENING	1998	
GSFC18054	NSB-6982 BLACK ELEC COND SILICONE PAINT	GSC — GODDARD SPACE FLIGHT CENTER, GREENBELT, MD	ELEC COND PAINT	0.95%	0.42%	0.1%	EXCEEDS SCREENING	1989	
GSFC18056	NSB-6982 BLACK ELEC COND SILICONE PAINT	GSC — GODDARD SPACE FLIGHT CENTER, GREENBELT, MD	ELEC COND PAINT	0.67%	0.32%	0.12%	EXCEEDS SCREENING	1989	
GSFC18058	NSB-6982 BLACK ELEC COND SILICONE PAINT	GSC — GODDARD SPACE FLIGHT CENTER, GREENBELT, MD	ELEC COND PAINT	0.17%	0.01%	0.12%	PASS (≤1.0% TML, ≤0.10% CVCM)	1989	
GSFC18060	NSB-6982 BLACK ELEC COND SILICONE PAINT	GSC — GODDARD SPACE FLIGHT CENTER, GREENBELT, MD	ELEC COND PAINT	0.2%	0.01%	0.13%	PASS (≤1.0% TML, ≤0.10% CVCM)	1989	
GSFC18072	NSB-6982 BLACK ELEC COND SILICONE PAINT	GSC — GODDARD SPACE FLIGHT CENTER, GREENBELT, MD	ELEC COND PAINT	0.55%	0.35%	0.07%	EXCEEDS SCREENING	1989	
GSFC18074	NSB-6982 BLACK ELEC COND SILICONE PAINT	GSC — GODDARD SPACE FLIGHT CENTER, GREENBELT, MD	ELEC COND PAINT	0.5%	0.35%	0.06%	EXCEEDS SCREENING	1989	
GSFC18076	NSB-6982 BLACK ELEC COND SILICONE PAINT	GSC — GODDARD SPACE FLIGHT CENTER, GREENBELT, MD	ELEC COND PAINT	0.08%	0.04%	0.06%	PASS (≤1.0% TML, ≤0.10% CVCM)	1989	
GSFC18078	NSB-6982 BLACK ELEC COND SILICONE PAINT	GSC — GODDARD SPACE FLIGHT CENTER, GREENBELT, MD	ELEC COND PAINT	0.06%	0.01%	0.07%	PASS (≤1.0% TML, ≤0.10% CVCM)	1989	
GSFC19289	NSB-6982 BLACK ELEC COND SILICONE PAINT	GSC — GODDARD SPACE FLIGHT CENTER, GREENBELT, MD	ELEC COND PAINT	1.08%	0.48%	0.03%	EXCEEDS SCREENING	1990	
GSFC19291	NSB-6982 BLACK ELEC COND SILICONE PAINT	GSC — GODDARD SPACE FLIGHT CENTER, GREENBELT, MD	ELEC COND PAINT	0.76%	0.41%	0.03%	EXCEEDS SCREENING	1990	
GSFC19293	NSB-6982 BLACK ELEC COND SILICONE PAINT	GSC — GODDARD SPACE FLIGHT CENTER, GREENBELT, MD	ELEC COND PAINT	0.34%	0.02%	0.03%	PASS (≤1.0% TML, ≤0.10% CVCM)	1990	
GSFC19295	NSB-6982 BLACK ELEC COND SILICONE PAINT	GSC — GODDARD SPACE FLIGHT CENTER, GREENBELT, MD	ELEC COND PAINT	0.3%	0.02%	0.01%	PASS (≤1.0% TML, ≤0.10% CVCM)	1990	
GSFC19297	NSB-6982 BLACK ELEC COND SILICONE PAINT	GSC — GODDARD SPACE FLIGHT CENTER, GREENBELT, MD	ELEC COND PAINT	0.74%	0.49%	0.03%	EXCEEDS SCREENING	1990	
GSFC19299	NSB-6982 BLACK ELEC COND SILICONE PAINT	GSC — GODDARD SPACE FLIGHT CENTER, GREENBELT, MD	ELEC COND PAINT	0.68%	0.36%	0.01%	EXCEEDS SCREENING	1990	
GSFC19301	NSB-6982 BLACK ELEC COND SILICONE PAINT	GSC — GODDARD SPACE FLIGHT CENTER, GREENBELT, MD	ELEC COND PAINT	0.31%	0.07%	0.01%	PASS (≤1.0% TML, ≤0.10% CVCM)	1990	
GSFC19303	NSB-6982 BLACK ELEC COND SILICONE PAINT	GSC — GODDARD SPACE FLIGHT CENTER, GREENBELT, MD	ELEC COND PAINT	0.25%	0.01%	0.03%	PASS (≤1.0% TML, ≤0.10% CVCM)	1990	
GSFC26071	NSB-6982 BLACK ELEC COND SILICONE PAINT (SHAI)	GSC — GODDARD SPACE FLIGHT CENTER, GREENBELT, MD	PAINT	4.53%	1.27%	0.45%	EXCEEDS SCREENING	1999	
GSFC26068	NSB-6982 BLACK ELEC COND SILICONE PAINT (SWALES)	GSC — GODDARD SPACE FLIGHT CENTER, GREENBELT, MD	PAINT	4.72%	1.17%	0.49%	EXCEEDS SCREENING	1999	
GSFC25131	NSB-6982 ELEC COND SILICONE BLACK	SBB — Manufacturer Code SBB	PAINT	2.48%	0.67%	0.23%	EXCEEDS SCREENING	1998	
GSFC25137	NSB-6982 ELEC COND SILICONE BLACK	SAB — Manufacturer Code SAB	PAINT	0.32%	0.01%	0.23%	PASS (≤1.0% TML, ≤0.10% CVCM)	1998	
GSFC06881	NT 114 POLYMERIC COATING	NTI — NT INDUSTRIES, ENGLEWOOD CLIFFS, NJ	CONF COAT	3.69%	0.01%	0.03%	EXCEEDS SCREENING	1975	
GSFC04806	NYLEZE MAGNET WIRE COATING RED 130C USE	PDC — PHELPS DODGE COPPER PRODUCTS CORP, NEW YORK, NY	WIRE COATING	1.43%	0%	—%	EXCEEDS SCREENING	1973	
GSFC04298	NYLEZE MAGNET WIRE INSULATION - RED (COATING ONLY)	PDC — PHELPS DODGE COPPER PRODUCTS CORP, NEW YORK, NY	WIRE COATING	1.34%	0.23%	—%	EXCEEDS SCREENING	1972	
GSFC04296	NYLEZE MAGNET WIRE INSULATION-GREEN (COATING ONLY)	PDC — PHELPS DODGE COPPER PRODUCTS CORP, NEW YORK, NY	WIRE COATING	1.17%	0.13%	—%	EXCEEDS SCREENING	1972	
GSFC07802	OI 100 GLASS RESIN 40% BW IN ETHANOL/F	OII — OWENS ILLINOIS INC., TOLEDO, OH	CONF COAT	0.25%	0.07%	0.02%	PASS (≤1.0% TML, ≤0.10% CVCM)	1976	
GSFC07805	OI 650 GLASS RESIN 40% BW IN ETHANOL/F	OII — OWENS ILLINOIS INC., TOLEDO, OH	CONF COAT	0.15%	0.03%	0%	PASS (≤1.0% TML, ≤0.10% CVCM)	1976	
GSFC05841	OI 650 RESIN REGULAR	ITR — IIT RESEARCH INSTITUTE, CHICAGO, IL	PAINT BASE	2.59%	0.32%	—%	EXCEEDS SCREENING	1974	
GSFC02230	OI 650 RESIN WHITE PAINT GSFC SHAI	GSC — GODDARD SPACE FLIGHT CENTER, GREENBELT, MD	PAINT	0.51%	0.02%	—%	PASS (≤1.0% TML, ≤0.10% CVCM)	1970	
GSFC02242	OI 650 RESIN WHITE PAINT/ZRO GSFC TRIOLO	GSC — GODDARD SPACE FLIGHT CENTER, GREENBELT, MD	PAINT	0.77%	0%	—%	PASS (≤1.0% TML, ≤0.10% CVCM)	1970	
GSFC05843	OI 650G - GIORI MOD	ITR — IIT RESEARCH INSTITUTE, CHICAGO, IL	PAINT BASE	0.87%	0.51%	—%	EXCEEDS SCREENING	1974	
GSFC26119	OPTOBLACK COATING/F	LAB — LABSPHERE, NORTH SUTTON, NH	OPTICAL COATING	0.92%	0.06%	0.55%	PASS (≤1.0% TML, ≤0.10% CVCM)	1999	
GSFC02328	P 764 EPOXY PRIMER EPON 828 BASE	GSC — GODDARD SPACE FLIGHT CENTER, GREENBELT, MD	PRIMER	2.66%	0%	—%	EXCEEDS SCREENING	1970	
GSFC07140	P 764-1A WHITE SILICONE PAINT	GSC — GODDARD SPACE FLIGHT CENTER, GREENBELT, MD	PAINT	0.59%	0.03%	0.1%	PASS (≤1.0% TML, ≤0.10% CVCM)	1975	
GSFC15016	P413D PHENOLIC COATING - BROWN/F	HSC — HERESITE-SAEKAPHEN CItEM CO,, MANITOWOC, WI	COATING	0.77%	0%	0.61%	PASS (≤1.0% TML, ≤0.10% CVCM)	1985	
GSFC03620	P415A EPOXY PRIMER	ABC — ANDREW BROWN CO., LOS ANGELES CA	PRIMER	3.97%	0.1%	—%	EXCEEDS SCREENING	1972	
GSFC03548	P527 PRIMER EPOXY/POLYAMIDE	ABC — ANDREW BROWN CO., LOS ANGELES CA	PRIMER	2.16%	0.04%	—%	EXCEEDS SCREENING	1972	
GSFC02152	PAINT 2019	CAC — CARROLL PRODUCTS, INC., FARMINGDALE, LONG ISLAND, NY	PAINT	2.04%	0.23%	—%	EXCEEDS SCREENING	1970	
GSFC00954	PAINT 2019 OVER PRIMER 2012	CAC — CARROLL PRODUCTS, INC., FARMINGDALE, LONG ISLAND, NY	PAINT	2.92%	0.07%	—%	EXCEEDS SCREENING	1969	
GSFC00990	PAINT 2019 OVER PRIMER 2012 RERUN	CAC — CARROLL PRODUCTS, INC., FARMINGDALE, LONG ISLAND, NY	PAINT	0.61%	0.13%	—%	EXCEEDS SCREENING	1969	
GSFC19875	PAINT 822X375/910X710 AS 1/1 PBW GRAY POLYURETHANE/F	DES — DESOTO INCORPORATED, DES PLAINS, IL	PAINT	2.26%	0.11%	0.34%	EXCEEDS SCREENING	1991	
GSFC03525	PAINT BLACK FR LERC PLUMBROOK VAC EXP FOR 3065 HR	ZZZ — MANUFACTURER UNKNOWN	PAINT	1.68%	0.41%	—%	EXCEEDS SCREENING	1972	
GSFC03523	PAINT DK GRAY FR LERC PLUMBROOK VAC EXP FOR 3065 HR	ZZZ — MANUFACTURER UNKNOWN	PAINT	4.93%	1.12%	—%	EXCEEDS SCREENING	1972	
GSFC10117	PAINT EPOXY TWO PART BLUE PROPRIETARY	ZZZ — MANUFACTURER UNKNOWN	PAINT	1.39%	0.09%	0.22%	EXCEEDS SCREENING	1979	

Detailed ASTM E595 Spacecraft Material Test Records

  [GSFC02935] MMM 403-C10 A/B AS 3/1 BV VELVET BLACK
EXCEEDS STANDARD THRESHOLD (TML 3.00% > 1.0%) Category: Coatings, Conformal Coatings, Paints & Primers (PAINT)
Material Designation / Composition: MMM 403-C10 A/B AS 3/1 BV VELVET BLACK
GSFC Data Reference ID: GSFC02935 (Test Year: 1971)
Manufacturer: MMM — MINNESOTA MINING & MANUFACTURING COMPANY, ST PAUL, MN, ADHESIVES, COATINGS AND SEALERS DIVISION, ELECTRO-PRODUCTS DIVISION, INDUSTRIAL TAPE DIVISION, MAGNETIC PRODUCTS DIVISION
ASTM E595 Outgassing Test Results (24h at 125 °C in Vacuum, Collector at 25 °C): Total Mass Loss (TML) = 3% | Collected Volatile Condensable Material (CVCM) = 0.07% | Water Vapor Regained (WVR) = N/A%
Cure Schedule (Pre-Test Conditioning): Step 1 (Time: 48H, Temp: 66 °C, Atm: AIR) → Step 2 (Time: 5D, Temp: 25 °C, Atm: AIR)
[GSFC15358] MMX50 ONE PART RIGID SILICONE COATING CLEAR
EXCEEDS STANDARD THRESHOLD (TML 1.60% > 1.0%) Category: Coatings, Conformal Coatings, Paints & Primers (COATING)
Material Designation / Composition: MMX50 ONE PART RIGID SILICONE COATING CLEAR
GSFC Data Reference ID: GSFC15358 (Test Year: 1986)
Manufacturer: RCA — RADIO CORPORATION OF AMERICA, HARRISON, NJ
ASTM E595 Outgassing Test Results (24h at 125 °C in Vacuum, Collector at 25 °C): Total Mass Loss (TML) = 1.6% | Collected Volatile Condensable Material (CVCM) = 0.01% | Water Vapor Regained (WVR) = 0%
Cure Schedule (Pre-Test Conditioning): Step 1 (Time: 24H, Temp: 25 °C, Atm: AIR)
[GSFC00014] MPC 12S A/B AS 15/1 BW
EXCEEDS STANDARD THRESHOLD (TML 2.50% > 1.0%) Category: Coatings, Conformal Coatings, Paints & Primers (CONF COAT)
Material Designation / Composition: MPC 12S A/B AS 15/1 BW
GSFC Data Reference ID: GSFC00014 (Test Year: 1967)
Manufacturer: GEC — GENERAL ELECTRIC COMPANy, PLASTICS DEPARTMENT, PITTSFIELD, MA, SILICONE PRODUCTS DEPARTMENT, WATERFORD, NY, WIRE AND CABLE DEPARTMENT, BRIDGEPORT, CT
ASTM E595 Outgassing Test Results (24h at 125 °C in Vacuum, Collector at 25 °C): Total Mass Loss (TML) = 2.5% | Collected Volatile Condensable Material (CVCM) = 0% | Water Vapor Regained (WVR) = N/A%
Cure Schedule (Pre-Test Conditioning): Step 1 (Time: 4H, Temp: 25 °C, Atm: AIR) → Step 2 (Time: 2H, Temp: 63 °C, Atm: AIR)
[GSFC00011] MPC 49 A/B AS 10/1 BW
PASS — Meets NASA Standard Low-Outgassing Screening Criteria (TML ≤ 1.0%, CVCM ≤ 0.10%) Category: Coatings, Conformal Coatings, Paints & Primers (CONF COAT)
Material Designation / Composition: MPC 49 A/B AS 10/1 BW
GSFC Data Reference ID: GSFC00011 (Test Year: 1967)
Manufacturer: GEC — GENERAL ELECTRIC COMPANy, PLASTICS DEPARTMENT, PITTSFIELD, MA, SILICONE PRODUCTS DEPARTMENT, WATERFORD, NY, WIRE AND CABLE DEPARTMENT, BRIDGEPORT, CT
ASTM E595 Outgassing Test Results (24h at 125 °C in Vacuum, Collector at 25 °C): Total Mass Loss (TML) = 0.52% | Collected Volatile Condensable Material (CVCM) = 0% | Water Vapor Regained (WVR) = N/A%
Cure Schedule (Pre-Test Conditioning): Step 1 (Time: 4H, Temp: 25 °C, Atm: AIR) → Step 2 (Time: 2H, Temp: 66 °C, Atm: AIR)
[GSFC30991] MPP COATING -- A2
EXCEEDS STANDARD THRESHOLD (TML 3.77% > 1.0%) Category: Coatings, Conformal Coatings, Paints & Primers (COATING)
Material Designation / Composition: MPP COATING -- A2
GSFC Data Reference ID: GSFC30991 (Test Year: 2008)
Manufacturer: YMJ — Manufacturer Code YMJ
ASTM E595 Outgassing Test Results (24h at 125 °C in Vacuum, Collector at 25 °C): Total Mass Loss (TML) = 3.77% | Collected Volatile Condensable Material (CVCM) = 0.02% | Water Vapor Regained (WVR) = 0.32%
Cure Schedule (Pre-Test Conditioning): Not specified / As received
[GSFC12478] MS 125 WHITE COATING BASO4/PVA/KRYLON
PASS — Meets NASA Standard Low-Outgassing Screening Criteria (TML ≤ 1.0%, CVCM ≤ 0.10%) Category: Coatings, Conformal Coatings, Paints & Primers (OPTICAL PAINT)
Material Designation / Composition: MS 125 WHITE COATING BASO4/PVA/KRYLON
GSFC Data Reference ID: GSFC12478 (Test Year: 1982)
Manufacturer: GSC — GODDARD SPACE FLIGHT CENTER, GREENBELT, MD
ASTM E595 Outgassing Test Results (24h at 125 °C in Vacuum, Collector at 25 °C): Total Mass Loss (TML) = 0.7% | Collected Volatile Condensable Material (CVCM) = 0.1% | Water Vapor Regained (WVR) = 0.01%
Cure Schedule (Pre-Test Conditioning): Step 1 (Time: 14D, Temp: 25 °C, Atm: AIR)
[GSFC05777] MS 2402 PRIMER/FOIL
EXCEEDS STANDARD THRESHOLD (TML 11.66% > 1.0%, CVCM 0.33% > 0.10%) Category: Coatings, Conformal Coatings, Paints & Primers (PRIMER)
Material Designation / Composition: MS 2402 PRIMER/FOIL
GSFC Data Reference ID: GSFC05777 (Test Year: 1974)
Manufacturer: DCC — DOW CORNING CORP., MIDLAND, MI
ASTM E595 Outgassing Test Results (24h at 125 °C in Vacuum, Collector at 25 °C): Total Mass Loss (TML) = 11.66% | Collected Volatile Condensable Material (CVCM) = 0.33% | Water Vapor Regained (WVR) = N/A%
Cure Schedule (Pre-Test Conditioning): Step 1 (Time: 24H, Temp: 25 °C, Atm: AIR)
[GSFC02134] MS 74 WHITE COATING K2SI03/TI02/ZN0/AL203
EXCEEDS STANDARD THRESHOLD (TML 4.54% > 1.0%) Category: Coatings, Conformal Coatings, Paints & Primers (PAINT)
Material Designation / Composition: MS 74 WHITE COATING K2SI03/TI02/ZN0/AL203
GSFC Data Reference ID: GSFC02134 (Test Year: 1970)
Manufacturer: GSC — GODDARD SPACE FLIGHT CENTER, GREENBELT, MD
ASTM E595 Outgassing Test Results (24h at 125 °C in Vacuum, Collector at 25 °C): Total Mass Loss (TML) = 4.54% | Collected Volatile Condensable Material (CVCM) = 0% | Water Vapor Regained (WVR) = N/A%
Cure Schedule (Pre-Test Conditioning): Step 1 (Time: 48H, Temp: 100 °C, Atm: AIR)
[GSFC01984] MS 74 WHITE COATING K2SI03/TI02/ZNO/AL203
EXCEEDS STANDARD THRESHOLD (TML 6.27% > 1.0%) Category: Coatings, Conformal Coatings, Paints & Primers (PAINT)
Material Designation / Composition: MS 74 WHITE COATING K2SI03/TI02/ZNO/AL203
GSFC Data Reference ID: GSFC01984 (Test Year: 1970)
Manufacturer: GSC — GODDARD SPACE FLIGHT CENTER, GREENBELT, MD
ASTM E595 Outgassing Test Results (24h at 125 °C in Vacuum, Collector at 25 °C): Total Mass Loss (TML) = 6.27% | Collected Volatile Condensable Material (CVCM) = 0.03% | Water Vapor Regained (WVR) = N/A%
Cure Schedule (Pre-Test Conditioning): Step 1 (Time: 24H, Temp: 25 °C, Atm: AIR)
[GSFC22049] MS 74/MS 74-SILANE 6020 PRIMER/F
EXCEEDS STANDARD THRESHOLD (TML 6.42% > 1.0%) Category: Coatings, Conformal Coatings, Paints & Primers (PAINT COMPOSITE)
Material Designation / Composition: MS 74/MS 74-SILANE 6020 PRIMER/F
GSFC Data Reference ID: GSFC22049 (Test Year: 1994)
Manufacturer: GSC — GODDARD SPACE FLIGHT CENTER, GREENBELT, MD
ASTM E595 Outgassing Test Results (24h at 125 °C in Vacuum, Collector at 25 °C): Total Mass Loss (TML) = 6.42% | Collected Volatile Condensable Material (CVCM) = 0.01% | Water Vapor Regained (WVR) = 5.83%
Cure Schedule (Pre-Test Conditioning): Step 1 (Time: 14D, Temp: 25 °C, Atm: AIR)
[GSFC11609] MS 74/SILANE 6020 PRIMER COMPOSITE/F
EXCEEDS STANDARD THRESHOLD (TML 4.36% > 1.0%) Category: Coatings, Conformal Coatings, Paints & Primers (PAINT COMPOSITE)
Material Designation / Composition: MS 74/SILANE 6020 PRIMER COMPOSITE/F
GSFC Data Reference ID: GSFC11609 (Test Year: 1981)
Manufacturer: GSC — GODDARD SPACE FLIGHT CENTER, GREENBELT, MD
ASTM E595 Outgassing Test Results (24h at 125 °C in Vacuum, Collector at 25 °C): Total Mass Loss (TML) = 4.36% | Collected Volatile Condensable Material (CVCM) = 0% | Water Vapor Regained (WVR) = 2.92%
Cure Schedule (Pre-Test Conditioning): Step 1 (Time: 7D, Temp: 25 °C, Atm: AIR)
[GSFC17912] MS-460 AEROSOL SILICONE COATING/F
EXCEEDS STANDARD THRESHOLD (TML 3.31% > 1.0%, CVCM 0.91% > 0.10%) Category: Coatings, Conformal Coatings, Paints & Primers (CONF COAT)
Material Designation / Composition: MS-460 AEROSOL SILICONE COATING/F
GSFC Data Reference ID: GSFC17912 (Test Year: 1989)
Manufacturer: MSI — MILLER-STEPHENSON CHEMICAL CO., INC., DANBURY, CT
ASTM E595 Outgassing Test Results (24h at 125 °C in Vacuum, Collector at 25 °C): Total Mass Loss (TML) = 3.31% | Collected Volatile Condensable Material (CVCM) = 0.91% | Water Vapor Regained (WVR) = 0%
Cure Schedule (Pre-Test Conditioning): Step 1 (Time: 24H, Temp: 25 °C, Atm: AIR)
[GSFC17902] MS-465 AEROSOL ACRYLIC COATING/F
EXCEEDS STANDARD THRESHOLD (TML 12.70% > 1.0%, CVCM 4.07% > 0.10%) Category: Coatings, Conformal Coatings, Paints & Primers (CONF COAT)
Material Designation / Composition: MS-465 AEROSOL ACRYLIC COATING/F
GSFC Data Reference ID: GSFC17902 (Test Year: 1989)
Manufacturer: MSI — MILLER-STEPHENSON CHEMICAL CO., INC., DANBURY, CT
ASTM E595 Outgassing Test Results (24h at 125 °C in Vacuum, Collector at 25 °C): Total Mass Loss (TML) = 12.7% | Collected Volatile Condensable Material (CVCM) = 4.07% | Water Vapor Regained (WVR) = 0.09%
Cure Schedule (Pre-Test Conditioning): Step 1 (Time: 24H, Temp: 25 °C, Atm: AIR)
[GSFC17914] MS-470 AEROSOL URETHANE COATING/F
EXCEEDS STANDARD THRESHOLD (TML 3.50% > 1.0%, CVCM 0.22% > 0.10%) Category: Coatings, Conformal Coatings, Paints & Primers (CONF COAT)
Material Designation / Composition: MS-470 AEROSOL URETHANE COATING/F
GSFC Data Reference ID: GSFC17914 (Test Year: 1989)
Manufacturer: MSI — MILLER-STEPHENSON CHEMICAL CO., INC., DANBURY, CT
ASTM E595 Outgassing Test Results (24h at 125 °C in Vacuum, Collector at 25 °C): Total Mass Loss (TML) = 3.5% | Collected Volatile Condensable Material (CVCM) = 0.22% | Water Vapor Regained (WVR) = 0.63%
Cure Schedule (Pre-Test Conditioning): Step 1 (Time: 24H, Temp: 25 °C, Atm: AIR)
[GSFC03331] MSA 101E GREEN PAINT OI 650/CHROMIC OXIDE
EXCEEDS STANDARD THRESHOLD (TML 1.04% > 1.0%, CVCM 0.47% > 0.10%) Category: Coatings, Conformal Coatings, Paints & Primers (PAINT)
Material Designation / Composition: MSA 101E GREEN PAINT OI 650/CHROMIC OXIDE
GSFC Data Reference ID: GSFC03331 (Test Year: 1971)
Manufacturer: GSC — GODDARD SPACE FLIGHT CENTER, GREENBELT, MD
ASTM E595 Outgassing Test Results (24h at 125 °C in Vacuum, Collector at 25 °C): Total Mass Loss (TML) = 1.04% | Collected Volatile Condensable Material (CVCM) = 0.47% | Water Vapor Regained (WVR) = N/A%
Cure Schedule (Pre-Test Conditioning): Step 1 (Time: 6H, Temp: 95 °C, Atm: AIR)
[GSFC03469] MSA 101E GREEN PAINT OI 650/CHROMIC OXIDE
PASS — Meets NASA Standard Low-Outgassing Screening Criteria (TML ≤ 1.0%, CVCM ≤ 0.10%) Category: Coatings, Conformal Coatings, Paints & Primers (PAINT)
Material Designation / Composition: MSA 101E GREEN PAINT OI 650/CHROMIC OXIDE
GSFC Data Reference ID: GSFC03469 (Test Year: 1972)
Manufacturer: GSC — GODDARD SPACE FLIGHT CENTER, GREENBELT, MD
ASTM E595 Outgassing Test Results (24h at 125 °C in Vacuum, Collector at 25 °C): Total Mass Loss (TML) = 0.11% | Collected Volatile Condensable Material (CVCM) = 0% | Water Vapor Regained (WVR) = N/A%
Cure Schedule (Pre-Test Conditioning): Step 1 (Time: 6H, Temp: 150 °C, Atm: AIR)
[GSFC03499] MSA 102 BLACK PAINT CARBON BLACK
EXCEEDS STANDARD THRESHOLD (CVCM 0.35% > 0.10%) Category: Coatings, Conformal Coatings, Paints & Primers (PAINT)
Material Designation / Composition: MSA 102 BLACK PAINT CARBON BLACK
GSFC Data Reference ID: GSFC03499 (Test Year: 1972)
Manufacturer: GSC — GODDARD SPACE FLIGHT CENTER, GREENBELT, MD
ASTM E595 Outgassing Test Results (24h at 125 °C in Vacuum, Collector at 25 °C): Total Mass Loss (TML) = 0.95% | Collected Volatile Condensable Material (CVCM) = 0.35% | Water Vapor Regained (WVR) = N/A%
Cure Schedule (Pre-Test Conditioning): Step 1 (Time: 6H, Temp: 150 °C, Atm: AIR)
[GSFC03337] MSA 103 BLACK PAINT OI 650/CARBON BLACK
EXCEEDS STANDARD THRESHOLD (TML 10.90% > 1.0%, CVCM 5.94% > 0.10%) Category: Coatings, Conformal Coatings, Paints & Primers (PAINT)
Material Designation / Composition: MSA 103 BLACK PAINT OI 650/CARBON BLACK
GSFC Data Reference ID: GSFC03337 (Test Year: 1971)
Manufacturer: GSC — GODDARD SPACE FLIGHT CENTER, GREENBELT, MD
ASTM E595 Outgassing Test Results (24h at 125 °C in Vacuum, Collector at 25 °C): Total Mass Loss (TML) = 10.9% | Collected Volatile Condensable Material (CVCM) = 5.94% | Water Vapor Regained (WVR) = N/A%
Cure Schedule (Pre-Test Conditioning): Step 1 (Time: 6H, Temp: 95 °C, Atm: AIR)
[GSFC02023] MSA 5 BLACK COATING
EXCEEDS STANDARD THRESHOLD (TML 3.14% > 1.0%) Category: Coatings, Conformal Coatings, Paints & Primers (PAINT)
Material Designation / Composition: MSA 5 BLACK COATING
GSFC Data Reference ID: GSFC02023 (Test Year: 1970)
Manufacturer: GSC — GODDARD SPACE FLIGHT CENTER, GREENBELT, MD
ASTM E595 Outgassing Test Results (24h at 125 °C in Vacuum, Collector at 25 °C): Total Mass Loss (TML) = 3.14% | Collected Volatile Condensable Material (CVCM) = 0.02% | Water Vapor Regained (WVR) = N/A%
Cure Schedule (Pre-Test Conditioning): Step 1 (Time: 3D, Temp: 25 °C, Atm: AIR)
[GSFC02077] MSA 5 BLACK COATING
EXCEEDS STANDARD THRESHOLD (TML 3.50% > 1.0%) Category: Coatings, Conformal Coatings, Paints & Primers (PAINT)
Material Designation / Composition: MSA 5 BLACK COATING
GSFC Data Reference ID: GSFC02077 (Test Year: 1970)
Manufacturer: GSC — GODDARD SPACE FLIGHT CENTER, GREENBELT, MD
ASTM E595 Outgassing Test Results (24h at 125 °C in Vacuum, Collector at 25 °C): Total Mass Loss (TML) = 3.5% | Collected Volatile Condensable Material (CVCM) = 0.02% | Water Vapor Regained (WVR) = N/A%
Cure Schedule (Pre-Test Conditioning): Not specified / As received
[GSFC02137] MSA 5 BLACK COATING
EXCEEDS STANDARD THRESHOLD (TML 2.24% > 1.0%) Category: Coatings, Conformal Coatings, Paints & Primers (PAINT)
Material Designation / Composition: MSA 5 BLACK COATING
GSFC Data Reference ID: GSFC02137 (Test Year: 1970)
Manufacturer: GSC — GODDARD SPACE FLIGHT CENTER, GREENBELT, MD
ASTM E595 Outgassing Test Results (24h at 125 °C in Vacuum, Collector at 25 °C): Total Mass Loss (TML) = 2.24% | Collected Volatile Condensable Material (CVCM) = 0.04% | Water Vapor Regained (WVR) = N/A%
Cure Schedule (Pre-Test Conditioning): Step 1 (Time: 48H, Temp: 100 °C, Atm: AIR)
[GSFC03497] MSA 82 WHITE PAINT OI 650/NA TREATED ZNO
EXCEEDS STANDARD THRESHOLD (CVCM 0.22% > 0.10%) Category: Coatings, Conformal Coatings, Paints & Primers (PAINT)
Material Designation / Composition: MSA 82 WHITE PAINT OI 650/NA TREATED ZNO
GSFC Data Reference ID: GSFC03497 (Test Year: 1972)
Manufacturer: GSC — GODDARD SPACE FLIGHT CENTER, GREENBELT, MD
ASTM E595 Outgassing Test Results (24h at 125 °C in Vacuum, Collector at 25 °C): Total Mass Loss (TML) = 0.67% | Collected Volatile Condensable Material (CVCM) = 0.22% | Water Vapor Regained (WVR) = N/A%
Cure Schedule (Pre-Test Conditioning): Step 1 (Time: 6H, Temp: 150 °C, Atm: AIR)
[GSFC03335] MSA 82 WHITE PAINT OI 650/ZINC OXIDE
EXCEEDS STANDARD THRESHOLD (TML 1.40% > 1.0%, CVCM 0.58% > 0.10%) Category: Coatings, Conformal Coatings, Paints & Primers (PAINT)
Material Designation / Composition: MSA 82 WHITE PAINT OI 650/ZINC OXIDE
GSFC Data Reference ID: GSFC03335 (Test Year: 1971)
Manufacturer: GSC — GODDARD SPACE FLIGHT CENTER, GREENBELT, MD
ASTM E595 Outgassing Test Results (24h at 125 °C in Vacuum, Collector at 25 °C): Total Mass Loss (TML) = 1.4% | Collected Volatile Condensable Material (CVCM) = 0.58% | Water Vapor Regained (WVR) = N/A%
Cure Schedule (Pre-Test Conditioning): Step 1 (Time: 6H, Temp: 95 °C, Atm: AIR)
[GSFC03467] MSA 90 WHITE PAINT OI 650/POTASSIUM TREATED ZNO
PASS — Meets NASA Standard Low-Outgassing Screening Criteria (TML ≤ 1.0%, CVCM ≤ 0.10%) Category: Coatings, Conformal Coatings, Paints & Primers (PAINT)
Material Designation / Composition: MSA 90 WHITE PAINT OI 650/POTASSIUM TREATED ZNO
GSFC Data Reference ID: GSFC03467 (Test Year: 1972)
Manufacturer: GSC — GODDARD SPACE FLIGHT CENTER, GREENBELT, MD
ASTM E595 Outgassing Test Results (24h at 125 °C in Vacuum, Collector at 25 °C): Total Mass Loss (TML) = 0.58% | Collected Volatile Condensable Material (CVCM) = 0.06% | Water Vapor Regained (WVR) = N/A%
Cure Schedule (Pre-Test Conditioning): Step 1 (Time: 6H, Temp: 150 °C, Atm: AIR)
[GSFC03333] MSA 90 WHITE PAINT OI 650/ZINC OXIDE
EXCEEDS STANDARD THRESHOLD (TML 1.78% > 1.0%, CVCM 0.56% > 0.10%) Category: Coatings, Conformal Coatings, Paints & Primers (PAINT)
Material Designation / Composition: MSA 90 WHITE PAINT OI 650/ZINC OXIDE
GSFC Data Reference ID: GSFC03333 (Test Year: 1971)
Manufacturer: GSC — GODDARD SPACE FLIGHT CENTER, GREENBELT, MD
ASTM E595 Outgassing Test Results (24h at 125 °C in Vacuum, Collector at 25 °C): Total Mass Loss (TML) = 1.78% | Collected Volatile Condensable Material (CVCM) = 0.56% | Water Vapor Regained (WVR) = N/A%
Cure Schedule (Pre-Test Conditioning): Step 1 (Time: 6H, Temp: 95 °C, Atm: AIR)
[GSFC08906] MSA 94B BLACK PAINT
EXCEEDS STANDARD THRESHOLD (TML 3.66% > 1.0%) Category: Coatings, Conformal Coatings, Paints & Primers (PAINT)
Material Designation / Composition: MSA 94B BLACK PAINT
GSFC Data Reference ID: GSFC08906 (Test Year: 1978)
Manufacturer: GSC — GODDARD SPACE FLIGHT CENTER, GREENBELT, MD
ASTM E595 Outgassing Test Results (24h at 125 °C in Vacuum, Collector at 25 °C): Total Mass Loss (TML) = 3.66% | Collected Volatile Condensable Material (CVCM) = 0% | Water Vapor Regained (WVR) = 3.59%
Cure Schedule (Pre-Test Conditioning): Step 1 (Time: 16H, Temp: 25 °C, Atm: AIR) → Step 2 (Time: 24H, Temp: 70 °C, Atm: AIR)
[GSFC29647] MSA 94B BLACK PAINT, BATCH #1117705PT
EXCEEDS STANDARD THRESHOLD (TML 4.73% > 1.0%) Category: Coatings, Conformal Coatings, Paints & Primers (CONDUCTIVE PAINT)
Material Designation / Composition: MSA 94B BLACK PAINT, BATCH #1117705PT
GSFC Data Reference ID: GSFC29647 (Test Year: 2006)
Manufacturer: SWL — Manufacturer Code SWL
ASTM E595 Outgassing Test Results (24h at 125 °C in Vacuum, Collector at 25 °C): Total Mass Loss (TML) = 4.73% | Collected Volatile Condensable Material (CVCM) = 0% | Water Vapor Regained (WVR) = 3.91%
Cure Schedule (Pre-Test Conditioning): Not specified / As received
[GSFC31720] MSA 94B SILICATE PAINT
EXCEEDS STANDARD THRESHOLD (TML 5.48% > 1.0%) Category: Coatings, Conformal Coatings, Paints & Primers (PAINT)
Material Designation / Composition: MSA 94B SILICATE PAINT
GSFC Data Reference ID: GSFC31720 (Test Year: 2009)
Manufacturer: SWL — Manufacturer Code SWL
ASTM E595 Outgassing Test Results (24h at 125 °C in Vacuum, Collector at 25 °C): Total Mass Loss (TML) = 5.48% | Collected Volatile Condensable Material (CVCM) = 0% | Water Vapor Regained (WVR) = 4.18%
Cure Schedule (Pre-Test Conditioning): Not specified / As received
[GSFC03213] MSA 95E WHITE PAINT
EXCEEDS STANDARD THRESHOLD (TML 2.30% > 1.0%, CVCM 0.23% > 0.10%) Category: Coatings, Conformal Coatings, Paints & Primers (PAINT)
Material Designation / Composition: MSA 95E WHITE PAINT
GSFC Data Reference ID: GSFC03213 (Test Year: 1971)
Manufacturer: GSC — GODDARD SPACE FLIGHT CENTER, GREENBELT, MD
ASTM E595 Outgassing Test Results (24h at 125 °C in Vacuum, Collector at 25 °C): Total Mass Loss (TML) = 2.3% | Collected Volatile Condensable Material (CVCM) = 0.23% | Water Vapor Regained (WVR) = N/A%
Cure Schedule (Pre-Test Conditioning): Step 1 (Time: 2H, Temp: 50 °C, Atm: AIR)
[GSFC03127] MSA 96A GREEN PAINT
EXCEEDS STANDARD THRESHOLD (TML 2.75% > 1.0%, CVCM 0.95% > 0.10%) Category: Coatings, Conformal Coatings, Paints & Primers (PAINT)
Material Designation / Composition: MSA 96A GREEN PAINT
GSFC Data Reference ID: GSFC03127 (Test Year: 1971)
Manufacturer: GSC — GODDARD SPACE FLIGHT CENTER, GREENBELT, MD
ASTM E595 Outgassing Test Results (24h at 125 °C in Vacuum, Collector at 25 °C): Total Mass Loss (TML) = 2.75% | Collected Volatile Condensable Material (CVCM) = 0.95% | Water Vapor Regained (WVR) = N/A%
Cure Schedule (Pre-Test Conditioning): Step 1 (Time: 2H, Temp: 50 °C, Atm: AIR)
[GSFC25170] MSA-94B SILICATE PAINT BLACK
EXCEEDS STANDARD THRESHOLD (TML 3.66% > 1.0%) Category: Coatings, Conformal Coatings, Paints & Primers (PAINT)
Material Designation / Composition: MSA-94B SILICATE PAINT BLACK
GSFC Data Reference ID: GSFC25170 (Test Year: 1998)
Manufacturer: SAB — Manufacturer Code SAB
ASTM E595 Outgassing Test Results (24h at 125 °C in Vacuum, Collector at 25 °C): Total Mass Loss (TML) = 3.66% | Collected Volatile Condensable Material (CVCM) = 0% | Water Vapor Regained (WVR) = 2.86%
Cure Schedule (Pre-Test Conditioning): Step 1 (Time: 14D, Temp: 25 °C, Atm: AIR)
[GSFC25176] MSA-94B SILICATE PAINT BLACK
EXCEEDS STANDARD THRESHOLD (TML 3.30% > 1.0%) Category: Coatings, Conformal Coatings, Paints & Primers (PAINT)
Material Designation / Composition: MSA-94B SILICATE PAINT BLACK
GSFC Data Reference ID: GSFC25176 (Test Year: 1998)
Manufacturer: SAB — Manufacturer Code SAB
ASTM E595 Outgassing Test Results (24h at 125 °C in Vacuum, Collector at 25 °C): Total Mass Loss (TML) = 3.3% | Collected Volatile Condensable Material (CVCM) = 0% | Water Vapor Regained (WVR) = 2.9%
Cure Schedule (Pre-Test Conditioning): Step 1 (Time: 14D, Temp: 25 °C, Atm: AIR)
[GFC36402] NASA GSFC Dark Mirror Coating (DMC) on 1.00 mil Black Kapton XC
PASS — Meets NASA Standard Low-Outgassing Screening Criteria (TML ≤ 1.0%, CVCM ≤ 0.10%) Category: Coatings, Conformal Coatings, Paints & Primers (THIN FILM DEPOSITION COATING)
Material Designation / Composition: NASA GSFC Dark Mirror Coating (DMC) on 1.00 mil Black Kapton XC
GSFC Data Reference ID: GFC36402 (Test Year: 2019)
Manufacturer: GSC — GODDARD SPACE FLIGHT CENTER, GREENBELT, MD
ASTM E595 Outgassing Test Results (24h at 125 °C in Vacuum, Collector at 25 °C): Total Mass Loss (TML) = 0.84% | Collected Volatile Condensable Material (CVCM) = 0.01% | Water Vapor Regained (WVR) = 0.87%
Cure Schedule (Pre-Test Conditioning): Step 1 (Time: 24H, Temp: 125 °C, Atm: 4.4x10ø?)
[GFC36399] NASA GSFC Dark Mirror Coating (DMC) on 2.75 mil Black Kapton XC
PASS — Meets NASA Standard Low-Outgassing Screening Criteria (TML ≤ 1.0%, CVCM ≤ 0.10%) Category: Coatings, Conformal Coatings, Paints & Primers (THIN FILM DEPOSITION COATING)
Material Designation / Composition: NASA GSFC Dark Mirror Coating (DMC) on 2.75 mil Black Kapton XC
GSFC Data Reference ID: GFC36399 (Test Year: 2019)
Manufacturer: GSC — GODDARD SPACE FLIGHT CENTER, GREENBELT, MD
ASTM E595 Outgassing Test Results (24h at 125 °C in Vacuum, Collector at 25 °C): Total Mass Loss (TML) = 0.83% | Collected Volatile Condensable Material (CVCM) = 0.02% | Water Vapor Regained (WVR) = 0.79%
Cure Schedule (Pre-Test Conditioning): Step 1 (Time: 24H, Temp: 125 °C, Atm: 4.4x10ø?)
[GSFC03031] NE 560 WATER BASE LATEX SI02 PAINT
PASS — Meets NASA Standard Low-Outgassing Screening Criteria (TML ≤ 1.0%, CVCM ≤ 0.10%) Category: Coatings, Conformal Coatings, Paints & Primers (PAINT)
Material Designation / Composition: NE 560 WATER BASE LATEX SI02 PAINT
GSFC Data Reference ID: GSFC03031 (Test Year: 1971)
Manufacturer: NEL — NUCLEAR ENTERPRISES LTD., WINNIPEG CANADA AND SAN CARLOS, CA
ASTM E595 Outgassing Test Results (24h at 125 °C in Vacuum, Collector at 25 °C): Total Mass Loss (TML) = 0.96% | Collected Volatile Condensable Material (CVCM) = 0.03% | Water Vapor Regained (WVR) = N/A%
Cure Schedule (Pre-Test Conditioning): Step 1 (Time: 21D, Temp: 25 °C, Atm: AIR)
[GSFC15594] NEXTEL 110-C10 BLACK PAINT/F
EXCEEDS STANDARD THRESHOLD (TML 6.47% > 1.0%) Category: Coatings, Conformal Coatings, Paints & Primers (PAINT)
Material Designation / Composition: NEXTEL 110-C10 BLACK PAINT/F
GSFC Data Reference ID: GSFC15594 (Test Year: 1986)
Manufacturer: MMM — MINNESOTA MINING & MANUFACTURING COMPANY, ST PAUL, MN, ADHESIVES, COATINGS AND SEALERS DIVISION, ELECTRO-PRODUCTS DIVISION, INDUSTRIAL TAPE DIVISION, MAGNETIC PRODUCTS DIVISION
ASTM E595 Outgassing Test Results (24h at 125 °C in Vacuum, Collector at 25 °C): Total Mass Loss (TML) = 6.47% | Collected Volatile Condensable Material (CVCM) = 0.03% | Water Vapor Regained (WVR) = 5.32%
Cure Schedule (Pre-Test Conditioning): Step 1 (Time: 40H, Temp: 25 °C, Atm: AIR) → Step 2 (Time: 24H, Temp: 90 °C, Atm: E-5)
