Repository: Oht8wooWi8yait9n/outgassing

# NASA GSFC Spacecraft Materials Outgassing Database Mirror & Sitemap (`outgassing.nasa.gov`)

Automated static HTML mirror, structured JSONL/CSV dataset, 3-letter manufacturer code dictionary (`963` manufacturers from NASA RP-1124 Appendix A), and flat `<urlset>` XML sitemaps for the **NASA Goddard Space Flight Center (GSFC) Spacecraft Materials Outgassing Database** (`https://outgassing.nasa.gov` / `https://etd.gsfc.nasa.gov/capabilities/outgassing-database/`).

---

## 📊 Dataset Overview

| Metric | Value |
| :--- | :--- |
| **Upstream Authority** | NASA GSFC Engineering and Technology Directorate (ETD), Materials Engineering Branch (Code 541) |

File: catalog/coatings-paints-primers-p12.html (part 1 of 2)
NASA Outgassing Database: Coatings, Conformal Coatings, Paints & Primers (Part 12 of 17 — Records 1101–1200 of 1630)

Outgassing Database Home
  ASTM E595 User Guide
  Manufacturer Codes (963)
  Download Raw CSV

NASA Outgassing Database: Coatings, Conformal Coatings, Paints & Primers (Part 12 of 17 — Records 1101–1200 of 1630)

Source: https://outgassing.nasa.gov/ (NASA GSFC ETD Code 541 Spacecraft Materials Outgassing Database) |
  Category Total: 1,630 tests (470 Low-Outgassing Qualified)

Category Pages: Part 1 | Part 2 | Part 3 | Part 4 | Part 5 | Part 6 | Part 7 | Part 8 | Part 9 | Part 10 | Part 11 | [12] | Part 13 | Part 14 | Part 15 | Part 16 | Part 17

Summary Table — Coatings, Conformal Coatings, Paints & Primers (Part 12 of 17)

Data Ref	Material Designation	Manufacturer	Application	TML %	CVCM %	WVR %	NASA Screening	Year	

GSFC30565	PAINT FROM RUSSIA XX-140	LED — Manufacturer Code LED	PAINT	2.02%	0.06%	0.67%	EXCEEDS SCREENING	2007	
GSFC30112	PAINT FROM STANLEY FATMAX TAPE	STN — Manufacturer Code STN	PAINT	1.13%	0.12%	0.22%	EXCEEDS SCREENING	2007	
GSFC03379	PAINT GRAY FR LERC 65 HRS VAC EXPOSURE	ZZZ — MANUFACTURER UNKNOWN	PAINT	6.64%	1.99%	—%	EXCEEDS SCREENING	1972	
GSFC03381	PAINT GREEN FR LERC 65 HRS VAC EXPOSURE	ZZZ — MANUFACTURER UNKNOWN	PAINT	6.89%	2%	—%	EXCEEDS SCREENING	1972	
GSFC03519	PAINT GREEN FR LERC PLUMBROOK VAC EXP FOR 665 HR	ZZZ — MANUFACTURER UNKNOWN	PAINT	6.11%	1.47%	—%	EXCEEDS SCREENING	1972	
GSFC26713	PAINT L/M SPACE VEHICLE COATING GREEN/F	COA — Manufacturer Code COA	PAINT	8.22%	0.01%	0.19%	EXCEEDS SCREENING	1999	
GSFC03521	PAINT LT GRAY FR LERC PLUMBROOK VAC EXP FOR 3065 HR	ZZZ — MANUFACTURER UNKNOWN	PAINT	3.63%	0.58%	—%	EXCEEDS SCREENING	1972	
GSFC13707	PAINT POLAR WHITE/GRAY PRIMER EXPERIMENTAL	APA — AECI PAINTS LTD., TRANSVAAL, SOUTH AFRICA	PAINT SYSTEM	3.39%	0.39%	0.09%	EXCEEDS SCREENING	1984	
GSFC13905	PAINT POLAR WHITE/GRAY PRIMER EXPERIMENTAL	APA — AECI PAINTS LTD., TRANSVAAL, SOUTH AFRICA	PAINT SYSTEM	0.62%	0.06%	0.21%	PASS (≤1.0% TML, ≤0.10% CVCM)	1984	
GSFC13705	PAINT POLAR WHITE/GRAY PRIMER STANDARD	APA — AECI PAINTS LTD., TRANSVAAL, SOUTH AFRICA	PAINT SYSTEM	2.68%	0.42%	0.12%	EXCEEDS SCREENING	1984	
GSFC13907	PAINT POLAR WHITE/GRAY PRIMER STANDARD	APA — AECI PAINTS LTD., TRANSVAAL, SOUTH AFRICA	PAINT SYSTEM	0.44%	0.05%	0.02%	PASS (≤1.0% TML, ≤0.10% CVCM)	1984	
GSFC13711	PAINT POLARIS SILVER/GRAY PRIMER EXPERIMENTAL	APA — AECI PAINTS LTD., TRANSVAAL, SOUTH AFRICA	PAINT SYSTEM	2.83%	0.48%	0.07%	EXCEEDS SCREENING	1984	
GSFC13909	PAINT POLARIS SILVER/GRAY PRIMER EXPERIMENTAL	APA — AECI PAINTS LTD., TRANSVAAL, SOUTH AFRICA	PAINT SYSTEM	0.87%	0.29%	0.05%	EXCEEDS SCREENING	1984	
GSFC13709	PAINT POLARIS SILVER/GRAY PRIMER STANDARD	APA — AECI PAINTS LTD., TRANSVAAL, SOUTH AFRICA	PAINT SYSTEM	3.23%	0.26%	0.06%	EXCEEDS SCREENING	1984	
GSFC13911	PAINT POLARIS SILVER/GRAY PRIMER STANDARD	APA — AECI PAINTS LTD., TRANSVAAL, SOUTH AFRICA	PAINT SYSTEM	0.66%	0.1%	0.11%	PASS (≤1.0% TML, ≤0.10% CVCM)	1984	
GSFC22378	PAINT POLYESTER Z/A2 GRAY ENAMEL COATING	MAH — MAGNETICS, BUTLER, PA	PAINT	0.93%	0.09%	0.18%	PASS (≤1.0% TML, ≤0.10% CVCM)	1994	
GSFC13715	PAINT RAVEN BLACK/GRAY PRIMER EXPERIMENTAL	APA — AECI PAINTS LTD., TRANSVAAL, SOUTH AFRICA	PAINT SYSTEM	2.81%	0.35%	0.12%	EXCEEDS SCREENING	1984	
GSFC13913	PAINT RAVEN BLACK/GRAY PRIMER EXPERIMENTAL	APA — AECI PAINTS LTD., TRANSVAAL, SOUTH AFRICA	PAINT SYSTEM	0.45%	0.06%	0%	PASS (≤1.0% TML, ≤0.10% CVCM)	1984	
GSFC13713	PAINT RAVEN BLACK/GRAY PRIMER STANDARD	APA — AECI PAINTS LTD., TRANSVAAL, SOUTH AFRICA	PAINT SYSTEM	2.92%	0.45%	0.07%	EXCEEDS SCREENING	1984	
GSFC13915	PAINT RAVEN BLACK/GRAY PRIMER STANDARD	APA — AECI PAINTS LTD., TRANSVAAL, SOUTH AFRICA	PAINT SYSTEM	0.59%	0.14%	0.07%	EXCEEDS SCREENING	1984	
GSFC03377	PAINT RED PRIMER FR LERC 65 HRS VAC EXPOSURE	ZZZ — MANUFACTURER UNKNOWN	PAINT	3.81%	0.38%	—%	EXCEEDS SCREENING	1972	
GSFC13699	PAINT TULIP RED/GRAY PRIMER EXPERIMENTAL	APA — AECI PAINTS LTD., TRANSVAAL, SOUTH AFRICA	PAINT SYSTEM	2.76%	0.51%	0.06%	EXCEEDS SCREENING	1984	
GSFC13917	PAINT TULIP RED/GRAY PRIMER EXPERIMENTAL	APA — AECI PAINTS LTD., TRANSVAAL, SOUTH AFRICA	PAINT SYSTEM	0.51%	0.15%	0%	EXCEEDS SCREENING	1984	
GSFC13697	PAINT TULIP RED/GRAY PRIMER STANDARD	APA — AECI PAINTS LTD., TRANSVAAL, SOUTH AFRICA	PAINT SYSTEM	2.31%	0.39%	0.07%	EXCEEDS SCREENING	1984	
GSFC13919	PAINT TULIP RED/GRAY PRIMER STANDARD	APA — AECI PAINTS LTD., TRANSVAAL, SOUTH AFRICA	PAINT SYSTEM	0.63%	0.22%	0.03%	EXCEEDS SCREENING	1984	
GSFC08963	PAINT WHITE EPOXY PER MIL C 22750C/F	KOP — KOPPERS CO., IRVING, TX	PAINT	1.5%	0.07%	0.25%	EXCEEDS SCREENING	1978	
GSFC08162	PAINT WHITE MILC81773 OVER PRIMER GREEN MILP23377C/F	DEF — DEFT CHEMICAL COATINGS, TORRANCE, CA	PAINT COMPOSITE	3.19%	0.02%	0.43%	EXCEEDS SCREENING	1977	
GSFC08165	PAINT WHITE MILC81773 OVER PRIMER GREEN MILP23377C/F	DEF — DEFT CHEMICAL COATINGS, TORRANCE, CA	PAINT COMPOSITE	2.01%	0.03%	0.44%	EXCEEDS SCREENING	1977	
GSFC04354	PALADIN BLACK SATIN LACQUER	WJR — W J RUSCO CO,, AKRON, O11 (DIST FOR INTERCHEM CORP. t FINISH DIV)	LACQUER	0.27%	0.13%	—%	EXCEEDS SCREENING	1972	
GSFC06233	PALADIN BLACK SATIN LACQUER	WJR — W J RUSCO CO,, AKRON, O11 (DIST FOR INTERCHEM CORP. t FINISH DIV)	LACQUER	6.42%	1.69%	0.1%	EXCEEDS SCREENING	1974	
GSFC23628	PARYLENE C FILM WITH CALCOFLUOR	UCC — UNION CARBIDE CORPORATION, NEW YORK, NY, UNION CARBIDE CHEM & PLASTICS CO., DANBURY, CT, MC GllAN NUSIL CORP., CARPINTERIA, CA	CONFORMAL COAT	0.13%	0.01%	0%	PASS (≤1.0% TML, ≤0.10% CVCM)	1996	
GSFC24494	PARYLENE C GALXYL .001 MIL CLEAR	GAL — Manufacturer Code GAL	CONFORMAL COAT	0.28%	0.01%	0%	PASS (≤1.0% TML, ≤0.10% CVCM)	1997	
GSFC32404	PARYLENE C WITH ADPRO PLUS	SCS — Manufacturer Code SCS	COATING	0.07%	0%	0%	PASS (≤1.0% TML, ≤0.10% CVCM)	2010	
GSFC35532	PARYLENE C WITH ADPRO POLY	SCS — Manufacturer Code SCS	CONFORMAL COATING	0.09%	0.01%	0%	PASS (≤1.0% TML, ≤0.10% CVCM)	2015	
GSFC27787	PARYLENE DIX-C 0.001 THICK (F)	UKS — Manufacturer Code UKS	CONFORMAL COATING	0.13%	0%	0.02%	PASS (≤1.0% TML, ≤0.10% CVCM)	2001	
GSFC32056	PARYLENE HT WITH ADPRO PLUS	SCS — Manufacturer Code SCS	CONFORMAL COATING	0.03%	0%	0%	PASS (≤1.0% TML, ≤0.10% CVCM)	2010	
GSFC35535	PARYLENE HT WITH ADPRO POLY	SCS — Manufacturer Code SCS	CONFORMAL COATING	0.04%	0.01%	0.01%	PASS (≤1.0% TML, ≤0.10% CVCM)	2015	
GSFC04376	PC 17 A/B AS 2/1 BW FLEXIBLE EPOXY COATING	HYS — HYSOL ENGINEERING ADIIESIVES, SEABROOK, NH, HYSOL AEROSPACE PRODUCTS, PITTSBURG, CA, DEXTER AEROSPACE MATERIALS DIVISION	CONF COAT	13.85%	0.07%	—%	EXCEEDS SCREENING	1972	
GSFC04492	PC 17 A/B AS 2/1 BW FLEXIBLE EPOXY COATING	HYS — HYSOL ENGINEERING ADIIESIVES, SEABROOK, NH, HYSOL AEROSPACE PRODUCTS, PITTSBURG, CA, DEXTER AEROSPACE MATERIALS DIVISION	CONF COAT	12.21%	0.06%	—%	EXCEEDS SCREENING	1972	
GSFC04988	PC 17 A/B AS 2/1 BW FLEXIBLE EPOXY COATING	HYS — HYSOL ENGINEERING ADIIESIVES, SEABROOK, NH, HYSOL AEROSPACE PRODUCTS, PITTSBURG, CA, DEXTER AEROSPACE MATERIALS DIVISION	CONF COAT	7.01%	0.06%	—%	EXCEEDS SCREENING	1973	
GSFC03588	PC 18 POLYURETHANE COATING	HYS — HYSOL ENGINEERING ADIIESIVES, SEABROOK, NH, HYSOL AEROSPACE PRODUCTS, PITTSBURG, CA, DEXTER AEROSPACE MATERIALS DIVISION	COATING	4.51%	0.2%	—%	EXCEEDS SCREENING	1972	
GSFC07733	PC 18M ONE PART POLYURETHANE COATING/F	HYS — HYSOL ENGINEERING ADIIESIVES, SEABROOK, NH, HYSOL AEROSPACE PRODUCTS, PITTSBURG, CA, DEXTER AEROSPACE MATERIALS DIVISION	CONF COAT	2.06%	0.09%	0.47%	EXCEEDS SCREENING	1976	
GSFC07739	PC 18M POLYURETHANE COATING CLEAR 50% RH CURE/F	HYS — HYSOL ENGINEERING ADIIESIVES, SEABROOK, NH, HYSOL AEROSPACE PRODUCTS, PITTSBURG, CA, DEXTER AEROSPACE MATERIALS DIVISION	CONF COAT	3.1%	0.05%	0.66%	EXCEEDS SCREENING	1976	
GSFC07829	PC 18M POLYURETHANE COATING CLEAR 50% RH CURE/F	HYS — HYSOL ENGINEERING ADIIESIVES, SEABROOK, NH, HYSOL AEROSPACE PRODUCTS, PITTSBURG, CA, DEXTER AEROSPACE MATERIALS DIVISION	CONF COAT	2.05%	0.05%	0.3%	EXCEEDS SCREENING	1976	
GSFC07832	PC 18M POLYURETHANE COATING CLEAR 50% RH CURE/F	HYS — HYSOL ENGINEERING ADIIESIVES, SEABROOK, NH, HYSOL AEROSPACE PRODUCTS, PITTSBURG, CA, DEXTER AEROSPACE MATERIALS DIVISION	CONF COAT	1.04%	0.05%	0.28%	EXCEEDS SCREENING	1976	
GSFC07835	PC 18M POLYURETHANE COATING CLEAR 50% RH CURE/F	HYS — HYSOL ENGINEERING ADIIESIVES, SEABROOK, NH, HYSOL AEROSPACE PRODUCTS, PITTSBURG, CA, DEXTER AEROSPACE MATERIALS DIVISION	CONF COAT	0.88%	0.03%	0.28%	PASS (≤1.0% TML, ≤0.10% CVCM)	1976	
GSFC07736	PC 18M POLYURETHANE COATING CLEAR/F	HYS — HYSOL ENGINEERING ADIIESIVES, SEABROOK, NH, HYSOL AEROSPACE PRODUCTS, PITTSBURG, CA, DEXTER AEROSPACE MATERIALS DIVISION	CONF COAT	2.87%	0.05%	0.66%	EXCEEDS SCREENING	1976	
GSFC11306	PC 20M ONE PART ACRYLIC COATING/F	HYS — HYSOL ENGINEERING ADIIESIVES, SEABROOK, NH, HYSOL AEROSPACE PRODUCTS, PITTSBURG, CA, DEXTER AEROSPACE MATERIALS DIVISION	CONF COAT	4%	0.05%	0.04%	EXCEEDS SCREENING	1980	
GSFC01008	PC 29 A/B AS 5/3 BW URETHANE	HYS — HYSOL ENGINEERING ADIIESIVES, SEABROOK, NH, HYSOL AEROSPACE PRODUCTS, PITTSBURG, CA, DEXTER AEROSPACE MATERIALS DIVISION	CONF COAT	7.42%	0.1%	—%	EXCEEDS SCREENING	1969	
GSFC11553	PC 401/T AS 100/17 BW SILK SCREEN EPOXY GREEN	PCK — PCK TECHNOLOGY, MELVILLE, NY	COATING MASK	1.59%	0.18%	0.41%	EXCEEDS SCREENING	1981	
GSFC11636	PC 401/T AS 100/17 BW SILK SCREEN EPOXY GREEN	PCK — PCK TECHNOLOGY, MELVILLE, NY	COATING MASK	0.72%	0.01%	0.55%	PASS (≤1.0% TML, ≤0.10% CVCM)	1981	
GSFC15825	PC 501 A/B AS 10/1 BW GREEN SOLDER MASK	PCK — PCK TECHNOLOGY, MELVILLE, NY	COATING MASK	6.21%	0%	0.64%	EXCEEDS SCREENING	1986	
GSFC01480	PC-5 BLACK COATING	CCE — CHEMICAL COATINGS & ENGINEERING CO., MEDIA, PA	PAINT	4.31%	0.12%	—%	EXCEEDS SCREENING	1969	
GSFC20070	PC16M A/B AS 2/1 PBW YELLOW EPOXY - FLUORESCENT	HYS — HYSOL ENGINEERING ADIIESIVES, SEABROOK, NH, HYSOL AEROSPACE PRODUCTS, PITTSBURG, CA, DEXTER AEROSPACE MATERIALS DIVISION	PCB COATING	7.57%	0.01%	0.29%	EXCEEDS SCREENING	1991	
GSFC34012	PCBE WHITE SILICONE PAINT (SEE REQUEST FOR MORE INFO)	MAF — Manufacturer Code MAF	PAINT	1.95%	0.04%	0.95%	EXCEEDS SCREENING	2013	
GSFC14948	PCRG-4 PHENOLIC COATING	TRW — TRW, REDONDO BEACII, CA (THOMPSON-RAMO-WOOLR1CB)	COATING	1.33%	0%	0.54%	EXCEEDS SCREENING	1985	
GSFC05022	PD 147 (RTV 511)	GEV — GENERAL ELECTRIC CO., REENTRY & ENVIRONMENTAL SYS, VALLEY FORGE, PA	COATING	0.11%	0%	—%	PASS (≤1.0% TML, ≤0.10% CVCM)	1973	
GSFC19843	PEDIGREE 923 EPOXY VARNISH	GEO — P. D. GEORGE COMPANY, ST LOUIS, MO	VARNISH	0.73%	0.07%	0.05%	PASS (≤1.0% TML, ≤0.10% CVCM)	1991	
SRI07207	PHENOLIC-GLASS FIBER	GEC — GENERAL ELECTRIC COMPANy, PLASTICS DEPARTMENT, PITTSFIELD, MA, SILICONE PRODUCTS DEPARTMENT, WATERFORD, NY, WIRE AND CABLE DEPARTMENT, BRIDGEPORT, CT	COATED FABRIC	0.53%	0.01%	—%	PASS (≤1.0% TML, ≤0.10% CVCM)	1964	
GSFC19253	PHOTONEECE UR-3140 PHOTOSENSITIVE POLYIMIDE COATING	TOI — TORAY INDUSTRIES (AMERICA) INC., NEW YORK, NY	COATING-MASK	0.77%	0.01%	0.67%	PASS (≤1.0% TML, ≤0.10% CVCM)	1990	
GSFC19270	PHOTONEECE UR-3140 PHOTOSENSITIVE POLYIMIDE COATING	TOI — TORAY INDUSTRIES (AMERICA) INC., NEW YORK, NY	COATING-MASK	0.74%	0.01%	0.58%	PASS (≤1.0% TML, ≤0.10% CVCM)	1990	
GSFC19273	PHOTONEECE UR-3140 PHOTOSENSITIVE POLYIMIDE COATING	TOI — TORAY INDUSTRIES (AMERICA) INC., NEW YORK, NY	COATING-MASK	1.33%	0.01%	1.08%	EXCEEDS SCREENING	1990	
GSFC11210	PITT-GLAZE 16-402/H20 BASE ACRYLIC/EPOXY WHITE PAINT	PPG — PPG INDUSTRIES ADHESIVE PRODUCTS, BLOOMFIELD, NJ	PAINT	2.8%	0.67%	0.02%	EXCEEDS SCREENING	1980	
GSFC13445	PITT-GLAZE 16-901/16-802 BASE ACRYLIC/EPOXY WHITE/F	PPG — PPG INDUSTRIES ADHESIVE PRODUCTS, BLOOMFIELD, NJ	PAINT	4.23%	0.19%	0.31%	EXCEEDS SCREENING	1983	
GSFC03173	PKT WHITE PAINT OI 650/POTASSIUM TITINATE AS 1/1 BW	GSC — GODDARD SPACE FLIGHT CENTER, GREENBELT, MD	PAINT	1.95%	0.01%	—%	EXCEEDS SCREENING	1971	
GSFC17682	PLASKON 8022 BLUE EPOXY POWDER COATING	PEM — PLASKON ELECTRONIC MATERIALS, INC., SPRING HOUSE, PA	COATING	0.4%	0.02%	0.22%	PASS (≤1.0% TML, ≤0.10% CVCM)	1988	
GSFC17946	PLASKON 8022 BLUE EPOXY POWDER COATING/PRIMER	PEM — PLASKON ELECTRONIC MATERIALS, INC., SPRING HOUSE, PA	COATING	0.5%	0.01%	0.3%	PASS (≤1.0% TML, ≤0.10% CVCM)	1989	
GSFC00872	PLASTIKOTE MFR VARNISH 277 - DATA PER COAT CURE	PLK — PLASTI-KOTE DIV., MEDINA, OH	VARNISH	17.56%	1.44%	—%	EXCEEDS SCREENING	1968	
GSFC00173	PLITTCOAT A/B AS 1/1 EPOXY	GSC — GODDARD SPACE FLIGHT CENTER, GREENBELT, MD	CONF COAT	7.29%	0.43%	—%	EXCEEDS SCREENING	1968	
GSFC14635	POLANE T F63B12/V66V27 AS 6/1 BV BLK POLYURETHANE/F	SHW — SIIERWIN-WILLIAMS CO, CLEVELAND, OH	PAINT	5.68%	0.09%	0.03%	EXCEEDS SCREENING	1985	
GSFC14017	POLANE T Z99BB513 BLACK POLYURETHANE PAINT/F	SHW — SIIERWIN-WILLIAMS CO, CLEVELAND, OH	PAINT	3.14%	0.05%	0.49%	EXCEEDS SCREENING	1984	
GSFC14020	POLANE T Z99BB513 BLACK POLYURETHANE PAINT/F	SHW — SIIERWIN-WILLIAMS CO, CLEVELAND, OH	PAINT	2.41%	0.06%	0.41%	EXCEEDS SCREENING	1984	
GSFC13341	POLYMERCAST V-356-HEF	USP — U S POLYMERIC INC., SANTA ANA, CA	CONF COAT	2.8%	0.16%	0.54%	EXCEEDS SCREENING	1983	
GSFC19447	POLYURETHANE COATING 22H ONE COMPONENT/F	ELS — ELECTRO-SCIENCE LABORATORIES, INC., KING OF PRUSSIA, PA	COATING	1.23%	0.04%	0.68%	EXCEEDS SCREENING	1990	
GSFC07631	POLYURETHANE COATING 22H ONE COMPONENT/FOIL	ELS — ELECTRO-SCIENCE LABORATORIES, INC., KING OF PRUSSIA, PA	COATING	1.98%	0.03%	0.51%	EXCEEDS SCREENING	1976	
GSFC13404	POLYURETHANE COATING 22H ONE COMPONENT/FOIL	ELS — ELECTRO-SCIENCE LABORATORIES, INC., KING OF PRUSSIA, PA	COATING	0.91%	0.01%	0.5%	PASS (≤1.0% TML, ≤0.10% CVCM)	1983	
GSFC02227	POTASSIUM TITANATE WHITE PAINT 150 GSFC SHAI	GSC — GODDARD SPACE FLIGHT CENTER, GREENBELT, MD	PAINT	0.84%	0%	—%	PASS (≤1.0% TML, ≤0.10% CVCM)	1970	
GSFC07312	PR 1506 CLEAR PRIMER	PRC — PRODUCTS RESEARCH & CHEMICAL CORP., BURBANK, CA	PRIMER	8.97%	0.05%	2.53%	EXCEEDS SCREENING	1976	
GSFC02452	PR 1531 POLYURETHANE PRIMER	PRC — PRODUCTS RESEARCH & CHEMICAL CORP., BURBANK, CA	PRIMER	5.97%	2.29%	—%	EXCEEDS SCREENING	1970	
GSFC02354	PR 1538 OVER PR 1531 A/B AS 32/100 BW	PRC — PRODUCTS RESEARCH & CHEMICAL CORP., BURBANK, CA	CONF COAT	1.94%	0.59%	—%	EXCEEDS SCREENING	1970	
GSFC08339	PR 1546L A/B AS 40/100 BW POLYURETHANE THIN FILM	PRC — PRODUCTS RESEARCH & CHEMICAL CORP., BURBANK, CA	CONF COAT	0.63%	0.06%	0.41%	PASS (≤1.0% TML, ≤0.10% CVCM)	1977	
GSFC08342	PR 1546L A/B AS 40/100 BW POLYURETHANE THIN FILM	PRC — PRODUCTS RESEARCH & CHEMICAL CORP., BURBANK, CA	CONF COAT	0.78%	0.06%	0.46%	PASS (≤1.0% TML, ≤0.10% CVCM)	1977	
GSFC19857	PR 1546L A/B AS 40/100 PBW CLEAR YELLOW POLYURETHANE	PRC — PRODUCTS RESEARCH & CHEMICAL CORP., BURBANK, CA	CONF COAT	0.6%	0.03%	0.38%	PASS (≤1.0% TML, ≤0.10% CVCM)	1991	
GSFC19860	PR 1546L A/B AS 40/100 PBW CLEAR YELLOW POLYURETHANE	PRC — PRODUCTS RESEARCH & CHEMICAL CORP., BURBANK, CA	CONF COAT	0.59%	0.04%	0.4%	PASS (≤1.0% TML, ≤0.10% CVCM)	1991	
GSFC06596	PR 1568 AEROSOL URETHANE COATING/F	PRC — PRODUCTS RESEARCH & CHEMICAL CORP., BURBANK, CA	CONF COAT	1.69%	0.08%	0.01%	EXCEEDS SCREENING	1975	
GSFC10577	PR 1568 AEROSOL URETHANE COATING/F	PRC — PRODUCTS RESEARCH & CHEMICAL CORP., BURBANK, CA	CONF COAT	1.57%	0.05%	0.17%	EXCEEDS SCREENING	1979	
GSFC10580	PR 1568 AEROSOL URETHANE COATING/F	PRC — PRODUCTS RESEARCH & CHEMICAL CORP., BURBANK, CA	CONF COAT	3.25%	0.02%	0.02%	EXCEEDS SCREENING	1979	
GSFC10628	PR 1568 AEROSOL URETHANE COATING/F	PRC — PRODUCTS RESEARCH & CHEMICAL CORP., BURBANK, CA	CONF COAT	1.92%	0.02%	0.3%	EXCEEDS SCREENING	1979	
GSFC10631	PR 1568 AEROSOL URETHANE COATING/F	PRC — PRODUCTS RESEARCH & CHEMICAL CORP., BURBANK, CA	CONF COAT	3%	0.02%	0.29%	EXCEEDS SCREENING	1979	
GSFC10784	PR 1568 DIP COATING/F	PRC — PRODUCTS RESEARCH & CHEMICAL CORP., BURBANK, CA	CONF COAT	1.97%	0.04%	0.3%	EXCEEDS SCREENING	1980	
GSFC10787	PR 1568 DIP COATING/F	PRC — PRODUCTS RESEARCH & CHEMICAL CORP., BURBANK, CA	CONF COAT	2.29%	0.05%	0.24%	EXCEEDS SCREENING	1980	
GSFC07229	PR 1574 A/B AS 18/100 BW POLYURETHANE	PRC — PRODUCTS RESEARCH & CHEMICAL CORP., BURBANK, CA	CONF COAT	0.44%	0.02%	0.09%	PASS (≤1.0% TML, ≤0.10% CVCM)	1975	
GSFC07232	PR 1592 A/B AS 53/100 BW POLYURETHANE	PRC — PRODUCTS RESEARCH & CHEMICAL CORP., BURBANK, CA	CONF COAT	1.1%	0.12%	0.07%	EXCEEDS SCREENING	1975	
GSFC07553	PR 1660L A/B AS 1/4 BW W/MEK - POLYURETHANE	PRC — PRODUCTS RESEARCH & CHEMICAL CORP., BURBANK, CA	CONF COAT	0.86%	0.01%	0.45%	PASS (≤1.0% TML, ≤0.10% CVCM)	1976	
GSFC07310	PR 420 ORANGE PRIMER	PRC — PRODUCTS RESEARCH & CHEMICAL CORP., BURBANK, CA	PRIMER	5.41%	1.3%	0.15%	EXCEEDS SCREENING	1976	
GSFC02547	PR 420 PRIMER/ACETONE	PRC — PRODUCTS RESEARCH & CHEMICAL CORP., BURBANK, CA	PRIMER	12.49%	0.01%	—%	EXCEEDS SCREENING	1971	
GSFC18280	PR 484/PC50/PR 475 TF MID COAT/PRIMER 19/F	PRC — PRODUCTS RESEARCH & CHEMICAL CORP., BURBANK, CA	PAINT	4.53%	0.11%	0.69%	EXCEEDS SCREENING	1989	
GSFC33364	PR-1200 PRIMER RED 309G	DCC — DOW CORNING CORP., MIDLAND, MI	PRIMER	19.79%	0.13%	7.21%	EXCEEDS SCREENING	2012	
GSFC33784	PR-2260 PRIMER 340G	ELA — Manufacturer Code ELA	PRIMER COAT	5.21%	0.01%	0.95%	EXCEEDS SCREENING	2013	
GSFC33937	PR4305 POWDER COAT (THERMAL CURED)	BRQ — Manufacturer Code BRQ	COATING	0.57%	0.01%	0.29%	PASS (≤1.0% TML, ≤0.10% CVCM)	2013	

Detailed ASTM E595 Spacecraft Material Test Records

  [GSFC30565] PAINT FROM RUSSIA XX-140
EXCEEDS STANDARD THRESHOLD (TML 2.02% > 1.0%) Category: Coatings, Conformal Coatings, Paints & Primers (PAINT)
Material Designation / Composition: PAINT FROM RUSSIA XX-140
GSFC Data Reference ID: GSFC30565 (Test Year: 2007)
Manufacturer: LED — Manufacturer Code LED
ASTM E595 Outgassing Test Results (24h at 125 °C in Vacuum, Collector at 25 °C): Total Mass Loss (TML) = 2.02% | Collected Volatile Condensable Material (CVCM) = 0.06% | Water Vapor Regained (WVR) = 0.67%
Cure Schedule (Pre-Test Conditioning): Not specified / As received
[GSFC30112] PAINT FROM STANLEY FATMAX TAPE
EXCEEDS STANDARD THRESHOLD (TML 1.13% > 1.0%, CVCM 0.12% > 0.10%) Category: Coatings, Conformal Coatings, Paints & Primers (PAINT)
Material Designation / Composition: PAINT FROM STANLEY FATMAX TAPE
GSFC Data Reference ID: GSFC30112 (Test Year: 2007)
Manufacturer: STN — Manufacturer Code STN
ASTM E595 Outgassing Test Results (24h at 125 °C in Vacuum, Collector at 25 °C): Total Mass Loss (TML) = 1.13% | Collected Volatile Condensable Material (CVCM) = 0.12% | Water Vapor Regained (WVR) = 0.22%
Cure Schedule (Pre-Test Conditioning): Not specified / As received
[GSFC03379] PAINT GRAY FR LERC 65 HRS VAC EXPOSURE
EXCEEDS STANDARD THRESHOLD (TML 6.64% > 1.0%, CVCM 1.99% > 0.10%) Category: Coatings, Conformal Coatings, Paints & Primers (PAINT)
Material Designation / Composition: PAINT GRAY FR LERC 65 HRS VAC EXPOSURE
GSFC Data Reference ID: GSFC03379 (Test Year: 1972)
Manufacturer: ZZZ — MANUFACTURER UNKNOWN
ASTM E595 Outgassing Test Results (24h at 125 °C in Vacuum, Collector at 25 °C): Total Mass Loss (TML) = 6.64% | Collected Volatile Condensable Material (CVCM) = 1.99% | Water Vapor Regained (WVR) = N/A%
Cure Schedule (Pre-Test Conditioning): Not specified / As received
[GSFC03381] PAINT GREEN FR LERC 65 HRS VAC EXPOSURE
EXCEEDS STANDARD THRESHOLD (TML 6.89% > 1.0%, CVCM 2.00% > 0.10%) Category: Coatings, Conformal Coatings, Paints & Primers (PAINT)
Material Designation / Composition: PAINT GREEN FR LERC 65 HRS VAC EXPOSURE
GSFC Data Reference ID: GSFC03381 (Test Year: 1972)
Manufacturer: ZZZ — MANUFACTURER UNKNOWN
ASTM E595 Outgassing Test Results (24h at 125 °C in Vacuum, Collector at 25 °C): Total Mass Loss (TML) = 6.89% | Collected Volatile Condensable Material (CVCM) = 2% | Water Vapor Regained (WVR) = N/A%
Cure Schedule (Pre-Test Conditioning): Not specified / As received
[GSFC03519] PAINT GREEN FR LERC PLUMBROOK VAC EXP FOR 665 HR
EXCEEDS STANDARD THRESHOLD (TML 6.11% > 1.0%, CVCM 1.47% > 0.10%) Category: Coatings, Conformal Coatings, Paints & Primers (PAINT)
Material Designation / Composition: PAINT GREEN FR LERC PLUMBROOK VAC EXP FOR 665 HR
GSFC Data Reference ID: GSFC03519 (Test Year: 1972)
Manufacturer: ZZZ — MANUFACTURER UNKNOWN
ASTM E595 Outgassing Test Results (24h at 125 °C in Vacuum, Collector at 25 °C): Total Mass Loss (TML) = 6.11% | Collected Volatile Condensable Material (CVCM) = 1.47% | Water Vapor Regained (WVR) = N/A%
Cure Schedule (Pre-Test Conditioning): Not specified / As received
[GSFC26713] PAINT L/M SPACE VEHICLE COATING GREEN/F
EXCEEDS STANDARD THRESHOLD (TML 8.22% > 1.0%) Category: Coatings, Conformal Coatings, Paints & Primers (PAINT)
Material Designation / Composition: PAINT L/M SPACE VEHICLE COATING GREEN/F
GSFC Data Reference ID: GSFC26713 (Test Year: 1999)
Manufacturer: COA — Manufacturer Code COA
ASTM E595 Outgassing Test Results (24h at 125 °C in Vacuum, Collector at 25 °C): Total Mass Loss (TML) = 8.22% | Collected Volatile Condensable Material (CVCM) = 0.01% | Water Vapor Regained (WVR) = 0.19%
Cure Schedule (Pre-Test Conditioning): Not specified / As received
[GSFC03521] PAINT LT GRAY FR LERC PLUMBROOK VAC EXP FOR 3065 HR
EXCEEDS STANDARD THRESHOLD (TML 3.63% > 1.0%, CVCM 0.58% > 0.10%) Category: Coatings, Conformal Coatings, Paints & Primers (PAINT)
Material Designation / Composition: PAINT LT GRAY FR LERC PLUMBROOK VAC EXP FOR 3065 HR
GSFC Data Reference ID: GSFC03521 (Test Year: 1972)
Manufacturer: ZZZ — MANUFACTURER UNKNOWN
ASTM E595 Outgassing Test Results (24h at 125 °C in Vacuum, Collector at 25 °C): Total Mass Loss (TML) = 3.63% | Collected Volatile Condensable Material (CVCM) = 0.58% | Water Vapor Regained (WVR) = N/A%
Cure Schedule (Pre-Test Conditioning): Not specified / As received
[GSFC13707] PAINT POLAR WHITE/GRAY PRIMER EXPERIMENTAL
EXCEEDS STANDARD THRESHOLD (TML 3.39% > 1.0%, CVCM 0.39% > 0.10%) Category: Coatings, Conformal Coatings, Paints & Primers (PAINT SYSTEM)
Material Designation / Composition: PAINT POLAR WHITE/GRAY PRIMER EXPERIMENTAL
GSFC Data Reference ID: GSFC13707 (Test Year: 1984)
Manufacturer: APA — AECI PAINTS LTD., TRANSVAAL, SOUTH AFRICA
ASTM E595 Outgassing Test Results (24h at 125 °C in Vacuum, Collector at 25 °C): Total Mass Loss (TML) = 3.39% | Collected Volatile Condensable Material (CVCM) = 0.39% | Water Vapor Regained (WVR) = 0.09%
Cure Schedule (Pre-Test Conditioning): Not specified / As received
[GSFC13905] PAINT POLAR WHITE/GRAY PRIMER EXPERIMENTAL
PASS — Meets NASA Standard Low-Outgassing Screening Criteria (TML ≤ 1.0%, CVCM ≤ 0.10%) Category: Coatings, Conformal Coatings, Paints & Primers (PAINT SYSTEM)
Material Designation / Composition: PAINT POLAR WHITE/GRAY PRIMER EXPERIMENTAL
GSFC Data Reference ID: GSFC13905 (Test Year: 1984)
Manufacturer: APA — AECI PAINTS LTD., TRANSVAAL, SOUTH AFRICA
ASTM E595 Outgassing Test Results (24h at 125 °C in Vacuum, Collector at 25 °C): Total Mass Loss (TML) = 0.62% | Collected Volatile Condensable Material (CVCM) = 0.06% | Water Vapor Regained (WVR) = 0.21%
Cure Schedule (Pre-Test Conditioning): Step 1 (Time: 48H, Temp: 125 °C, Atm: AIR)
[GSFC13705] PAINT POLAR WHITE/GRAY PRIMER STANDARD
EXCEEDS STANDARD THRESHOLD (TML 2.68% > 1.0%, CVCM 0.42% > 0.10%) Category: Coatings, Conformal Coatings, Paints & Primers (PAINT SYSTEM)
Material Designation / Composition: PAINT POLAR WHITE/GRAY PRIMER STANDARD
GSFC Data Reference ID: GSFC13705 (Test Year: 1984)
Manufacturer: APA — AECI PAINTS LTD., TRANSVAAL, SOUTH AFRICA
ASTM E595 Outgassing Test Results (24h at 125 °C in Vacuum, Collector at 25 °C): Total Mass Loss (TML) = 2.68% | Collected Volatile Condensable Material (CVCM) = 0.42% | Water Vapor Regained (WVR) = 0.12%
Cure Schedule (Pre-Test Conditioning): Not specified / As received
[GSFC13907] PAINT POLAR WHITE/GRAY PRIMER STANDARD
PASS — Meets NASA Standard Low-Outgassing Screening Criteria (TML ≤ 1.0%, CVCM ≤ 0.10%) Category: Coatings, Conformal Coatings, Paints & Primers (PAINT SYSTEM)
Material Designation / Composition: PAINT POLAR WHITE/GRAY PRIMER STANDARD
GSFC Data Reference ID: GSFC13907 (Test Year: 1984)
Manufacturer: APA — AECI PAINTS LTD., TRANSVAAL, SOUTH AFRICA
ASTM E595 Outgassing Test Results (24h at 125 °C in Vacuum, Collector at 25 °C): Total Mass Loss (TML) = 0.44% | Collected Volatile Condensable Material (CVCM) = 0.05% | Water Vapor Regained (WVR) = 0.02%
Cure Schedule (Pre-Test Conditioning): Step 1 (Time: 48H, Temp: 125 °C, Atm: AIR)
[GSFC13711] PAINT POLARIS SILVER/GRAY PRIMER EXPERIMENTAL
EXCEEDS STANDARD THRESHOLD (TML 2.83% > 1.0%, CVCM 0.48% > 0.10%) Category: Coatings, Conformal Coatings, Paints & Primers (PAINT SYSTEM)
Material Designation / Composition: PAINT POLARIS SILVER/GRAY PRIMER EXPERIMENTAL
GSFC Data Reference ID: GSFC13711 (Test Year: 1984)
Manufacturer: APA — AECI PAINTS LTD., TRANSVAAL, SOUTH AFRICA
ASTM E595 Outgassing Test Results (24h at 125 °C in Vacuum, Collector at 25 °C): Total Mass Loss (TML) = 2.83% | Collected Volatile Condensable Material (CVCM) = 0.48% | Water Vapor Regained (WVR) = 0.07%
Cure Schedule (Pre-Test Conditioning): Not specified / As received
[GSFC13909] PAINT POLARIS SILVER/GRAY PRIMER EXPERIMENTAL
EXCEEDS STANDARD THRESHOLD (CVCM 0.29% > 0.10%) Category: Coatings, Conformal Coatings, Paints & Primers (PAINT SYSTEM)
Material Designation / Composition: PAINT POLARIS SILVER/GRAY PRIMER EXPERIMENTAL
GSFC Data Reference ID: GSFC13909 (Test Year: 1984)
Manufacturer: APA — AECI PAINTS LTD., TRANSVAAL, SOUTH AFRICA
ASTM E595 Outgassing Test Results (24h at 125 °C in Vacuum, Collector at 25 °C): Total Mass Loss (TML) = 0.87% | Collected Volatile Condensable Material (CVCM) = 0.29% | Water Vapor Regained (WVR) = 0.05%
Cure Schedule (Pre-Test Conditioning): Step 1 (Time: 48H, Temp: 125 °C, Atm: AIR)
[GSFC13709] PAINT POLARIS SILVER/GRAY PRIMER STANDARD
EXCEEDS STANDARD THRESHOLD (TML 3.23% > 1.0%, CVCM 0.26% > 0.10%) Category: Coatings, Conformal Coatings, Paints & Primers (PAINT SYSTEM)
Material Designation / Composition: PAINT POLARIS SILVER/GRAY PRIMER STANDARD
GSFC Data Reference ID: GSFC13709 (Test Year: 1984)
Manufacturer: APA — AECI PAINTS LTD., TRANSVAAL, SOUTH AFRICA
ASTM E595 Outgassing Test Results (24h at 125 °C in Vacuum, Collector at 25 °C): Total Mass Loss (TML) = 3.23% | Collected Volatile Condensable Material (CVCM) = 0.26% | Water Vapor Regained (WVR) = 0.06%
Cure Schedule (Pre-Test Conditioning): Not specified / As received
[GSFC13911] PAINT POLARIS SILVER/GRAY PRIMER STANDARD
PASS — Meets NASA Standard Low-Outgassing Screening Criteria (TML ≤ 1.0%, CVCM ≤ 0.10%) Category: Coatings, Conformal Coatings, Paints & Primers (PAINT SYSTEM)
Material Designation / Composition: PAINT POLARIS SILVER/GRAY PRIMER STANDARD
GSFC Data Reference ID: GSFC13911 (Test Year: 1984)
Manufacturer: APA — AECI PAINTS LTD., TRANSVAAL, SOUTH AFRICA
ASTM E595 Outgassing Test Results (24h at 125 °C in Vacuum, Collector at 25 °C): Total Mass Loss (TML) = 0.66% | Collected Volatile Condensable Material (CVCM) = 0.1% | Water Vapor Regained (WVR) = 0.11%
Cure Schedule (Pre-Test Conditioning): Step 1 (Time: 48H, Temp: 125 °C, Atm: AIR)
[GSFC22378] PAINT POLYESTER Z/A2 GRAY ENAMEL COATING
PASS — Meets NASA Standard Low-Outgassing Screening Criteria (TML ≤ 1.0%, CVCM ≤ 0.10%) Category: Coatings, Conformal Coatings, Paints & Primers (PAINT)
Material Designation / Composition: PAINT POLYESTER Z/A2 GRAY ENAMEL COATING
GSFC Data Reference ID: GSFC22378 (Test Year: 1994)
Manufacturer: MAH — MAGNETICS, BUTLER, PA
ASTM E595 Outgassing Test Results (24h at 125 °C in Vacuum, Collector at 25 °C): Total Mass Loss (TML) = 0.93% | Collected Volatile Condensable Material (CVCM) = 0.09% | Water Vapor Regained (WVR) = 0.18%
Cure Schedule (Pre-Test Conditioning): Not specified / As received
[GSFC13715] PAINT RAVEN BLACK/GRAY PRIMER EXPERIMENTAL
EXCEEDS STANDARD THRESHOLD (TML 2.81% > 1.0%, CVCM 0.35% > 0.10%) Category: Coatings, Conformal Coatings, Paints & Primers (PAINT SYSTEM)
Material Designation / Composition: PAINT RAVEN BLACK/GRAY PRIMER EXPERIMENTAL
GSFC Data Reference ID: GSFC13715 (Test Year: 1984)
Manufacturer: APA — AECI PAINTS LTD., TRANSVAAL, SOUTH AFRICA
ASTM E595 Outgassing Test Results (24h at 125 °C in Vacuum, Collector at 25 °C): Total Mass Loss (TML) = 2.81% | Collected Volatile Condensable Material (CVCM) = 0.35% | Water Vapor Regained (WVR) = 0.12%
Cure Schedule (Pre-Test Conditioning): Not specified / As received
[GSFC13913] PAINT RAVEN BLACK/GRAY PRIMER EXPERIMENTAL
PASS — Meets NASA Standard Low-Outgassing Screening Criteria (TML ≤ 1.0%, CVCM ≤ 0.10%) Category: Coatings, Conformal Coatings, Paints & Primers (PAINT SYSTEM)
Material Designation / Composition: PAINT RAVEN BLACK/GRAY PRIMER EXPERIMENTAL
GSFC Data Reference ID: GSFC13913 (Test Year: 1984)
Manufacturer: APA — AECI PAINTS LTD., TRANSVAAL, SOUTH AFRICA
ASTM E595 Outgassing Test Results (24h at 125 °C in Vacuum, Collector at 25 °C): Total Mass Loss (TML) = 0.45% | Collected Volatile Condensable Material (CVCM) = 0.06% | Water Vapor Regained (WVR) = 0%
Cure Schedule (Pre-Test Conditioning): Step 1 (Time: 48H, Temp: 125 °C, Atm: AIR)
[GSFC13713] PAINT RAVEN BLACK/GRAY PRIMER STANDARD
EXCEEDS STANDARD THRESHOLD (TML 2.92% > 1.0%, CVCM 0.45% > 0.10%) Category: Coatings, Conformal Coatings, Paints & Primers (PAINT SYSTEM)
Material Designation / Composition: PAINT RAVEN BLACK/GRAY PRIMER STANDARD
GSFC Data Reference ID: GSFC13713 (Test Year: 1984)
Manufacturer: APA — AECI PAINTS LTD., TRANSVAAL, SOUTH AFRICA
ASTM E595 Outgassing Test Results (24h at 125 °C in Vacuum, Collector at 25 °C): Total Mass Loss (TML) = 2.92% | Collected Volatile Condensable Material (CVCM) = 0.45% | Water Vapor Regained (WVR) = 0.07%
Cure Schedule (Pre-Test Conditioning): Not specified / As received
[GSFC13915] PAINT RAVEN BLACK/GRAY PRIMER STANDARD
EXCEEDS STANDARD THRESHOLD (CVCM 0.14% > 0.10%) Category: Coatings, Conformal Coatings, Paints & Primers (PAINT SYSTEM)
Material Designation / Composition: PAINT RAVEN BLACK/GRAY PRIMER STANDARD
GSFC Data Reference ID: GSFC13915 (Test Year: 1984)
Manufacturer: APA — AECI PAINTS LTD., TRANSVAAL, SOUTH AFRICA
ASTM E595 Outgassing Test Results (24h at 125 °C in Vacuum, Collector at 25 °C): Total Mass Loss (TML) = 0.59% | Collected Volatile Condensable Material (CVCM) = 0.14% | Water Vapor Regained (WVR) = 0.07%
Cure Schedule (Pre-Test Conditioning): Step 1 (Time: 48H, Temp: 125 °C, Atm: AIR)
[GSFC03377] PAINT RED PRIMER FR LERC 65 HRS VAC EXPOSURE
EXCEEDS STANDARD THRESHOLD (TML 3.81% > 1.0%, CVCM 0.38% > 0.10%) Category: Coatings, Conformal Coatings, Paints & Primers (PAINT)
Material Designation / Composition: PAINT RED PRIMER FR LERC 65 HRS VAC EXPOSURE
GSFC Data Reference ID: GSFC03377 (Test Year: 1972)
Manufacturer: ZZZ — MANUFACTURER UNKNOWN
ASTM E595 Outgassing Test Results (24h at 125 °C in Vacuum, Collector at 25 °C): Total Mass Loss (TML) = 3.81% | Collected Volatile Condensable Material (CVCM) = 0.38% | Water Vapor Regained (WVR) = N/A%
Cure Schedule (Pre-Test Conditioning): Not specified / As received
[GSFC13699] PAINT TULIP RED/GRAY PRIMER EXPERIMENTAL
EXCEEDS STANDARD THRESHOLD (TML 2.76% > 1.0%, CVCM 0.51% > 0.10%) Category: Coatings, Conformal Coatings, Paints & Primers (PAINT SYSTEM)
Material Designation / Composition: PAINT TULIP RED/GRAY PRIMER EXPERIMENTAL
GSFC Data Reference ID: GSFC13699 (Test Year: 1984)
Manufacturer: APA — AECI PAINTS LTD., TRANSVAAL, SOUTH AFRICA
ASTM E595 Outgassing Test Results (24h at 125 °C in Vacuum, Collector at 25 °C): Total Mass Loss (TML) = 2.76% | Collected Volatile Condensable Material (CVCM) = 0.51% | Water Vapor Regained (WVR) = 0.06%
Cure Schedule (Pre-Test Conditioning): Not specified / As received
[GSFC13917] PAINT TULIP RED/GRAY PRIMER EXPERIMENTAL
EXCEEDS STANDARD THRESHOLD (CVCM 0.15% > 0.10%) Category: Coatings, Conformal Coatings, Paints & Primers (PAINT SYSTEM)
Material Designation / Composition: PAINT TULIP RED/GRAY PRIMER EXPERIMENTAL
GSFC Data Reference ID: GSFC13917 (Test Year: 1984)
Manufacturer: APA — AECI PAINTS LTD., TRANSVAAL, SOUTH AFRICA
ASTM E595 Outgassing Test Results (24h at 125 °C in Vacuum, Collector at 25 °C): Total Mass Loss (TML) = 0.51% | Collected Volatile Condensable Material (CVCM) = 0.15% | Water Vapor Regained (WVR) = 0%
Cure Schedule (Pre-Test Conditioning): Step 1 (Time: 48H, Temp: 125 °C, Atm: AIR)
[GSFC13697] PAINT TULIP RED/GRAY PRIMER STANDARD
EXCEEDS STANDARD THRESHOLD (TML 2.31% > 1.0%, CVCM 0.39% > 0.10%) Category: Coatings, Conformal Coatings, Paints & Primers (PAINT SYSTEM)
Material Designation / Composition: PAINT TULIP RED/GRAY PRIMER STANDARD
GSFC Data Reference ID: GSFC13697 (Test Year: 1984)
Manufacturer: APA — AECI PAINTS LTD., TRANSVAAL, SOUTH AFRICA
ASTM E595 Outgassing Test Results (24h at 125 °C in Vacuum, Collector at 25 °C): Total Mass Loss (TML) = 2.31% | Collected Volatile Condensable Material (CVCM) = 0.39% | Water Vapor Regained (WVR) = 0.07%
Cure Schedule (Pre-Test Conditioning): Not specified / As received
[GSFC13919] PAINT TULIP RED/GRAY PRIMER STANDARD
EXCEEDS STANDARD THRESHOLD (CVCM 0.22% > 0.10%) Category: Coatings, Conformal Coatings, Paints & Primers (PAINT SYSTEM)
Material Designation / Composition: PAINT TULIP RED/GRAY PRIMER STANDARD
GSFC Data Reference ID: GSFC13919 (Test Year: 1984)
Manufacturer: APA — AECI PAINTS LTD., TRANSVAAL, SOUTH AFRICA
ASTM E595 Outgassing Test Results (24h at 125 °C in Vacuum, Collector at 25 °C): Total Mass Loss (TML) = 0.63% | Collected Volatile Condensable Material (CVCM) = 0.22% | Water Vapor Regained (WVR) = 0.03%
Cure Schedule (Pre-Test Conditioning): Step 1 (Time: 48H, Temp: 125 °C, Atm: AIR)
[GSFC08963] PAINT WHITE EPOXY PER MIL C 22750C/F
EXCEEDS STANDARD THRESHOLD (TML 1.50% > 1.0%) Category: Coatings, Conformal Coatings, Paints & Primers (PAINT)
Material Designation / Composition: PAINT WHITE EPOXY PER MIL C 22750C/F
GSFC Data Reference ID: GSFC08963 (Test Year: 1978)
Manufacturer: KOP — KOPPERS CO., IRVING, TX
ASTM E595 Outgassing Test Results (24h at 125 °C in Vacuum, Collector at 25 °C): Total Mass Loss (TML) = 1.5% | Collected Volatile Condensable Material (CVCM) = 0.07% | Water Vapor Regained (WVR) = 0.25%
Cure Schedule (Pre-Test Conditioning): Step 1 (Time: 1H, Temp: 60 °C, Atm: AIR) → Step 2 (Time: 14D, Temp: 25 °C, Atm: AIR)
[GSFC08162] PAINT WHITE MILC81773 OVER PRIMER GREEN MILP23377C/F
EXCEEDS STANDARD THRESHOLD (TML 3.19% > 1.0%) Category: Coatings, Conformal Coatings, Paints & Primers (PAINT COMPOSITE)
Material Designation / Composition: PAINT WHITE MILC81773 OVER PRIMER GREEN MILP23377C/F
GSFC Data Reference ID: GSFC08162 (Test Year: 1977)
Manufacturer: DEF — DEFT CHEMICAL COATINGS, TORRANCE, CA
ASTM E595 Outgassing Test Results (24h at 125 °C in Vacuum, Collector at 25 °C): Total Mass Loss (TML) = 3.19% | Collected Volatile Condensable Material (CVCM) = 0.02% | Water Vapor Regained (WVR) = 0.43%
Cure Schedule (Pre-Test Conditioning): Step 1 (Time: 7D, Temp: 25 °C, Atm: AIR)
[GSFC08165] PAINT WHITE MILC81773 OVER PRIMER GREEN MILP23377C/F
EXCEEDS STANDARD THRESHOLD (TML 2.01% > 1.0%) Category: Coatings, Conformal Coatings, Paints & Primers (PAINT COMPOSITE)
Material Designation / Composition: PAINT WHITE MILC81773 OVER PRIMER GREEN MILP23377C/F
GSFC Data Reference ID: GSFC08165 (Test Year: 1977)
Manufacturer: DEF — DEFT CHEMICAL COATINGS, TORRANCE, CA
ASTM E595 Outgassing Test Results (24h at 125 °C in Vacuum, Collector at 25 °C): Total Mass Loss (TML) = 2.01% | Collected Volatile Condensable Material (CVCM) = 0.03% | Water Vapor Regained (WVR) = 0.44%
Cure Schedule (Pre-Test Conditioning): Step 1 (Time: 16H, Temp: 25 °C, Atm: AIR) → Step 2 (Time: 16H, Temp: 66 °C, Atm: AIR)
[GSFC04354] PALADIN BLACK SATIN LACQUER
EXCEEDS STANDARD THRESHOLD (CVCM 0.13% > 0.10%) Category: Coatings, Conformal Coatings, Paints & Primers (LACQUER)
Material Designation / Composition: PALADIN BLACK SATIN LACQUER
GSFC Data Reference ID: GSFC04354 (Test Year: 1972)
Manufacturer: WJR — W J RUSCO CO,, AKRON, O11 (DIST FOR INTERCHEM CORP. t FINISH DIV)
ASTM E595 Outgassing Test Results (24h at 125 °C in Vacuum, Collector at 25 °C): Total Mass Loss (TML) = 0.27% | Collected Volatile Condensable Material (CVCM) = 0.13% | Water Vapor Regained (WVR) = N/A%
Cure Schedule (Pre-Test Conditioning): Step 1 (Time: 30M, Temp: 177 °C, Atm: AIR) → Step 2 (Time: 1H, Temp: 66 °C, Atm: AIR) → Step 3 (Time: 1H, Temp: 163 °C, Atm: AIR)
[GSFC06233] PALADIN BLACK SATIN LACQUER
EXCEEDS STANDARD THRESHOLD (TML 6.42% > 1.0%, CVCM 1.69% > 0.10%) Category: Coatings, Conformal Coatings, Paints & Primers (LACQUER)
Material Designation / Composition: PALADIN BLACK SATIN LACQUER
GSFC Data Reference ID: GSFC06233 (Test Year: 1974)
Manufacturer: WJR — W J RUSCO CO,, AKRON, O11 (DIST FOR INTERCHEM CORP. t FINISH DIV)
ASTM E595 Outgassing Test Results (24h at 125 °C in Vacuum, Collector at 25 °C): Total Mass Loss (TML) = 6.42% | Collected Volatile Condensable Material (CVCM) = 1.69% | Water Vapor Regained (WVR) = 0.1%
Cure Schedule (Pre-Test Conditioning): Step 1 (Time: 16H, Temp: 100 °C, Atm: E-4)
[GSFC23628] PARYLENE C FILM WITH CALCOFLUOR
PASS — Meets NASA Standard Low-Outgassing Screening Criteria (TML ≤ 1.0%, CVCM ≤ 0.10%) Category: Coatings, Conformal Coatings, Paints & Primers (CONFORMAL COAT)
Material Designation / Composition: PARYLENE C FILM WITH CALCOFLUOR
GSFC Data Reference ID: GSFC23628 (Test Year: 1996)
Manufacturer: UCC — UNION CARBIDE CORPORATION, NEW YORK, NY, UNION CARBIDE CHEM & PLASTICS CO., DANBURY, CT, MC GllAN NUSIL CORP., CARPINTERIA, CA
ASTM E595 Outgassing Test Results (24h at 125 °C in Vacuum, Collector at 25 °C): Total Mass Loss (TML) = 0.13% | Collected Volatile Condensable Material (CVCM) = 0.01% | Water Vapor Regained (WVR) = 0%
Cure Schedule (Pre-Test Conditioning): Not specified / As received
[GSFC24494] PARYLENE C GALXYL .001 MIL CLEAR
PASS — Meets NASA Standard Low-Outgassing Screening Criteria (TML ≤ 1.0%, CVCM ≤ 0.10%) Category: Coatings, Conformal Coatings, Paints & Primers (CONFORMAL COAT)
Material Designation / Composition: PARYLENE C GALXYL .001 MIL CLEAR
GSFC Data Reference ID: GSFC24494 (Test Year: 1997)
Manufacturer: GAL — Manufacturer Code GAL
ASTM E595 Outgassing Test Results (24h at 125 °C in Vacuum, Collector at 25 °C): Total Mass Loss (TML) = 0.28% | Collected Volatile Condensable Material (CVCM) = 0.01% | Water Vapor Regained (WVR) = 0%
Cure Schedule (Pre-Test Conditioning): Not specified / As received
[GSFC32404] PARYLENE C WITH ADPRO PLUS
PASS — Meets NASA Standard Low-Outgassing Screening Criteria (TML ≤ 1.0%, CVCM ≤ 0.10%) Category: Coatings, Conformal Coatings, Paints & Primers (COATING)
Material Designation / Composition: PARYLENE C WITH ADPRO PLUS
GSFC Data Reference ID: GSFC32404 (Test Year: 2010)
Manufacturer: SCS — Manufacturer Code SCS
ASTM E595 Outgassing Test Results (24h at 125 °C in Vacuum, Collector at 25 °C): Total Mass Loss (TML) = 0.07% | Collected Volatile Condensable Material (CVCM) = 0% | Water Vapor Regained (WVR) = 0%
Cure Schedule (Pre-Test Conditioning): Not specified / As received
[GSFC35532] PARYLENE C WITH ADPRO POLY
PASS — Meets NASA Standard Low-Outgassing Screening Criteria (TML ≤ 1.0%, CVCM ≤ 0.10%) Category: Coatings, Conformal Coatings, Paints & Primers (CONFORMAL COATING)
Material Designation / Composition: PARYLENE C WITH ADPRO POLY
GSFC Data Reference ID: GSFC35532 (Test Year: 2015)
Manufacturer: SCS — Manufacturer Code SCS
ASTM E595 Outgassing Test Results (24h at 125 °C in Vacuum, Collector at 25 °C): Total Mass Loss (TML) = 0.09% | Collected Volatile Condensable Material (CVCM) = 0.01% | Water Vapor Regained (WVR) = 0%
Cure Schedule (Pre-Test Conditioning): Not specified / As received
[GSFC27787] PARYLENE DIX-C 0.001 THICK (F)
PASS — Meets NASA Standard Low-Outgassing Screening Criteria (TML ≤ 1.0%, CVCM ≤ 0.10%) Category: Coatings, Conformal Coatings, Paints & Primers (CONFORMAL COATING)
Material Designation / Composition: PARYLENE DIX-C 0.001 THICK (F)
GSFC Data Reference ID: GSFC27787 (Test Year: 2001)
Manufacturer: UKS — Manufacturer Code UKS
ASTM E595 Outgassing Test Results (24h at 125 °C in Vacuum, Collector at 25 °C): Total Mass Loss (TML) = 0.13% | Collected Volatile Condensable Material (CVCM) = 0% | Water Vapor Regained (WVR) = 0.02%
Cure Schedule (Pre-Test Conditioning): Not specified / As received
[GSFC32056] PARYLENE HT WITH ADPRO PLUS
