Repository: Oht8wooWi8yait9n/outgassing

# NASA GSFC Spacecraft Materials Outgassing Database Mirror & Sitemap (`outgassing.nasa.gov`)

Automated static HTML mirror, structured JSONL/CSV dataset, 3-letter manufacturer code dictionary (`963` manufacturers from NASA RP-1124 Appendix A), and flat `<urlset>` XML sitemaps for the **NASA Goddard Space Flight Center (GSFC) Spacecraft Materials Outgassing Database** (`https://outgassing.nasa.gov` / `https://etd.gsfc.nasa.gov/capabilities/outgassing-database/`).

---

## 📊 Dataset Overview

| Metric | Value |
| :--- | :--- |
| **Upstream Authority** | NASA GSFC Engineering and Technology Directorate (ETD), Materials Engineering Branch (Code 541) |

File: catalog/coatings-paints-primers-p13.html (part 1 of 2)
NASA Outgassing Database: Coatings, Conformal Coatings, Paints & Primers (Part 13 of 17 — Records 1201–1300 of 1630)

Outgassing Database Home
  ASTM E595 User Guide
  Manufacturer Codes (963)
  Download Raw CSV

NASA Outgassing Database: Coatings, Conformal Coatings, Paints & Primers (Part 13 of 17 — Records 1201–1300 of 1630)

Source: https://outgassing.nasa.gov/ (NASA GSFC ETD Code 541 Spacecraft Materials Outgassing Database) |
  Category Total: 1,630 tests (470 Low-Outgassing Qualified)

Category Pages: Part 1 | Part 2 | Part 3 | Part 4 | Part 5 | Part 6 | Part 7 | Part 8 | Part 9 | Part 10 | Part 11 | Part 12 | [13] | Part 14 | Part 15 | Part 16 | Part 17

Summary Table — Coatings, Conformal Coatings, Paints & Primers (Part 13 of 17)

Data Ref	Material Designation	Manufacturer	Application	TML %	CVCM %	WVR %	NASA Screening	Year	

GSFC01393	PREPARAKOTE	DUP — E I DUPONT DE NEMOURS AND CO., INC., WILMINGTON, DE, ELASTOMER CHEMICALS DEPARTMENT, FABRICS AND FINISItES DEPARTMENT, FILM DEPARTMENT, PLASTICS DEPARTMENT	PRIMER	3.43%	0.37%	—%	EXCEEDS SCREENING	1969	
GSFC30895	PRESERVO VINYL PHENOLIC PRIMER	PRV — Manufacturer Code PRV	PRIMER	9.22%	0%	1.34%	EXCEEDS SCREENING	2008	
GSFC27274	PRF-85285 BLUE POLYURETHANE PAINT A/B/C AS 1/1/.125	SHW — SIIERWIN-WILLIAMS CO, CLEVELAND, OH	PAINT	3.18%	0.91%	0.16%	EXCEEDS SCREENING	2000	
GSFC27277	PRF-85285 BLUE POLYURETHANE PAINT A/B/C AS 1/1/.125	SHW — SIIERWIN-WILLIAMS CO, CLEVELAND, OH	PAINT	3.67%	0.89%	0.17%	EXCEEDS SCREENING	2000	
GSFC11884	PRIMER 3-1W-24/3-1H-8 AS 3/1 BW EPOXY URETHANE WHITE	ACO — ADVANCED COATINGS & CHEMICALS, TEMPLE CITY, CA	PRIMER	7.06%	0.33%	0.17%	EXCEEDS SCREENING	1981	
GSFC01198	PRIMER 6362/CAT 6361 AS 1/1 BV	HSD — IIAWKER & SIDDELEY DYNAMICS, LTD., LONDON, ENGLAND	PRIMER	5.24%	0.19%	—%	EXCEEDS SCREENING	1969	
GSFC10014	PRIMER DESOTO 513-102/F	DES — DESOTO INCORPORATED, DES PLAINS, IL	PRIMER	2.5%	0.09%	0.32%	EXCEEDS SCREENING	1978	
GSFC23071	PRIMER EPOXY DP40 WITH CATALYST DP401	PPG — PPG INDUSTRIES ADHESIVE PRODUCTS, BLOOMFIELD, NJ	PAINT	3.37%	0.09%	0.36%	EXCEEDS SCREENING	1995	
GSFC23074	PRIMER EPOXY DP40 WITH CATALYST DP401	PPG — PPG INDUSTRIES ADHESIVE PRODUCTS, BLOOMFIELD, NJ	PAINT	3.31%	0.08%	0.33%	EXCEEDS SCREENING	1995	
GSFC23077	PRIMER EPOXY DP40 WITH CATALYST DP401	PPG — PPG INDUSTRIES ADHESIVE PRODUCTS, BLOOMFIELD, NJ	PAINT	3.14%	0.04%	0.34%	EXCEEDS SCREENING	1995	
GSFC16532	PRIMER EPOXY POLYAMIDE ELECTROSTATIC YELLOW/F	DES — DESOTO INCORPORATED, DES PLAINS, IL	PRIMER	2.26%	0.02%	0.23%	EXCEEDS SCREENING	1987	
GSFC16968	PRIMER EPOXY POLYAMIDE ELECTROSTATIC YELLOW/F	DES — DESOTO INCORPORATED, DES PLAINS, IL	PRIMER	2.46%	0.03%	0.45%	EXCEEDS SCREENING	1988	
GSFC32590	PRIMER P/N V5C10125-01 (BLUE) W/ STAKING CMPD P/N V5C10124-01/F	VCO — Manufacturer Code VCO	PRIMER PLUS STAKING CMPD	0.09%	0.01%	0.01%	PASS (≤1.0% TML, ≤0.10% CVCM)	2011	
GSFC32587	PRIMER P/N V5C10125-01 (BLUE)/F	VCO — Manufacturer Code VCO	PRIMER	0.06%	0%	0.01%	PASS (≤1.0% TML, ≤0.10% CVCM)	2011	
GSFC32626	PRIMER P/N V5C10125-02 (CLEAR) W/ STAKING CMPD P/N V5C10124-01/F	VCO — Manufacturer Code VCO	PRIMER PLUS STAKING CMPD	0.07%	0%	0.02%	PASS (≤1.0% TML, ≤0.10% CVCM)	2011	
GSFC32623	PRIMER P/N V5C10125-02 (CLEAR)/F	VCO — Manufacturer Code VCO	PRIMER	0.01%	0%	0%	PASS (≤1.0% TML, ≤0.10% CVCM)	2011	
GSFC02254	PRIMER RANDOLPH GREEN ZINC CHROMATE	RAN — RANDOLPH PRODUCTS COy CARLSTADT, NJ	PRIMER	3.23%	0.23%	—%	EXCEEDS SCREENING	1970	
GSFC02255	PRIMER RANDOLPH GREEN ZINC CHROMATE	RAN — RANDOLPH PRODUCTS COy CARLSTADT, NJ	PRIMER	2.32%	0.28%	—%	EXCEEDS SCREENING	1970	
GSFC22231	PRIMER RANDOLPH TT-P-1757 GREEN ZINC CHROMATE/F	RAN — RANDOLPH PRODUCTS COy CARLSTADT, NJ	PRIMER	6.31%	0.64%	0.22%	EXCEEDS SCREENING	1994	
GSFC02275	PRIMER ZINC CHROMATE	SHW — SIIERWIN-WILLIAMS CO, CLEVELAND, OH	PRIMER	3.23%	0.22%	—%	EXCEEDS SCREENING	1970	
GSFC05589	PRINT-KOTE GC 14-2 ON FOIL	GCE — G C ELECTRONICS CO., ROCKFORD, IL	CONF COAT	3.45%	0.79%	—%	EXCEEDS SCREENING	1974	
GSFC05621	PRINT-KOTE GC 14-2 ON FOIL	GCE — G C ELECTRONICS CO., ROCKFORD, IL	CONF COAT	1.47%	0.98%	—%	EXCEEDS SCREENING	1974	
GSFC16281	PRO-LINE 4601 WHITE EPOXY/POLYAMIDE PAINT	PRO — PRO-LINE PAINT CO., SAN DIEGO, CA	PAINT	4.1%	0.03%	0.53%	EXCEEDS SCREENING	1987	
GSFC19255	PROBIMIDE 349 PHOTOSENSITIVE POLYIMIDE COATING	CIB — CIBA GEIGY CORPORATION, IIAWTIIORNE, NY	COATING-MASK	0.89%	0.01%	0.66%	PASS (≤1.0% TML, ≤0.10% CVCM)	1990	
GSFC19259	PROBIMIDE 349 PHOTOSENSITIVE POLYIMIDE COATING	CIB — CIBA GEIGY CORPORATION, IIAWTIIORNE, NY	COATING-MASK	0.84%	0.02%	0.64%	PASS (≤1.0% TML, ≤0.10% CVCM)	1990	
GSFC06697	PROLITE P-527-66/P-863-66 AS 1/1 BW YELLOW EPOXY/F	ABC — ANDREW BROWN CO., LOS ANGELES CA	PRIMER	4.01%	0.02%	0.38%	EXCEEDS SCREENING	1975	
GSFC24419	PROTECTIVE COATING 7192M	MTE — Manufacturer Code MTE	COATING	1.2%	0.12%	0.22%	EXCEEDS SCREENING	1997	
GSFC24497	PROTECTIVE COATING 7192M	MTE — Manufacturer Code MTE	COATING	1.37%	0.16%	0.19%	EXCEEDS SCREENING	1997	
GSFC24500	PROTECTIVE COATING 7192M	MTE — Manufacturer Code MTE	COATING	0.98%	0.1%	0.14%	PASS (≤1.0% TML, ≤0.10% CVCM)	1997	
GSFC05346	PRUFCOAT 4000 BLACK EPOXY PAINT/545 RED PRIMER	GRO — GROW CHEMICAL CORPORATION, CLEVELAND, OH	PAINT COMPOSITE	9.24%	0.09%	—%	EXCEEDS SCREENING	1973	
GSFC12355	PT 201 THERMOSETTING YELLOW GOLD EPOXY COATING/F	PTI — PRODUCTS TECHNIQUES INC., LOS ANGELES, CA	COATING	0.96%	0.07%	0.28%	PASS (≤1.0% TML, ≤0.10% CVCM)	1982	
GSFC06557	PT 207 POLYVINYL FLUORIDE	PTI — PRODUCTS TECHNIQUES INC., LOS ANGELES, CA	COATING	3.88%	0.21%	0.32%	EXCEEDS SCREENING	1975	
GSFC25062	PT 401 BLACK HIGH GLOSS PAINT	PTI — PRODUCTS TECHNIQUES INC., LOS ANGELES, CA	PAINT	6.56%	0.11%	0.55%	EXCEEDS SCREENING	1997	
GSFC10946	PT 401 WHITE PAINT	PTI — PRODUCTS TECHNIQUES INC., LOS ANGELES, CA	PAINT	3%	1%	0.34%	EXCEEDS SCREENING	1980	
GSFC11323	PT 401 WHITE PAINT - HAT BOX SCRAPINGS	PTI — PRODUCTS TECHNIQUES INC., LOS ANGELES, CA	PAINT	1.79%	0.17%	0.46%	EXCEEDS SCREENING	1980	
GSFC02783	PT 401/H-11 AS 16/1 BV WHITE PAINT	PTI — PRODUCTS TECHNIQUES INC., LOS ANGELES, CA	PAINT	1.87%	0.07%	—%	EXCEEDS SCREENING	1971	
SRI10821	PT 401/H-11 AS 50/3 BW EPOXY	PTI — PRODUCTS TECHNIQUES INC., LOS ANGELES, CA	COATING	18.29%	0.65%	—%	EXCEEDS SCREENING	1964	
SRI10822	PT 401/H-11 AS 50/3 BW EPOXY	PTI — PRODUCTS TECHNIQUES INC., LOS ANGELES, CA	COATING	14.2%	0.1%	—%	EXCEEDS SCREENING	1964	
GSFC11345	PT 401/H11 AS 10/1 BW GLOSSY WHITE EPOXY	PTI — PRODUCTS TECHNIQUES INC., LOS ANGELES, CA	PAINT	1.43%	0.18%	0.27%	EXCEEDS SCREENING	1980	
GSFC11366	PT 401/H11 AS 16/1 BV GLOSSY WHITE EPOXY	PTI — PRODUCTS TECHNIQUES INC., LOS ANGELES, CA	PAINT	1.05%	0.1%	0.3%	EXCEEDS SCREENING	1980	
GSFC11363	PT 401/H11 AS 16/1 BW GLOSSY WHITE EPOXY	PTI — PRODUCTS TECHNIQUES INC., LOS ANGELES, CA	PAINT	1.23%	0.11%	0.27%	EXCEEDS SCREENING	1980	
GSFC04994	PT 4121 A/B AS 100/73 BW EPOXY	PTI — PRODUCTS TECHNIQUES INC., LOS ANGELES, CA	CONF COAT	8.31%	0.03%	—%	EXCEEDS SCREENING	1973	
GSFC11336	PT 426 A/B AS 1/1 BV TUF/FILM GLOSSY WHITE EPOXY	PTI — PRODUCTS TECHNIQUES INC., LOS ANGELES, CA	PAINT	1.89%	0.14%	0.3%	EXCEEDS SCREENING	1980	
GSFC11339	PT 426 A/B AS 1/1 BV TUF/FILM GLOSSY WHITE EPOXY	PTI — PRODUCTS TECHNIQUES INC., LOS ANGELES, CA	PAINT	1.28%	0.15%	0.29%	EXCEEDS SCREENING	1980	
GSFC11437	PT 750 A/B AS 3/1 BV MAROON	PTI — PRODUCTS TECHNIQUES INC., LOS ANGELES, CA	COATING	1.74%	0.13%	0.71%	EXCEEDS SCREENING	1980	
GSFC02993	PT 750 A/B AS 3/1 BV POLYURETHANE	PTI — PRODUCTS TECHNIQUES INC., LOS ANGELES, CA	CONF COAT	10.95%	0.01%	—%	EXCEEDS SCREENING	1971	
GSFC35181	PT-522 ZINC CHROMATE PRIMER - YELLOW	PTI — PRODUCTS TECHNIQUES INC., LOS ANGELES, CA	PAINT PRIMER	3.91%	0.82%	0.8%	EXCEEDS SCREENING	2014	
GSFC15297	PTX-206 BLACK POLYIMIDE COATING	POI — POLYTRONIC INC., RICHARDSON, TX	COATING	9.59%	0.04%	0.87%	EXCEEDS SCREENING	1986	
GSFC02332	PV 100 SILICONE WHITE PAINT	VVP — VITA-VAR CO., NEW BRUNSWICK, NJ	PAINT COMPOSITE	2.86%	0.06%	—%	EXCEEDS SCREENING	1970	
SRI14023	PV 100 WHITE SILICONE-ALKYD	VVP — VITA-VAR CO., NEW BRUNSWICK, NJ	PAINT	2.48%	0.3%	—%	EXCEEDS SCREENING	1964	
SRI14024	PV 100 WHITE SILICONE-ALKYD	VVP — VITA-VAR CO., NEW BRUNSWICK, NJ	PAINT	1.51%	0.15%	—%	EXCEEDS SCREENING	1964	
GSFC07238	PVC PAINT - BLACK ON FOIL	EPP — EPPLEY LABORATORIES INC., NEWPORT, RI	PAINT	1.64%	0.01%	0.01%	EXCEEDS SCREENING	1975	
GSFC24584	PYRALIN LX POLYIMIDE COATINGS	DUP — E I DUPONT DE NEMOURS AND CO., INC., WILMINGTON, DE, ELASTOMER CHEMICALS DEPARTMENT, FABRICS AND FINISItES DEPARTMENT, FILM DEPARTMENT, PLASTICS DEPARTMENT	COATING	0.43%	0.02%	0.28%	PASS (≤1.0% TML, ≤0.10% CVCM)	1997	
GSFC26599	PYRALIN PI2771 PHOTO SENSITIVE POLYIMIDE	DUP — E I DUPONT DE NEMOURS AND CO., INC., WILMINGTON, DE, ELASTOMER CHEMICALS DEPARTMENT, FABRICS AND FINISItES DEPARTMENT, FILM DEPARTMENT, PLASTICS DEPARTMENT	COATING	1.08%	0.01%	0.85%	EXCEEDS SCREENING	1999	
GSFC26671	PYRALIN PI2771 PHOTO SENSITIVE POLYIMIDE	DUP — E I DUPONT DE NEMOURS AND CO., INC., WILMINGTON, DE, ELASTOMER CHEMICALS DEPARTMENT, FABRICS AND FINISItES DEPARTMENT, FILM DEPARTMENT, PLASTICS DEPARTMENT	COATING	0.82%	0.03%	0.47%	PASS (≤1.0% TML, ≤0.10% CVCM)	1999	
GSFC26674	PYRALIN PI2771 PHOTO SENSITIVE POLYIMIDE	DUP — E I DUPONT DE NEMOURS AND CO., INC., WILMINGTON, DE, ELASTOMER CHEMICALS DEPARTMENT, FABRICS AND FINISItES DEPARTMENT, FILM DEPARTMENT, PLASTICS DEPARTMENT	COATING	1.61%	0.02%	0.51%	EXCEEDS SCREENING	1999	
SRI14502	PYRE-ML RC 5057 POLYIMIDE WIRE COATING	DUP — E I DUPONT DE NEMOURS AND CO., INC., WILMINGTON, DE, ELASTOMER CHEMICALS DEPARTMENT, FABRICS AND FINISItES DEPARTMENT, FILM DEPARTMENT, PLASTICS DEPARTMENT	WIRE COATING	1.12%	0%	—%	EXCEEDS SCREENING	1964	
SRI10901	PYRE-ML RK 692 POLYIMIDE	DUP — E I DUPONT DE NEMOURS AND CO., INC., WILMINGTON, DE, ELASTOMER CHEMICALS DEPARTMENT, FABRICS AND FINISItES DEPARTMENT, FILM DEPARTMENT, PLASTICS DEPARTMENT	COATING	1.34%	0.35%	—%	EXCEEDS SCREENING	1964	
SRI10902	PYRE-ML RK 692 POLYIMIDE	DUP — E I DUPONT DE NEMOURS AND CO., INC., WILMINGTON, DE, ELASTOMER CHEMICALS DEPARTMENT, FABRICS AND FINISItES DEPARTMENT, FILM DEPARTMENT, PLASTICS DEPARTMENT	COATING	3%	0.48%	—%	EXCEEDS SCREENING	1964	
GSFC05097	PYRE-ML RK 692 POLYIMIDE 15 MIN FLASH/COAT	DUP — E I DUPONT DE NEMOURS AND CO., INC., WILMINGTON, DE, ELASTOMER CHEMICALS DEPARTMENT, FABRICS AND FINISItES DEPARTMENT, FILM DEPARTMENT, PLASTICS DEPARTMENT	COATING	0.96%	0%	—%	PASS (≤1.0% TML, ≤0.10% CVCM)	1973	
GSFC05100	PYRE-ML RK 692 POLYIMIDE 15 MIN FLASH/COAT	DUP — E I DUPONT DE NEMOURS AND CO., INC., WILMINGTON, DE, ELASTOMER CHEMICALS DEPARTMENT, FABRICS AND FINISItES DEPARTMENT, FILM DEPARTMENT, PLASTICS DEPARTMENT	COATING	0.86%	0%	—%	PASS (≤1.0% TML, ≤0.10% CVCM)	1973	
SRI07208	PYRE-ML TYPE 1 POLYIMIDE COATED GLASS	DUP — E I DUPONT DE NEMOURS AND CO., INC., WILMINGTON, DE, ELASTOMER CHEMICALS DEPARTMENT, FABRICS AND FINISItES DEPARTMENT, FILM DEPARTMENT, PLASTICS DEPARTMENT	COATED FABRIC	0.5%	0.01%	—%	PASS (≤1.0% TML, ≤0.10% CVCM)	1964	
GSFC13678	PYROFILM PVC 70 RESISTOR COATING	PYR — PYROFILM9 WHIPPANY, NJ	CONF COAT	0.91%	0.1%	0.08%	PASS (≤1.0% TML, ≤0.10% CVCM)	1984	
GSFC13680	PYROFILM PVC 70 RESISTOR COATING	PYR — PYROFILM9 WHIPPANY, NJ	CONF COAT	0.72%	0.06%	0.06%	PASS (≤1.0% TML, ≤0.10% CVCM)	1984	
GSFC14731	PYROMARK 2500 FLAT BLACK COATING	TEM — TEMPIL DIVISION, BIG THREE INDUSTRIES, INC, S. PLAINFIELD, NJ	COATING	0.15%	0.05%	0.03%	PASS (≤1.0% TML, ≤0.10% CVCM)	1985	
GSFC26590	PYROMARK SERIES 1200 FLAT BLACK/F	TEM — TEMPIL DIVISION, BIG THREE INDUSTRIES, INC, S. PLAINFIELD, NJ	PAINT	3.84%	0.04%	0.09%	EXCEEDS SCREENING	1999	
GSFC00323	PYROMARK STANDARD WHITE SILICONE ON ALUMINUM	TEM — TEMPIL DIVISION, BIG THREE INDUSTRIES, INC, S. PLAINFIELD, NJ	PAINT	0.06%	0.02%	—%	PASS (≤1.0% TML, ≤0.10% CVCM)	1968	
GSFC00326	PYROMARK STANDARD WHITE SILICONE ON EPOXY	TEM — TEMPIL DIVISION, BIG THREE INDUSTRIES, INC, S. PLAINFIELD, NJ	PAINT	0.4%	0.03%	—%	PASS (≤1.0% TML, ≤0.10% CVCM)	1968	
GSFC04284	Q DOPE POLYSTYRENE COIL COATING	GCE — G C ELECTRONICS CO., ROCKFORD, IL	COIL COATING	7.72%	0.32%	—%	EXCEEDS SCREENING	1972	
GSFC22867	Q DOPE POLYSTYRENE COIL COATING	GCE — G C ELECTRONICS CO., ROCKFORD, IL	COATING	3.21%	0.24%	0.02%	EXCEEDS SCREENING	1995	
GSFC02713	Q MAX A-27 POLYSTYRENE COIL COATING BOILED OFF	QUE — Q-MAX CORPORATION, MARLBORO, NJ	COIL COATING	0%	0.67%	—%	EXCEEDS SCREENING	1971	
GSFC23173	Q-DOPE POLYSTYRENE COIL COATING	GCE — G C ELECTRONICS CO., ROCKFORD, IL	COATING	10.15%	0.84%	0.61%	EXCEEDS SCREENING	1995	
GSFC13111	Q1-2577 CLEAR SILICONE	DCC — DOW CORNING CORP., MIDLAND, MI	PAINT BASE	2.57%	0.85%	0%	EXCEEDS SCREENING	1983	
GSFC13114	Q1-2577 WHITE SILICONE	GSC — GODDARD SPACE FLIGHT CENTER, GREENBELT, MD	PAINT	1.7%	0.47%	0.02%	EXCEEDS SCREENING	1983	
GSFC13230	Q9-6312 CLEAR RTV COATING/F	DCC — DOW CORNING CORP., MIDLAND, MI	COATING	3.33%	0.01%	0.12%	EXCEEDS SCREENING	1983	
GSFC13233	Q9-6312 CLEAR RTV COATING/F	DCC — DOW CORNING CORP., MIDLAND, MI	COATING	2.33%	0.01%	0.09%	EXCEEDS SCREENING	1983	
GSFC04818	QR-4-3117 ONE PART SILICONE	DCC — DOW CORNING CORP., MIDLAND, MI	CONF COAT	1.49%	0.19%	—%	EXCEEDS SCREENING	1973	
GSFC05040	QR-4-3117 ONE PART SILICONE	DCC — DOW CORNING CORP., MIDLAND, MI	CONF COAT	1.07%	0.25%	—%	EXCEEDS SCREENING	1973	
GSFC15368	R-104 PRIMER/F	LOR — LORD CORPORATION, ERIE, PA, INDUSTRIAL COATINGS DIVISION	PRIMER	11%	0.01%	3.69%	EXCEEDS SCREENING	1986	
GSFC15597	R-104 PRIMER/F	LOR — LORD CORPORATION, ERIE, PA, INDUSTRIAL COATINGS DIVISION	PRIMER	8.47%	0.03%	3.84%	EXCEEDS SCREENING	1986	
GSFC12760	R-1152 ONE COMPONENT SILICONE - CLEAR LOT 013-166	MCG — MC GHAN NUSIL CORPORATION, CARPINTERIA, CA, SUBSIDIARY OF UNION CARBIDE	CONF COAT	0.15%	0.01%	0.02%	PASS (≤1.0% TML, ≤0.10% CVCM)	1982	
GSFC02806	R101 PROTECTANT COATING	UCC — UNION CARBIDE CORPORATION, NEW YORK, NY, UNION CARBIDE CHEM & PLASTICS CO., DANBURY, CT, MC GllAN NUSIL CORP., CARPINTERIA, CA	CONF COAT	3.1%	1.06%	—%	EXCEEDS SCREENING	1971	
GSFC07877	R4-3117 ONE PART SILICONE - FREE FILM - CLEAR	DCC — DOW CORNING CORP., MIDLAND, MI	CONF COAT	0.61%	0.23%	0%	EXCEEDS SCREENING	1976	
GSFC07673	R4-3117 ONE PART SILICONE/F	DCC — DOW CORNING CORP., MIDLAND, MI	CONF COAT	1.43%	0.24%	0%	EXCEEDS SCREENING	1976	
GSFC15663	RANDAC KR 544-006 GOLD EPOXY	FPI — FURANE PLASTICS INC., LOS ANGELES, CA	COATING	0.63%	0.01%	0.25%	PASS (≤1.0% TML, ≤0.10% CVCM)	1986	
GSFC15666	RANDAC KR 544-8946 RED EPOXY	FPI — FURANE PLASTICS INC., LOS ANGELES, CA	COATING	0.62%	0.01%	0.26%	PASS (≤1.0% TML, ≤0.10% CVCM)	1986	
GSFC24108	RANDOLPH FLAT BLACK EPOXY 3708/F	RAN — RANDOLPH PRODUCTS COy CARLSTADT, NJ	PAINT	0.79%	0.05%	0.34%	PASS (≤1.0% TML, ≤0.10% CVCM)	1996	
GSFC11501	RCC-15D UV POLYMER	WRG — W R GRACE & CO*t COLUMBIA, MD	CONF COAT	2.34%	0.2%	0.41%	EXCEEDS SCREENING	1981	
GSFC11705	RCC-15D UV POLYMER	WRG — W R GRACE & CO*t COLUMBIA, MD	CONF COAT	0.48%	0.03%	0.38%	PASS (≤1.0% TML, ≤0.10% CVCM)	1981	
GSFC01627	RD 1875-3 POLYURETHANE	HCC — HUGHSON CHEMICALS, LORD CORPORATION, ERIE, PA	COATING	1.6%	0.28%	—%	EXCEEDS SCREENING	1969	
GSFC01630	RD 1875-3 POLYURETHANE	HCC — HUGHSON CHEMICALS, LORD CORPORATION, ERIE, PA	COATING	1.35%	0.18%	—%	EXCEEDS SCREENING	1969	
GSFC15858	RE 2039/HD 3485 AS 100/14 BW MILKY EPOXY	HYS — HYSOL ENGINEERING ADIIESIVES, SEABROOK, NH, HYSOL AEROSPACE PRODUCTS, PITTSBURG, CA, DEXTER AEROSPACE MATERIALS DIVISION	COIL COATING	5.94%	2.7%	0.13%	EXCEEDS SCREENING	1986	
GSFC13084	RESISTOR COATING TYPE 100 FLAT BLACK/F	TNC — TRANSENE CO., ROWLEY, MA	COATING	1.18%	0.75%	0.02%	EXCEEDS SCREENING	1983	
GSFC12781	RESISTOR COATING TYPE 150 FLAT BLACK/F	TNC — TRANSENE CO., ROWLEY, MA	CONF COAT	0.26%	0.13%	0.03%	EXCEEDS SCREENING	1983	
GSFC12784	RESISTOR COATING TYPE 200 FLAT BLACK/F	TNC — TRANSENE CO., ROWLEY, MA	CONF COAT	0.32%	0.08%	0.15%	PASS (≤1.0% TML, ≤0.10% CVCM)	1983	
GSFC13087	RESISTOR COATING TYPE 250 FLAT BLACK/F	TNC — TRANSENE CO., ROWLEY, MA	COATING	0.86%	0.44%	0.12%	EXCEEDS SCREENING	1983	
GSFC04300	RESIWELD 7200 A/B AS 2/1 BV EPOXY COATING	FHB — H B FULLER CO., ST PAUL, MN	CONF COAT	4.03%	0.01%	—%	EXCEEDS SCREENING	1972	
GSFC04686	RESIWELD 7200 A/B/SOL AS 2/1/2 BW EPOXY COATING	FHB — H B FULLER CO., ST PAUL, MN	CONF COAT	11.01%	0%	—%	EXCEEDS SCREENING	1973	
GSFC20581	RG07/TF07 RED PHENOLIC RESISTOR COATING MIL R-39017	IRC — ISOCHEM PRODUCTS CO., LINCOLN, RI	COATING	1.36%	0%	0.07%	EXCEEDS SCREENING	1992	
GSFC16253	RLR05 RESISTOR COATING PHENOLIC	IRI — INTERNATIONAL RESISTIVE CO., INC., BOONE, NC	COATING	0.1%	0.02%	0.06%	PASS (≤1.0% TML, ≤0.10% CVCM)	1987	

Detailed ASTM E595 Spacecraft Material Test Records

  [GSFC01393] PREPARAKOTE
EXCEEDS STANDARD THRESHOLD (TML 3.43% > 1.0%, CVCM 0.37% > 0.10%) Category: Coatings, Conformal Coatings, Paints & Primers (PRIMER)
Material Designation / Composition: PREPARAKOTE
GSFC Data Reference ID: GSFC01393 (Test Year: 1969)
Manufacturer: DUP — E I DUPONT DE NEMOURS AND CO., INC., WILMINGTON, DE, ELASTOMER CHEMICALS DEPARTMENT, FABRICS AND FINISItES DEPARTMENT, FILM DEPARTMENT, PLASTICS DEPARTMENT
ASTM E595 Outgassing Test Results (24h at 125 °C in Vacuum, Collector at 25 °C): Total Mass Loss (TML) = 3.43% | Collected Volatile Condensable Material (CVCM) = 0.37% | Water Vapor Regained (WVR) = N/A%
Cure Schedule (Pre-Test Conditioning): Step 1 (Time: 24H, Temp: 25 °C, Atm: AIR)
[GSFC30895] PRESERVO VINYL PHENOLIC PRIMER
EXCEEDS STANDARD THRESHOLD (TML 9.22% > 1.0%) Category: Coatings, Conformal Coatings, Paints & Primers (PRIMER)
Material Designation / Composition: PRESERVO VINYL PHENOLIC PRIMER
GSFC Data Reference ID: GSFC30895 (Test Year: 2008)
Manufacturer: PRV — Manufacturer Code PRV
ASTM E595 Outgassing Test Results (24h at 125 °C in Vacuum, Collector at 25 °C): Total Mass Loss (TML) = 9.22% | Collected Volatile Condensable Material (CVCM) = 0% | Water Vapor Regained (WVR) = 1.34%
Cure Schedule (Pre-Test Conditioning): Not specified / As received
[GSFC27274] PRF-85285 BLUE POLYURETHANE PAINT A/B/C AS 1/1/.125
EXCEEDS STANDARD THRESHOLD (TML 3.18% > 1.0%, CVCM 0.91% > 0.10%) Category: Coatings, Conformal Coatings, Paints & Primers (PAINT)
Material Designation / Composition: PRF-85285 BLUE POLYURETHANE PAINT A/B/C AS 1/1/.125
GSFC Data Reference ID: GSFC27274 (Test Year: 2000)
Manufacturer: SHW — SIIERWIN-WILLIAMS CO, CLEVELAND, OH
ASTM E595 Outgassing Test Results (24h at 125 °C in Vacuum, Collector at 25 °C): Total Mass Loss (TML) = 3.18% | Collected Volatile Condensable Material (CVCM) = 0.91% | Water Vapor Regained (WVR) = 0.16%
Cure Schedule (Pre-Test Conditioning): Step 1 (Time: 1D, Temp: 70 °C, Atm: AIR)
[GSFC27277] PRF-85285 BLUE POLYURETHANE PAINT A/B/C AS 1/1/.125
EXCEEDS STANDARD THRESHOLD (TML 3.67% > 1.0%, CVCM 0.89% > 0.10%) Category: Coatings, Conformal Coatings, Paints & Primers (PAINT)
Material Designation / Composition: PRF-85285 BLUE POLYURETHANE PAINT A/B/C AS 1/1/.125
GSFC Data Reference ID: GSFC27277 (Test Year: 2000)
Manufacturer: SHW — SIIERWIN-WILLIAMS CO, CLEVELAND, OH
ASTM E595 Outgassing Test Results (24h at 125 °C in Vacuum, Collector at 25 °C): Total Mass Loss (TML) = 3.67% | Collected Volatile Condensable Material (CVCM) = 0.89% | Water Vapor Regained (WVR) = 0.17%
Cure Schedule (Pre-Test Conditioning): Step 1 (Time: 7D, Temp: 25 °C, Atm: AIR)
[GSFC11884] PRIMER 3-1W-24/3-1H-8 AS 3/1 BW EPOXY URETHANE WHITE
EXCEEDS STANDARD THRESHOLD (TML 7.06% > 1.0%, CVCM 0.33% > 0.10%) Category: Coatings, Conformal Coatings, Paints & Primers (PRIMER)
Material Designation / Composition: PRIMER 3-1W-24/3-1H-8 AS 3/1 BW EPOXY URETHANE WHITE
GSFC Data Reference ID: GSFC11884 (Test Year: 1981)
Manufacturer: ACO — ADVANCED COATINGS & CHEMICALS, TEMPLE CITY, CA
ASTM E595 Outgassing Test Results (24h at 125 °C in Vacuum, Collector at 25 °C): Total Mass Loss (TML) = 7.06% | Collected Volatile Condensable Material (CVCM) = 0.33% | Water Vapor Regained (WVR) = 0.17%
Cure Schedule (Pre-Test Conditioning): Step 1 (Time: 7D, Temp: 25 °C, Atm: AIR)
[GSFC01198] PRIMER 6362/CAT 6361 AS 1/1 BV
EXCEEDS STANDARD THRESHOLD (TML 5.24% > 1.0%, CVCM 0.19% > 0.10%) Category: Coatings, Conformal Coatings, Paints & Primers (PRIMER)
Material Designation / Composition: PRIMER 6362/CAT 6361 AS 1/1 BV
GSFC Data Reference ID: GSFC01198 (Test Year: 1969)
Manufacturer: HSD — IIAWKER & SIDDELEY DYNAMICS, LTD., LONDON, ENGLAND
ASTM E595 Outgassing Test Results (24h at 125 °C in Vacuum, Collector at 25 °C): Total Mass Loss (TML) = 5.24% | Collected Volatile Condensable Material (CVCM) = 0.19% | Water Vapor Regained (WVR) = N/A%
Cure Schedule (Pre-Test Conditioning): Step 1 (Time: 16H, Temp: 25 °C, Atm: AIR)
[GSFC10014] PRIMER DESOTO 513-102/F
EXCEEDS STANDARD THRESHOLD (TML 2.50% > 1.0%) Category: Coatings, Conformal Coatings, Paints & Primers (PRIMER)
Material Designation / Composition: PRIMER DESOTO 513-102/F
GSFC Data Reference ID: GSFC10014 (Test Year: 1978)
Manufacturer: DES — DESOTO INCORPORATED, DES PLAINS, IL
ASTM E595 Outgassing Test Results (24h at 125 °C in Vacuum, Collector at 25 °C): Total Mass Loss (TML) = 2.5% | Collected Volatile Condensable Material (CVCM) = 0.09% | Water Vapor Regained (WVR) = 0.32%
Cure Schedule (Pre-Test Conditioning): Step 1 (Time: 14D, Temp: 25 °C, Atm: AIR)
[GSFC23071] PRIMER EPOXY DP40 WITH CATALYST DP401
EXCEEDS STANDARD THRESHOLD (TML 3.37% > 1.0%) Category: Coatings, Conformal Coatings, Paints & Primers (PAINT)
Material Designation / Composition: PRIMER EPOXY DP40 WITH CATALYST DP401
GSFC Data Reference ID: GSFC23071 (Test Year: 1995)
Manufacturer: PPG — PPG INDUSTRIES ADHESIVE PRODUCTS, BLOOMFIELD, NJ
ASTM E595 Outgassing Test Results (24h at 125 °C in Vacuum, Collector at 25 °C): Total Mass Loss (TML) = 3.37% | Collected Volatile Condensable Material (CVCM) = 0.09% | Water Vapor Regained (WVR) = 0.36%
Cure Schedule (Pre-Test Conditioning): Step 1 (Time: 2H, Temp: 25 °C, Atm: AIR)
[GSFC23074] PRIMER EPOXY DP40 WITH CATALYST DP401
EXCEEDS STANDARD THRESHOLD (TML 3.31% > 1.0%) Category: Coatings, Conformal Coatings, Paints & Primers (PAINT)
Material Designation / Composition: PRIMER EPOXY DP40 WITH CATALYST DP401
GSFC Data Reference ID: GSFC23074 (Test Year: 1995)
Manufacturer: PPG — PPG INDUSTRIES ADHESIVE PRODUCTS, BLOOMFIELD, NJ
ASTM E595 Outgassing Test Results (24h at 125 °C in Vacuum, Collector at 25 °C): Total Mass Loss (TML) = 3.31% | Collected Volatile Condensable Material (CVCM) = 0.08% | Water Vapor Regained (WVR) = 0.33%
Cure Schedule (Pre-Test Conditioning): Step 1 (Time: 8H, Temp: 60 °C, Atm: AIR)
[GSFC23077] PRIMER EPOXY DP40 WITH CATALYST DP401
EXCEEDS STANDARD THRESHOLD (TML 3.14% > 1.0%) Category: Coatings, Conformal Coatings, Paints & Primers (PAINT)
Material Designation / Composition: PRIMER EPOXY DP40 WITH CATALYST DP401
GSFC Data Reference ID: GSFC23077 (Test Year: 1995)
Manufacturer: PPG — PPG INDUSTRIES ADHESIVE PRODUCTS, BLOOMFIELD, NJ
ASTM E595 Outgassing Test Results (24h at 125 °C in Vacuum, Collector at 25 °C): Total Mass Loss (TML) = 3.14% | Collected Volatile Condensable Material (CVCM) = 0.04% | Water Vapor Regained (WVR) = 0.34%
Cure Schedule (Pre-Test Conditioning): Step 1 (Time: 1H, Temp: 100 °C, Atm: AIR)
[GSFC16532] PRIMER EPOXY POLYAMIDE ELECTROSTATIC YELLOW/F
EXCEEDS STANDARD THRESHOLD (TML 2.26% > 1.0%) Category: Coatings, Conformal Coatings, Paints & Primers (PRIMER)
Material Designation / Composition: PRIMER EPOXY POLYAMIDE ELECTROSTATIC YELLOW/F
GSFC Data Reference ID: GSFC16532 (Test Year: 1987)
Manufacturer: DES — DESOTO INCORPORATED, DES PLAINS, IL
ASTM E595 Outgassing Test Results (24h at 125 °C in Vacuum, Collector at 25 °C): Total Mass Loss (TML) = 2.26% | Collected Volatile Condensable Material (CVCM) = 0.02% | Water Vapor Regained (WVR) = 0.23%
Cure Schedule (Pre-Test Conditioning): Step 1 (Time: 11D, Temp: 25 °C, Atm: AIR)
[GSFC16968] PRIMER EPOXY POLYAMIDE ELECTROSTATIC YELLOW/F
EXCEEDS STANDARD THRESHOLD (TML 2.46% > 1.0%) Category: Coatings, Conformal Coatings, Paints & Primers (PRIMER)
Material Designation / Composition: PRIMER EPOXY POLYAMIDE ELECTROSTATIC YELLOW/F
GSFC Data Reference ID: GSFC16968 (Test Year: 1988)
Manufacturer: DES — DESOTO INCORPORATED, DES PLAINS, IL
ASTM E595 Outgassing Test Results (24h at 125 °C in Vacuum, Collector at 25 °C): Total Mass Loss (TML) = 2.46% | Collected Volatile Condensable Material (CVCM) = 0.03% | Water Vapor Regained (WVR) = 0.45%
Cure Schedule (Pre-Test Conditioning): Step 1 (Time: 7D, Temp: 25 °C, Atm: AIR) → Step 2 (Time: 4D, Temp: 60 °C, Atm: E-2)
[GSFC32590] PRIMER P/N V5C10125-01 (BLUE) W/ STAKING CMPD P/N V5C10124-01/F
PASS — Meets NASA Standard Low-Outgassing Screening Criteria (TML ≤ 1.0%, CVCM ≤ 0.10%) Category: Coatings, Conformal Coatings, Paints & Primers (PRIMER PLUS STAKING CMPD)
Material Designation / Composition: PRIMER P/N V5C10125-01 (BLUE) W/ STAKING CMPD P/N V5C10124-01/F
GSFC Data Reference ID: GSFC32590 (Test Year: 2011)
Manufacturer: VCO — Manufacturer Code VCO
ASTM E595 Outgassing Test Results (24h at 125 °C in Vacuum, Collector at 25 °C): Total Mass Loss (TML) = 0.09% | Collected Volatile Condensable Material (CVCM) = 0.01% | Water Vapor Regained (WVR) = 0.01%
Cure Schedule (Pre-Test Conditioning): Not specified / As received
[GSFC32587] PRIMER P/N V5C10125-01 (BLUE)/F
PASS — Meets NASA Standard Low-Outgassing Screening Criteria (TML ≤ 1.0%, CVCM ≤ 0.10%) Category: Coatings, Conformal Coatings, Paints & Primers (PRIMER)
Material Designation / Composition: PRIMER P/N V5C10125-01 (BLUE)/F
GSFC Data Reference ID: GSFC32587 (Test Year: 2011)
Manufacturer: VCO — Manufacturer Code VCO
ASTM E595 Outgassing Test Results (24h at 125 °C in Vacuum, Collector at 25 °C): Total Mass Loss (TML) = 0.06% | Collected Volatile Condensable Material (CVCM) = 0% | Water Vapor Regained (WVR) = 0.01%
Cure Schedule (Pre-Test Conditioning): Not specified / As received
[GSFC32626] PRIMER P/N V5C10125-02 (CLEAR) W/ STAKING CMPD P/N V5C10124-01/F
PASS — Meets NASA Standard Low-Outgassing Screening Criteria (TML ≤ 1.0%, CVCM ≤ 0.10%) Category: Coatings, Conformal Coatings, Paints & Primers (PRIMER PLUS STAKING CMPD)
Material Designation / Composition: PRIMER P/N V5C10125-02 (CLEAR) W/ STAKING CMPD P/N V5C10124-01/F
GSFC Data Reference ID: GSFC32626 (Test Year: 2011)
Manufacturer: VCO — Manufacturer Code VCO
ASTM E595 Outgassing Test Results (24h at 125 °C in Vacuum, Collector at 25 °C): Total Mass Loss (TML) = 0.07% | Collected Volatile Condensable Material (CVCM) = 0% | Water Vapor Regained (WVR) = 0.02%
Cure Schedule (Pre-Test Conditioning): Not specified / As received
[GSFC32623] PRIMER P/N V5C10125-02 (CLEAR)/F
PASS — Meets NASA Standard Low-Outgassing Screening Criteria (TML ≤ 1.0%, CVCM ≤ 0.10%) Category: Coatings, Conformal Coatings, Paints & Primers (PRIMER)
Material Designation / Composition: PRIMER P/N V5C10125-02 (CLEAR)/F
GSFC Data Reference ID: GSFC32623 (Test Year: 2011)
Manufacturer: VCO — Manufacturer Code VCO
ASTM E595 Outgassing Test Results (24h at 125 °C in Vacuum, Collector at 25 °C): Total Mass Loss (TML) = 0.01% | Collected Volatile Condensable Material (CVCM) = 0% | Water Vapor Regained (WVR) = 0%
Cure Schedule (Pre-Test Conditioning): Not specified / As received
[GSFC02254] PRIMER RANDOLPH GREEN ZINC CHROMATE
EXCEEDS STANDARD THRESHOLD (TML 3.23% > 1.0%, CVCM 0.23% > 0.10%) Category: Coatings, Conformal Coatings, Paints & Primers (PRIMER)
Material Designation / Composition: PRIMER RANDOLPH GREEN ZINC CHROMATE
GSFC Data Reference ID: GSFC02254 (Test Year: 1970)
Manufacturer: RAN — RANDOLPH PRODUCTS COy CARLSTADT, NJ
ASTM E595 Outgassing Test Results (24h at 125 °C in Vacuum, Collector at 25 °C): Total Mass Loss (TML) = 3.23% | Collected Volatile Condensable Material (CVCM) = 0.23% | Water Vapor Regained (WVR) = N/A%
Cure Schedule (Pre-Test Conditioning): Step 1 (Time: 24H, Temp: 25 °C, Atm: AIR)
[GSFC02255] PRIMER RANDOLPH GREEN ZINC CHROMATE
EXCEEDS STANDARD THRESHOLD (TML 2.32% > 1.0%, CVCM 0.28% > 0.10%) Category: Coatings, Conformal Coatings, Paints & Primers (PRIMER)
Material Designation / Composition: PRIMER RANDOLPH GREEN ZINC CHROMATE
GSFC Data Reference ID: GSFC02255 (Test Year: 1970)
Manufacturer: RAN — RANDOLPH PRODUCTS COy CARLSTADT, NJ
ASTM E595 Outgassing Test Results (24h at 125 °C in Vacuum, Collector at 25 °C): Total Mass Loss (TML) = 2.32% | Collected Volatile Condensable Material (CVCM) = 0.28% | Water Vapor Regained (WVR) = N/A%
Cure Schedule (Pre-Test Conditioning): Step 1 (Time: 30M, Temp: 25 °C, Atm: AIR) → Step 2 (Time: 24H, Temp: 107 °C, Atm: E-6)
[GSFC22231] PRIMER RANDOLPH TT-P-1757 GREEN ZINC CHROMATE/F
EXCEEDS STANDARD THRESHOLD (TML 6.31% > 1.0%, CVCM 0.64% > 0.10%) Category: Coatings, Conformal Coatings, Paints & Primers (PRIMER)
Material Designation / Composition: PRIMER RANDOLPH TT-P-1757 GREEN ZINC CHROMATE/F
GSFC Data Reference ID: GSFC22231 (Test Year: 1994)
Manufacturer: RAN — RANDOLPH PRODUCTS COy CARLSTADT, NJ
ASTM E595 Outgassing Test Results (24h at 125 °C in Vacuum, Collector at 25 °C): Total Mass Loss (TML) = 6.31% | Collected Volatile Condensable Material (CVCM) = 0.64% | Water Vapor Regained (WVR) = 0.22%
Cure Schedule (Pre-Test Conditioning): Step 1 (Time: 5D, Temp: 25 °C, Atm: AIR)
[GSFC02275] PRIMER ZINC CHROMATE
EXCEEDS STANDARD THRESHOLD (TML 3.23% > 1.0%, CVCM 0.22% > 0.10%) Category: Coatings, Conformal Coatings, Paints & Primers (PRIMER)
Material Designation / Composition: PRIMER ZINC CHROMATE
GSFC Data Reference ID: GSFC02275 (Test Year: 1970)
Manufacturer: SHW — SIIERWIN-WILLIAMS CO, CLEVELAND, OH
ASTM E595 Outgassing Test Results (24h at 125 °C in Vacuum, Collector at 25 °C): Total Mass Loss (TML) = 3.23% | Collected Volatile Condensable Material (CVCM) = 0.22% | Water Vapor Regained (WVR) = N/A%
Cure Schedule (Pre-Test Conditioning): Step 1 (Time: 24H, Temp: 25 °C, Atm: AIR)
[GSFC05589] PRINT-KOTE GC 14-2 ON FOIL
EXCEEDS STANDARD THRESHOLD (TML 3.45% > 1.0%, CVCM 0.79% > 0.10%) Category: Coatings, Conformal Coatings, Paints & Primers (CONF COAT)
Material Designation / Composition: PRINT-KOTE GC 14-2 ON FOIL
GSFC Data Reference ID: GSFC05589 (Test Year: 1974)
Manufacturer: GCE — G C ELECTRONICS CO., ROCKFORD, IL
ASTM E595 Outgassing Test Results (24h at 125 °C in Vacuum, Collector at 25 °C): Total Mass Loss (TML) = 3.45% | Collected Volatile Condensable Material (CVCM) = 0.79% | Water Vapor Regained (WVR) = N/A%
Cure Schedule (Pre-Test Conditioning): Step 1 (Time: 16H, Temp: 25 °C, Atm: AIR)
[GSFC05621] PRINT-KOTE GC 14-2 ON FOIL
EXCEEDS STANDARD THRESHOLD (TML 1.47% > 1.0%, CVCM 0.98% > 0.10%) Category: Coatings, Conformal Coatings, Paints & Primers (CONF COAT)
Material Designation / Composition: PRINT-KOTE GC 14-2 ON FOIL
GSFC Data Reference ID: GSFC05621 (Test Year: 1974)
Manufacturer: GCE — G C ELECTRONICS CO., ROCKFORD, IL
ASTM E595 Outgassing Test Results (24h at 125 °C in Vacuum, Collector at 25 °C): Total Mass Loss (TML) = 1.47% | Collected Volatile Condensable Material (CVCM) = 0.98% | Water Vapor Regained (WVR) = N/A%
Cure Schedule (Pre-Test Conditioning): Step 1 (Time: 24H, Temp: 100 °C, Atm: AIR)
[GSFC16281] PRO-LINE 4601 WHITE EPOXY/POLYAMIDE PAINT
EXCEEDS STANDARD THRESHOLD (TML 4.10% > 1.0%) Category: Coatings, Conformal Coatings, Paints & Primers (PAINT)
Material Designation / Composition: PRO-LINE 4601 WHITE EPOXY/POLYAMIDE PAINT
GSFC Data Reference ID: GSFC16281 (Test Year: 1987)
Manufacturer: PRO — PRO-LINE PAINT CO., SAN DIEGO, CA
ASTM E595 Outgassing Test Results (24h at 125 °C in Vacuum, Collector at 25 °C): Total Mass Loss (TML) = 4.1% | Collected Volatile Condensable Material (CVCM) = 0.03% | Water Vapor Regained (WVR) = 0.53%
Cure Schedule (Pre-Test Conditioning): Step 1 (Time: 5D, Temp: 25 °C, Atm: AIR)
[GSFC19255] PROBIMIDE 349 PHOTOSENSITIVE POLYIMIDE COATING
PASS — Meets NASA Standard Low-Outgassing Screening Criteria (TML ≤ 1.0%, CVCM ≤ 0.10%) Category: Coatings, Conformal Coatings, Paints & Primers (COATING-MASK)
Material Designation / Composition: PROBIMIDE 349 PHOTOSENSITIVE POLYIMIDE COATING
GSFC Data Reference ID: GSFC19255 (Test Year: 1990)
Manufacturer: CIB — CIBA GEIGY CORPORATION, IIAWTIIORNE, NY
ASTM E595 Outgassing Test Results (24h at 125 °C in Vacuum, Collector at 25 °C): Total Mass Loss (TML) = 0.89% | Collected Volatile Condensable Material (CVCM) = 0.01% | Water Vapor Regained (WVR) = 0.66%
Cure Schedule (Pre-Test Conditioning): Step 1 (Time: 2H, Temp: 200 °C, Atm: AIR)
[GSFC19259] PROBIMIDE 349 PHOTOSENSITIVE POLYIMIDE COATING
PASS — Meets NASA Standard Low-Outgassing Screening Criteria (TML ≤ 1.0%, CVCM ≤ 0.10%) Category: Coatings, Conformal Coatings, Paints & Primers (COATING-MASK)
Material Designation / Composition: PROBIMIDE 349 PHOTOSENSITIVE POLYIMIDE COATING
GSFC Data Reference ID: GSFC19259 (Test Year: 1990)
Manufacturer: CIB — CIBA GEIGY CORPORATION, IIAWTIIORNE, NY
ASTM E595 Outgassing Test Results (24h at 125 °C in Vacuum, Collector at 25 °C): Total Mass Loss (TML) = 0.84% | Collected Volatile Condensable Material (CVCM) = 0.02% | Water Vapor Regained (WVR) = 0.64%
Cure Schedule (Pre-Test Conditioning): Step 1 (Time: 1H, Temp: 300 °C, Atm: AIR)
[GSFC06697] PROLITE P-527-66/P-863-66 AS 1/1 BW YELLOW EPOXY/F
EXCEEDS STANDARD THRESHOLD (TML 4.01% > 1.0%) Category: Coatings, Conformal Coatings, Paints & Primers (PRIMER)
Material Designation / Composition: PROLITE P-527-66/P-863-66 AS 1/1 BW YELLOW EPOXY/F
GSFC Data Reference ID: GSFC06697 (Test Year: 1975)
Manufacturer: ABC — ANDREW BROWN CO., LOS ANGELES CA
ASTM E595 Outgassing Test Results (24h at 125 °C in Vacuum, Collector at 25 °C): Total Mass Loss (TML) = 4.01% | Collected Volatile Condensable Material (CVCM) = 0.02% | Water Vapor Regained (WVR) = 0.38%
Cure Schedule (Pre-Test Conditioning): Step 1 (Time: 24H, Temp: 25 °C, Atm: AIR)
[GSFC24419] PROTECTIVE COATING 7192M
EXCEEDS STANDARD THRESHOLD (TML 1.20% > 1.0%, CVCM 0.12% > 0.10%) Category: Coatings, Conformal Coatings, Paints & Primers (COATING)
Material Designation / Composition: PROTECTIVE COATING 7192M
GSFC Data Reference ID: GSFC24419 (Test Year: 1997)
Manufacturer: MTE — Manufacturer Code MTE
ASTM E595 Outgassing Test Results (24h at 125 °C in Vacuum, Collector at 25 °C): Total Mass Loss (TML) = 1.2% | Collected Volatile Condensable Material (CVCM) = 0.12% | Water Vapor Regained (WVR) = 0.22%
Cure Schedule (Pre-Test Conditioning): Step 1 (Time: 2H, Temp: 25 °C, Atm: AIR) → Step 2 (Time: 1H, Temp: 150 °C, Atm: AIR)
[GSFC24497] PROTECTIVE COATING 7192M
EXCEEDS STANDARD THRESHOLD (TML 1.37% > 1.0%, CVCM 0.16% > 0.10%) Category: Coatings, Conformal Coatings, Paints & Primers (COATING)
Material Designation / Composition: PROTECTIVE COATING 7192M
GSFC Data Reference ID: GSFC24497 (Test Year: 1997)
Manufacturer: MTE — Manufacturer Code MTE
ASTM E595 Outgassing Test Results (24h at 125 °C in Vacuum, Collector at 25 °C): Total Mass Loss (TML) = 1.37% | Collected Volatile Condensable Material (CVCM) = 0.16% | Water Vapor Regained (WVR) = 0.19%
Cure Schedule (Pre-Test Conditioning): Step 1 (Time: 2H, Temp: 25 °C, Atm: AIR) → Step 2 (Time: 2H, Temp: 150 °C, Atm: AIR)
[GSFC24500] PROTECTIVE COATING 7192M
PASS — Meets NASA Standard Low-Outgassing Screening Criteria (TML ≤ 1.0%, CVCM ≤ 0.10%) Category: Coatings, Conformal Coatings, Paints & Primers (COATING)
Material Designation / Composition: PROTECTIVE COATING 7192M
GSFC Data Reference ID: GSFC24500 (Test Year: 1997)
Manufacturer: MTE — Manufacturer Code MTE
ASTM E595 Outgassing Test Results (24h at 125 °C in Vacuum, Collector at 25 °C): Total Mass Loss (TML) = 0.98% | Collected Volatile Condensable Material (CVCM) = 0.1% | Water Vapor Regained (WVR) = 0.14%
Cure Schedule (Pre-Test Conditioning): Step 1 (Time: 2H, Temp: 25 °C, Atm: AIR) → Step 2 (Time: 3H, Temp: 150 °C, Atm: AIR)
[GSFC05346] PRUFCOAT 4000 BLACK EPOXY PAINT/545 RED PRIMER
EXCEEDS STANDARD THRESHOLD (TML 9.24% > 1.0%) Category: Coatings, Conformal Coatings, Paints & Primers (PAINT COMPOSITE)
Material Designation / Composition: PRUFCOAT 4000 BLACK EPOXY PAINT/545 RED PRIMER
GSFC Data Reference ID: GSFC05346 (Test Year: 1973)
Manufacturer: GRO — GROW CHEMICAL CORPORATION, CLEVELAND, OH
ASTM E595 Outgassing Test Results (24h at 125 °C in Vacuum, Collector at 25 °C): Total Mass Loss (TML) = 9.24% | Collected Volatile Condensable Material (CVCM) = 0.09% | Water Vapor Regained (WVR) = N/A%
Cure Schedule (Pre-Test Conditioning): Step 1 (Time: 24H, Temp: 25 °C, Atm: AIR) → Step 2 (Time: 24H, Temp: 25 °C, Atm: AIR)
[GSFC12355] PT 201 THERMOSETTING YELLOW GOLD EPOXY COATING/F
PASS — Meets NASA Standard Low-Outgassing Screening Criteria (TML ≤ 1.0%, CVCM ≤ 0.10%) Category: Coatings, Conformal Coatings, Paints & Primers (COATING)
Material Designation / Composition: PT 201 THERMOSETTING YELLOW GOLD EPOXY COATING/F
GSFC Data Reference ID: GSFC12355 (Test Year: 1982)
Manufacturer: PTI — PRODUCTS TECHNIQUES INC., LOS ANGELES, CA
ASTM E595 Outgassing Test Results (24h at 125 °C in Vacuum, Collector at 25 °C): Total Mass Loss (TML) = 0.96% | Collected Volatile Condensable Material (CVCM) = 0.07% | Water Vapor Regained (WVR) = 0.28%
Cure Schedule (Pre-Test Conditioning): Step 1 (Time: 1H, Temp: 163 °C, Atm: AIR)
[GSFC06557] PT 207 POLYVINYL FLUORIDE
EXCEEDS STANDARD THRESHOLD (TML 3.88% > 1.0%, CVCM 0.21% > 0.10%) Category: Coatings, Conformal Coatings, Paints & Primers (COATING)
Material Designation / Composition: PT 207 POLYVINYL FLUORIDE
GSFC Data Reference ID: GSFC06557 (Test Year: 1975)
Manufacturer: PTI — PRODUCTS TECHNIQUES INC., LOS ANGELES, CA
ASTM E595 Outgassing Test Results (24h at 125 °C in Vacuum, Collector at 25 °C): Total Mass Loss (TML) = 3.88% | Collected Volatile Condensable Material (CVCM) = 0.21% | Water Vapor Regained (WVR) = 0.32%
Cure Schedule (Pre-Test Conditioning): Step 1 (Time: 48H, Temp: 25 °C, Atm: AIR)
[GSFC25062] PT 401 BLACK HIGH GLOSS PAINT
EXCEEDS STANDARD THRESHOLD (TML 6.56% > 1.0%, CVCM 0.11% > 0.10%) Category: Coatings, Conformal Coatings, Paints & Primers (PAINT)
Material Designation / Composition: PT 401 BLACK HIGH GLOSS PAINT
GSFC Data Reference ID: GSFC25062 (Test Year: 1997)
Manufacturer: PTI — PRODUCTS TECHNIQUES INC., LOS ANGELES, CA
ASTM E595 Outgassing Test Results (24h at 125 °C in Vacuum, Collector at 25 °C): Total Mass Loss (TML) = 6.56% | Collected Volatile Condensable Material (CVCM) = 0.11% | Water Vapor Regained (WVR) = 0.55%
Cure Schedule (Pre-Test Conditioning): Step 1 (Time: 2H, Temp: 65 °C, Atm: AIR)
[GSFC10946] PT 401 WHITE PAINT
EXCEEDS STANDARD THRESHOLD (TML 3.00% > 1.0%, CVCM 1.00% > 0.10%) Category: Coatings, Conformal Coatings, Paints & Primers (PAINT)
Material Designation / Composition: PT 401 WHITE PAINT
GSFC Data Reference ID: GSFC10946 (Test Year: 1980)
Manufacturer: PTI — PRODUCTS TECHNIQUES INC., LOS ANGELES, CA
ASTM E595 Outgassing Test Results (24h at 125 °C in Vacuum, Collector at 25 °C): Total Mass Loss (TML) = 3% | Collected Volatile Condensable Material (CVCM) = 1% | Water Vapor Regained (WVR) = 0.34%
Cure Schedule (Pre-Test Conditioning): Step 1 (Time: 15M, Temp: 25 °C, Atm: AIR) → Step 2 (Time: 30M, Temp: 66 °C, Atm: AIR) → Step 3 (Time: 90M, Temp: 121 °C, Atm: AIR)
[GSFC11323] PT 401 WHITE PAINT - HAT BOX SCRAPINGS
EXCEEDS STANDARD THRESHOLD (TML 1.79% > 1.0%, CVCM 0.17% > 0.10%) Category: Coatings, Conformal Coatings, Paints & Primers (PAINT)
Material Designation / Composition: PT 401 WHITE PAINT - HAT BOX SCRAPINGS
GSFC Data Reference ID: GSFC11323 (Test Year: 1980)
Manufacturer: PTI — PRODUCTS TECHNIQUES INC., LOS ANGELES, CA
ASTM E595 Outgassing Test Results (24h at 125 °C in Vacuum, Collector at 25 °C): Total Mass Loss (TML) = 1.79% | Collected Volatile Condensable Material (CVCM) = 0.17% | Water Vapor Regained (WVR) = 0.46%
Cure Schedule (Pre-Test Conditioning): Step 1 (Time: 15M, Temp: 25 °C, Atm: AIR) → Step 2 (Time: 15M, Temp: 66 °C, Atm: AIR) → Step 3 (Time: 90M, Temp: 121 °C, Atm: AIR)
[GSFC02783] PT 401/H-11 AS 16/1 BV WHITE PAINT
EXCEEDS STANDARD THRESHOLD (TML 1.87% > 1.0%) Category: Coatings, Conformal Coatings, Paints & Primers (PAINT)
Material Designation / Composition: PT 401/H-11 AS 16/1 BV WHITE PAINT
GSFC Data Reference ID: GSFC02783 (Test Year: 1971)
Manufacturer: PTI — PRODUCTS TECHNIQUES INC., LOS ANGELES, CA
