Repository: Oht8wooWi8yait9n/outgassing

# NASA GSFC Spacecraft Materials Outgassing Database Mirror & Sitemap (`outgassing.nasa.gov`)

Automated static HTML mirror, structured JSONL/CSV dataset, 3-letter manufacturer code dictionary (`963` manufacturers from NASA RP-1124 Appendix A), and flat `<urlset>` XML sitemaps for the **NASA Goddard Space Flight Center (GSFC) Spacecraft Materials Outgassing Database** (`https://outgassing.nasa.gov` / `https://etd.gsfc.nasa.gov/capabilities/outgassing-database/`).

---

## 📊 Dataset Overview

| Metric | Value |
| :--- | :--- |
| **Upstream Authority** | NASA GSFC Engineering and Technology Directorate (ETD), Materials Engineering Branch (Code 541) |

File: catalog/coatings-paints-primers-p14.html (part 1 of 2)
NASA Outgassing Database: Coatings, Conformal Coatings, Paints & Primers (Part 14 of 17 — Records 1301–1400 of 1630)

Outgassing Database Home
  ASTM E595 User Guide
  Manufacturer Codes (963)
  Download Raw CSV

NASA Outgassing Database: Coatings, Conformal Coatings, Paints & Primers (Part 14 of 17 — Records 1301–1400 of 1630)

Source: https://outgassing.nasa.gov/ (NASA GSFC ETD Code 541 Spacecraft Materials Outgassing Database) |
  Category Total: 1,630 tests (470 Low-Outgassing Qualified)

Category Pages: Part 1 | Part 2 | Part 3 | Part 4 | Part 5 | Part 6 | Part 7 | Part 8 | Part 9 | Part 10 | Part 11 | Part 12 | Part 13 | [14] | Part 15 | Part 16 | Part 17

Summary Table — Coatings, Conformal Coatings, Paints & Primers (Part 14 of 17)

Data Ref	Material Designation	Manufacturer	Application	TML %	CVCM %	WVR %	NASA Screening	Year	

GSFC16255	RLR05 RESISTOR COATING PHENOLIC	IRI — INTERNATIONAL RESISTIVE CO., INC., BOONE, NC	COATING	0.08%	0.02%	0.05%	PASS (≤1.0% TML, ≤0.10% CVCM)	1987	
GSFC30238	RM-400 WHITE, THERMAL AND ELECTRICALLY CONDUCTIVE PAINT	AZT — Manufacturer Code AZT	PAINT	0.38%	0.11%	0.17%	EXCEEDS SCREENING	2007	
GSFC30319	RM-400 WHITE, THERMAL AND ELECTRICALLY CONDUCTIVE PAINT	AZT — Manufacturer Code AZT	PAINT	0.21%	0.01%	0.16%	PASS (≤1.0% TML, ≤0.10% CVCM)	2007	
GSFC07220	RMBC 18 A/B AS 4/1 BW CLEAR EPOXY	RVM — RISDON VACUUM METALLIZING COt VAN NUYS, CA	COATING	6.85%	0.01%	0.14%	EXCEEDS SCREENING	1975	
GSFC16251	RNC50 RESISTOR COATING PHENOLIC/EPOXY	IRI — INTERNATIONAL RESISTIVE CO., INC., BOONE, NC	COATING	0.18%	0.04%	0.06%	PASS (≤1.0% TML, ≤0.10% CVCM)	1987	
GSFC03055	RS-12 MICRO SHIELD PAINT	MCC — MICRO-CIRCUITS CO., NEW BUFFALO, MI	PAINT	8.54%	2.36%	—%	EXCEEDS SCREENING	1971	
GSFC06452	RS-12 MICRO SHIELD PAINT ON FOIL	MCC — MICRO-CIRCUITS CO., NEW BUFFALO, MI	PAINT	11%	4.01%	0.03%	EXCEEDS SCREENING	1975	
GSFC06455	RS-12 MICRO SHIELD PAINT ON FOIL	MCC — MICRO-CIRCUITS CO., NEW BUFFALO, MI	PAINT	9.58%	4.37%	0.02%	EXCEEDS SCREENING	1975	
GSFC29101	RTV (DC 3140)	DCC — DOW CORNING CORP., MIDLAND, MI	COATING	1.4%	0.58%	0.03%	EXCEEDS SCREENING	2004	
GSFC04616	RTV 511/T-12 AS 0.5% T-12 BW SILICONE	GEC — GENERAL ELECTRIC COMPANy, PLASTICS DEPARTMENT, PITTSFIELD, MA, SILICONE PRODUCTS DEPARTMENT, WATERFORD, NY, WIRE AND CABLE DEPARTMENT, BRIDGEPORT, CT	COATING	0.09%	0%	—%	PASS (≤1.0% TML, ≤0.10% CVCM)	1972	
GSFC16685	RTV 566/SS 4155 PRIMER/F	GSC — GODDARD SPACE FLIGHT CENTER, GREENBELT, MD	COATING	0.09%	0%	0.01%	PASS (≤1.0% TML, ≤0.10% CVCM)	1987	
GSFC16522	RTV 566/SS 4179 PRIMER/F	GSC — GODDARD SPACE FLIGHT CENTER, GREENBELT, MD	COATING	0.15%	0.01%	0.02%	PASS (≤1.0% TML, ≤0.10% CVCM)	1987	
GSFC03069	RTV 602 764-1A WHITE PAINT FR BATCH 9	GSC — GODDARD SPACE FLIGHT CENTER, GREENBELT, MD	PAINT	0.44%	0.01%	—%	PASS (≤1.0% TML, ≤0.10% CVCM)	1971	
GSFC00478	RTV 602 MODIFIED W/ZNO2/TOLUENE/XYLENE	GSC — GODDARD SPACE FLIGHT CENTER, GREENBELT, MD	PAINT	0.14%	0%	—%	PASS (≤1.0% TML, ≤0.10% CVCM)	1968	
GSFC09404	RTV 602 STRIPPED SILICONE BATCH E437 FILM - CLEAR	ITR — IIT RESEARCH INSTITUTE, CHICAGO, IL	PAINT BASE	0.33%	0.04%	0.01%	PASS (≤1.0% TML, ≤0.10% CVCM)	1978	
GSFC09407	RTV 602 STRIPPED SILICONE BATCH E438 FILM - CLEAR	ITR — IIT RESEARCH INSTITUTE, CHICAGO, IL	PAINT BASE	0.36%	0.04%	0.01%	PASS (≤1.0% TML, ≤0.10% CVCM)	1978	
GSFC05413	RTV 602/SRC 05 AS 0.25% CAT DEVOL LOT BM242 BATCH 1	GSC — GODDARD SPACE FLIGHT CENTER, GREENBELT, MD	PAINT BASE	0.43%	0.12%	—%	EXCEEDS SCREENING	1973	
GSFC05415	RTV 602/SRC 05 AS 0.25% CAT DEVOL LOT BM242 BATCH 2	GSC — GODDARD SPACE FLIGHT CENTER, GREENBELT, MD	PAINT BASE	0.65%	0.08%	—%	PASS (≤1.0% TML, ≤0.10% CVCM)	1973	
GSFC05455	RTV 602/SRC 05 AS 0.25% CAT DEVOL LOT BM242 BATCH 3	GSC — GODDARD SPACE FLIGHT CENTER, GREENBELT, MD	PAINT BASE	0.86%	0.05%	—%	PASS (≤1.0% TML, ≤0.10% CVCM)	1973	
GSFC05506	RTV 602/SRC 05 AS 0.25% CAT DEVOL LOT BM242 BATCH 4	GSC — GODDARD SPACE FLIGHT CENTER, GREENBELT, MD	PAINT BASE	0.57%	0.02%	—%	PASS (≤1.0% TML, ≤0.10% CVCM)	1973	
GSFC05509	RTV 602/SRC 05 AS 0.25% CAT DEVOL LOT BM242 BATCH 5	GSC — GODDARD SPACE FLIGHT CENTER, GREENBELT, MD	PAINT BASE	0.46%	0%	—%	PASS (≤1.0% TML, ≤0.10% CVCM)	1973	
GSFC05942	RTV 602/SRC 05 AS 0.25% CAT DEVOL LOT BM252 BATCH 1	GSC — GODDARD SPACE FLIGHT CENTER, GREENBELT, MD	PAINT BASE	0.45%	0.01%	0.01%	PASS (≤1.0% TML, ≤0.10% CVCM)	1974	
GSFC05945	RTV 602/SRC 05 AS 0.25% CAT DEVOL LOT BM252 BATCH 2	GSC — GODDARD SPACE FLIGHT CENTER, GREENBELT, MD	PAINT BASE	0.76%	0%	0.01%	PASS (≤1.0% TML, ≤0.10% CVCM)	1974	
GSFC06032	RTV 602/SRC 05 AS 0.25% CAT DEVOL LOT BM252 BATCH 3	GEC — GENERAL ELECTRIC COMPANy, PLASTICS DEPARTMENT, PITTSFIELD, MA, SILICONE PRODUCTS DEPARTMENT, WATERFORD, NY, WIRE AND CABLE DEPARTMENT, BRIDGEPORT, CT	PAINT BASE	0.65%	0.05%	0%	PASS (≤1.0% TML, ≤0.10% CVCM)	1974	
GSFC06053	RTV 602/SRC 05 AS 0.25% CAT DEVOL LOT BM252 BATCH 4	GEC — GENERAL ELECTRIC COMPANy, PLASTICS DEPARTMENT, PITTSFIELD, MA, SILICONE PRODUCTS DEPARTMENT, WATERFORD, NY, WIRE AND CABLE DEPARTMENT, BRIDGEPORT, CT	PAINT BASE	0.72%	0.24%	0.01%	EXCEEDS SCREENING	1974	
GSFC06404	RTV 602/SRC 05 AS 0.25% CAT DEVOL LOT CM256 BATCH 1	GEC — GENERAL ELECTRIC COMPANy, PLASTICS DEPARTMENT, PITTSFIELD, MA, SILICONE PRODUCTS DEPARTMENT, WATERFORD, NY, WIRE AND CABLE DEPARTMENT, BRIDGEPORT, CT	PAINT BASE	0.34%	0.02%	0.01%	PASS (≤1.0% TML, ≤0.10% CVCM)	1975	
GSFC06407	RTV 602/SRC 05 AS 0.25% CAT DEVOL LOT CM256 BATCH 2	GEC — GENERAL ELECTRIC COMPANy, PLASTICS DEPARTMENT, PITTSFIELD, MA, SILICONE PRODUCTS DEPARTMENT, WATERFORD, NY, WIRE AND CABLE DEPARTMENT, BRIDGEPORT, CT	PAINT BASE	0.4%	0.02%	0.01%	PASS (≤1.0% TML, ≤0.10% CVCM)	1975	
GSFC06428	RTV 602/SRC 05 AS 0.25% CAT DEVOL LOT CM256 BATCH 3	GEC — GENERAL ELECTRIC COMPANy, PLASTICS DEPARTMENT, PITTSFIELD, MA, SILICONE PRODUCTS DEPARTMENT, WATERFORD, NY, WIRE AND CABLE DEPARTMENT, BRIDGEPORT, CT	PAINT BASE	0.38%	0.05%	0.02%	PASS (≤1.0% TML, ≤0.10% CVCM)	1975	
GSFC06146	RTV 602/SRC 05 AS 0.25% CAT DEVOL LOT CN258 BATCH 2	GEC — GENERAL ELECTRIC COMPANy, PLASTICS DEPARTMENT, PITTSFIELD, MA, SILICONE PRODUCTS DEPARTMENT, WATERFORD, NY, WIRE AND CABLE DEPARTMENT, BRIDGEPORT, CT	PAINT BASE	0.39%	0.02%	0.01%	PASS (≤1.0% TML, ≤0.10% CVCM)	1974	
GSFC06200	RTV 602/SRC 05 AS 0.25% CAT DEVOL LOT CN258 BATCH 3	GEC — GENERAL ELECTRIC COMPANy, PLASTICS DEPARTMENT, PITTSFIELD, MA, SILICONE PRODUCTS DEPARTMENT, WATERFORD, NY, WIRE AND CABLE DEPARTMENT, BRIDGEPORT, CT	PAINT BASE	0.41%	0.03%	0%	PASS (≤1.0% TML, ≤0.10% CVCM)	1974	
GSFC06221	RTV 602/SRC 05 AS 0.25% CAT DEVOL LOT CN258 BATCH 4	GEC — GENERAL ELECTRIC COMPANy, PLASTICS DEPARTMENT, PITTSFIELD, MA, SILICONE PRODUCTS DEPARTMENT, WATERFORD, NY, WIRE AND CABLE DEPARTMENT, BRIDGEPORT, CT	PAINT BASE	0.38%	0.03%	0.02%	PASS (≤1.0% TML, ≤0.10% CVCM)	1974	
GSFC06290	RTV 602/SRC 05 AS 0.25% CAT DEVOL LOT CN258 BATCH 5	GEC — GENERAL ELECTRIC COMPANy, PLASTICS DEPARTMENT, PITTSFIELD, MA, SILICONE PRODUCTS DEPARTMENT, WATERFORD, NY, WIRE AND CABLE DEPARTMENT, BRIDGEPORT, CT	PAINT BASE	0.35%	0.01%	0%	PASS (≤1.0% TML, ≤0.10% CVCM)	1974	
GSFC06308	RTV 602/SRC 05 AS 0.25% CAT DEVOL LOT CN258 BATCH 6	GEC — GENERAL ELECTRIC COMPANy, PLASTICS DEPARTMENT, PITTSFIELD, MA, SILICONE PRODUCTS DEPARTMENT, WATERFORD, NY, WIRE AND CABLE DEPARTMENT, BRIDGEPORT, CT	PAINT BASE	0.39%	0.04%	0%	PASS (≤1.0% TML, ≤0.10% CVCM)	1974	
GSFC06311	RTV 602/SRC 05 AS 0.25% CAT DEVOL LOT CN258 BATCH 7	GEC — GENERAL ELECTRIC COMPANy, PLASTICS DEPARTMENT, PITTSFIELD, MA, SILICONE PRODUCTS DEPARTMENT, WATERFORD, NY, WIRE AND CABLE DEPARTMENT, BRIDGEPORT, CT	PAINT BASE	0.33%	0.07%	0.01%	PASS (≤1.0% TML, ≤0.10% CVCM)	1974	
GSFC06485	RTV 602/SRC 05 AS 0.25% CAT LOT CM256 B-3 LIFE TEST	GEC — GENERAL ELECTRIC COMPANy, PLASTICS DEPARTMENT, PITTSFIELD, MA, SILICONE PRODUCTS DEPARTMENT, WATERFORD, NY, WIRE AND CABLE DEPARTMENT, BRIDGEPORT, CT	PAINT BASE	0.38%	0.03%	0%	PASS (≤1.0% TML, ≤0.10% CVCM)	1975	
GSFC08750	RTV 602/SRC 05 AS 0.5% CAT NOT DEVOLATILIZED	GEC — GENERAL ELECTRIC COMPANy, PLASTICS DEPARTMENT, PITTSFIELD, MA, SILICONE PRODUCTS DEPARTMENT, WATERFORD, NY, WIRE AND CABLE DEPARTMENT, BRIDGEPORT, CT	CONF COAT	1.96%	0.78%	0.01%	EXCEEDS SCREENING	1977	
GSFC08753	RTV 602/SRC 05 AS 0.5% CAT NOT DEVOLATILIZED	GEC — GENERAL ELECTRIC COMPANy, PLASTICS DEPARTMENT, PITTSFIELD, MA, SILICONE PRODUCTS DEPARTMENT, WATERFORD, NY, WIRE AND CABLE DEPARTMENT, BRIDGEPORT, CT	CONF COAT	1.93%	0.81%	0%	EXCEEDS SCREENING	1977	
GSFC08837	RTV 602/SRC 05 AS 0.5% CAT NOT DEVOLATILIZED	GEC — GENERAL ELECTRIC COMPANy, PLASTICS DEPARTMENT, PITTSFIELD, MA, SILICONE PRODUCTS DEPARTMENT, WATERFORD, NY, WIRE AND CABLE DEPARTMENT, BRIDGEPORT, CT	CONF COAT	2.01%	0.59%	0.02%	EXCEEDS SCREENING	1978	
GSFC03303	RTV 602/SRC 05/CARBOLAC 1/TOLUENE BLACK PAINT	GSC — GODDARD SPACE FLIGHT CENTER, GREENBELT, MD	PAINT	1.19%	0.13%	—%	EXCEEDS SCREENING	1971	
GSFC02633	RTV 602/SRC 05/ZNO/TOLUENE	GSC — GODDARD SPACE FLIGHT CENTER, GREENBELT, MD	PAINT	0.69%	0.18%	—%	EXCEEDS SCREENING	1971	
GSFC02561	RTV 602/SRC 05/ZNO/TOLUENE DEVOL BATCH 3	GSC — GODDARD SPACE FLIGHT CENTER, GREENBELT, MD	PAINT	0.82%	0.22%	—%	EXCEEDS SCREENING	1971	
GSFC02563	RTV 602/SRC 05/ZNO/TOLUENE DEVOL BATCH 3	GSC — GODDARD SPACE FLIGHT CENTER, GREENBELT, MD	PAINT	0.61%	0.15%	—%	EXCEEDS SCREENING	1971	
GSFC02619	RTV 602/SRC 05/ZNO/TOLUENE DEVOL BATCH 4	GSC — GODDARD SPACE FLIGHT CENTER, GREENBELT, MD	PAINT	0.33%	0%	—%	PASS (≤1.0% TML, ≤0.10% CVCM)	1971	
GSFC02621	RTV 602/SRC 05/ZNO/TOLUENE DEVOL BATCH 4	GSC — GODDARD SPACE FLIGHT CENTER, GREENBELT, MD	PAINT	0.27%	0.01%	—%	PASS (≤1.0% TML, ≤0.10% CVCM)	1971	
GSFC10080	RTV 615 A/B AS 10/1 BW DEVOL AT 125C	GSC — GODDARD SPACE FLIGHT CENTER, GREENBELT, MD	CONF COAT	0.19%	0.07%	0.01%	PASS (≤1.0% TML, ≤0.10% CVCM)	1979	
GSFC18564	RTV 615 A/B AS 10/1 BW DEVOL LOT JJ308	GSC — GODDARD SPACE FLIGHT CENTER, GREENBELT, MD	PAINT BASE	0.1%	0.02%	0%	PASS (≤1.0% TML, ≤0.10% CVCM)	1989	
GSFC17724	RVMC 31 AMBER UNDERCOAT	RVM — RISDON VACUUM METALLIZING COt VAN NUYS, CA	UNDERCOAT	2.61%	0.09%	0.56%	EXCEEDS SCREENING	1988	
GSFC02245	S-13-G SILICONE WHITE PAINT	ITR — IIT RESEARCH INSTITUTE, CHICAGO, IL	PAINT	0.42%	0.09%	—%	PASS (≤1.0% TML, ≤0.10% CVCM)	1970	
GSFC04594	S-13-G WHITE PAINT BATCH 427 IITRI	ITR — IIT RESEARCH INSTITUTE, CHICAGO, IL	PAINT	0.26%	0.03%	—%	PASS (≤1.0% TML, ≤0.10% CVCM)	1972	
GSFC03033	S-13-G WHITE PAINT C-120 IITRI	ITR — IIT RESEARCH INSTITUTE, CHICAGO, IL	PAINT	0.36%	0.01%	—%	PASS (≤1.0% TML, ≤0.10% CVCM)	1971	
GSFC03035	S-13-G WHITE PAINT C-121 IITRI	ITR — IIT RESEARCH INSTITUTE, CHICAGO, IL	PAINT	0.76%	0.27%	—%	EXCEEDS SCREENING	1971	
GSFC03059	S-13-G WHITE PAINT C-122 IITRI	ITR — IIT RESEARCH INSTITUTE, CHICAGO, IL	PAINT	0.71%	0.22%	—%	EXCEEDS SCREENING	1971	
GSFC03095	S-13-G WHITE PAINT C-154 IITRI	ITR — IIT RESEARCH INSTITUTE, CHICAGO, IL	PAINT	0.42%	0.03%	—%	PASS (≤1.0% TML, ≤0.10% CVCM)	1971	
GSFC03137	S-13-G WHITE PAINT C-155 IITRI	ITR — IIT RESEARCH INSTITUTE, CHICAGO, IL	PAINT	0.48%	0.08%	—%	PASS (≤1.0% TML, ≤0.10% CVCM)	1971	
GSFC03155	S-13-G WHITE PAINT C-156 IITRI	ITR — IIT RESEARCH INSTITUTE, CHICAGO, IL	PAINT	0.48%	0.12%	—%	EXCEEDS SCREENING	1971	
GSFC03135	S-13-G WHITE PAINT C-157 IITRI	ITR — IIT RESEARCH INSTITUTE, CHICAGO, IL	PAINT	0.4%	0.06%	—%	PASS (≤1.0% TML, ≤0.10% CVCM)	1971	
GSFC03157	S-13-G WHITE PAINT C-158 IITRI	ITR — IIT RESEARCH INSTITUTE, CHICAGO, IL	PAINT	0.48%	0.1%	—%	PASS (≤1.0% TML, ≤0.10% CVCM)	1971	
GSFC03097	S-13-G WHITE PAINT C-159 IITRI	ITR — IIT RESEARCH INSTITUTE, CHICAGO, IL	PAINT	0.78%	0.24%	—%	EXCEEDS SCREENING	1971	
GSFC03037	S-13-G WHITE PAINT C-160 IITRI	ITR — IIT RESEARCH INSTITUTE, CHICAGO, IL	PAINT	0.8%	0.25%	—%	EXCEEDS SCREENING	1971	
GSFC05845	S-13-G WHITE PAINT STANDARD D236C	ITR — IIT RESEARCH INSTITUTE, CHICAGO, IL	PAINT	0.82%	0.16%	—%	EXCEEDS SCREENING	1974	
GSFC02659	S-13-G WHITE PAINT/NO PRIMER/STRIPPED/BATCH 581	ITR — IIT RESEARCH INSTITUTE, CHICAGO, IL	PAINT	0.88%	0.3%	—%	EXCEEDS SCREENING	1971	
GSFC02665	S-13-G WHITE PAINT/NO PRIMER/UNSTRIPPED	ITR — IIT RESEARCH INSTITUTE, CHICAGO, IL	PAINT	0.77%	0.22%	—%	EXCEEDS SCREENING	1971	
GSFC02657	S-13-G WHITE PAINT/PRIMER/STRIPPED/BATCH 581	ITR — IIT RESEARCH INSTITUTE, CHICAGO, IL	PAINT	0.93%	0.27%	—%	EXCEEDS SCREENING	1971	
GSFC02667	S-13-G WHITE PAINT/PRIMER/UNSTRIPPED	ITR — IIT RESEARCH INSTITUTE, CHICAGO, IL	PAINT	0.81%	0.23%	—%	EXCEEDS SCREENING	1971	
GSFC09835	S-13-G-LO CLEAR VEHICLE FILM BATCH E-460	ITR — IIT RESEARCH INSTITUTE, CHICAGO, IL	PAINT BASE	0.57%	0.03%	0.02%	PASS (≤1.0% TML, ≤0.10% CVCM)	1978	
GSFC09838	S-13-G-LO CLEAR VEHICLE FILM BATCH E-466	ITR — IIT RESEARCH INSTITUTE, CHICAGO, IL	PAINT BASE	0.54%	0.02%	0.02%	PASS (≤1.0% TML, ≤0.10% CVCM)	1978	
GSFC10344	S-13-G-LO SERIES F-061 CLEAR SILICONE FILM	ITR — IIT RESEARCH INSTITUTE, CHICAGO, IL	COATING	0.56%	0.02%	0.01%	PASS (≤1.0% TML, ≤0.10% CVCM)	1979	
GSFC10347	S-13-G-LO SERIES F-061A WHITE SILICONE FILM	ITR — IIT RESEARCH INSTITUTE, CHICAGO, IL	COATING	0.48%	0.02%	0.08%	PASS (≤1.0% TML, ≤0.10% CVCM)	1979	
GSFC05987	S-13-G-LO WHITE PAINT	ITR — IIT RESEARCH INSTITUTE, CHICAGO, IL	PAINT	0.56%	0.13%	0.06%	EXCEEDS SCREENING	1974	
GSFC04740	S-13-G-LO WHITE PAINT A/B AS 100/1 BW W/TOLUENE	ITR — IIT RESEARCH INSTITUTE, CHICAGO, IL	PAINT	0.54%	0.1%	—%	PASS (≤1.0% TML, ≤0.10% CVCM)	1973	
GSFC05847	S-13-G-LO WHITE PAINT C454B	ITR — IIT RESEARCH INSTITUTE, CHICAGO, IL	PAINT	0.4%	0.01%	—%	PASS (≤1.0% TML, ≤0.10% CVCM)	1974	
GSFC05849	S-13-G-LO WHITE PAINT D236A MOL STILL PROC	ITR — IIT RESEARCH INSTITUTE, CHICAGO, IL	PAINT	0.72%	0.14%	—%	EXCEEDS SCREENING	1974	
GSFC05851	S-13-G-LO WHITE PAINT D236B ROTO STILL PROC	ITR — IIT RESEARCH INSTITUTE, CHICAGO, IL	PAINT	0.44%	0.01%	—%	PASS (≤1.0% TML, ≤0.10% CVCM)	1974	
GSFC06878	S-13-G-LO WHITE PAINT E-127 NO PRIMER	ITR — IIT RESEARCH INSTITUTE, CHICAGO, IL	PAINT	0.5%	0.12%	0.09%	EXCEEDS SCREENING	1975	
GSFC09041	S-13-G-LO WHITE PAINT W/PRIMER BATCH E-389	ITR — IIT RESEARCH INSTITUTE, CHICAGO, IL	PAINT	0.37%	0.02%	0.17%	PASS (≤1.0% TML, ≤0.10% CVCM)	1978	
GSFC09862	S-13-G-LO WHITE PAINT/EXP PRIMER BATCH E-471-A	ITR — IIT RESEARCH INSTITUTE, CHICAGO, IL	PAINT	0.5%	0.03%	0.17%	PASS (≤1.0% TML, ≤0.10% CVCM)	1978	
GSFC09218	S-13-G-LO WHITE PAINT/SS 4044 PRIMER BATCH E-406	ITR — IIT RESEARCH INSTITUTE, CHICAGO, IL	PAINT	0.44%	0.04%	0.13%	PASS (≤1.0% TML, ≤0.10% CVCM)	1978	
GSFC10826	S-13-G-LO WHITE PAINT/SS 4044 PRIMER BATCH E-425	ITR — IIT RESEARCH INSTITUTE, CHICAGO, IL	PAINT	0.35%	0.04%	0.08%	PASS (≤1.0% TML, ≤0.10% CVCM)	1980	
GSFC09383	S-13-G-LO WHITE PAINT/SS 4044 PRIMER BATCH E-439	ITR — IIT RESEARCH INSTITUTE, CHICAGO, IL	PAINT	0.38%	0.04%	0.09%	PASS (≤1.0% TML, ≤0.10% CVCM)	1978	
GSFC09859	S-13-G-LO WHITE PAINT/SS 4044 PRIMER BATCH E-471	ITR — IIT RESEARCH INSTITUTE, CHICAGO, IL	PAINT	0.5%	0.02%	0.17%	PASS (≤1.0% TML, ≤0.10% CVCM)	1978	
GSFC09820	S-13-G-LO WHITE PAINT/SS 4044 PRIMER BATCH E-497	ITR — IIT RESEARCH INSTITUTE, CHICAGO, IL	PAINT	0.4%	0.02%	0.12%	PASS (≤1.0% TML, ≤0.10% CVCM)	1978	
GSFC10829	S-13-G-LO WHITE PAINT/SS 4044 PRIMER BATCH E-521	ITR — IIT RESEARCH INSTITUTE, CHICAGO, IL	PAINT	0.4%	0.03%	0.12%	PASS (≤1.0% TML, ≤0.10% CVCM)	1980	
GSFC10832	S-13-G-LO WHITE PAINT/SS 4044 PRIMER BATCH E-555	ITR — IIT RESEARCH INSTITUTE, CHICAGO, IL	PAINT	0.47%	0.03%	0.1%	PASS (≤1.0% TML, ≤0.10% CVCM)	1980	
GSFC04690	S-13-G-LO WHITE SILICONE PAINT A/B AS 100/1 BW	ITR — IIT RESEARCH INSTITUTE, CHICAGO, IL	PAINT	0.59%	0.11%	—%	EXCEEDS SCREENING	1973	
GSFC16160	S-13-G-LO-1 WHITE PAINT L-048 IITRI	ITR — IIT RESEARCH INSTITUTE, CHICAGO, IL	PAINT	0.3%	0.01%	0.16%	PASS (≤1.0% TML, ≤0.10% CVCM)	1987	
GSFC16662	S-13-G-LO/RCA PRIMER A-1100/F	RCA — RADIO CORPORATION OF AMERICA, HARRISON, NJ	PAINT COMPOSITE	0.33%	0.02%	0.15%	PASS (≤1.0% TML, ≤0.10% CVCM)	1987	
GSFC10904	SARAN F310 POWDER LOT C301508	DCC — DOW CORNING CORP., MIDLAND, MI	COATING	2.71%	0.03%	0.15%	EXCEEDS SCREENING	1980	
GSFC03153	SCHENECTADY VARNISH 170	SCH — SCIIENECTADY CHEMICALS INC., SCHENECTADY, NY, SHELDAHL IS CODED GTS	VARNISH	1.19%	0.23%	—%	EXCEEDS SCREENING	1971	
GSFC22921	SCOTCH CAST 263 POWDER EPOXY RESIN GREEN	MMM — MINNESOTA MINING & MANUFACTURING COMPANY, ST PAUL, MN, ADHESIVES, COATINGS AND SEALERS DIVISION, ELECTRO-PRODUCTS DIVISION, INDUSTRIAL TAPE DIVISION, MAGNETIC PRODUCTS DIVISION	COATING	0.94%	0%	0.3%	PASS (≤1.0% TML, ≤0.10% CVCM)	1995	
GSFC02197	SCOTCHCAST 221 A/B AS 5/8 BW POLYURETHANE	MMM — MINNESOTA MINING & MANUFACTURING COMPANY, ST PAUL, MN, ADHESIVES, COATINGS AND SEALERS DIVISION, ELECTRO-PRODUCTS DIVISION, INDUSTRIAL TAPE DIVISION, MAGNETIC PRODUCTS DIVISION	CONF COAT	0.37%	0.04%	—%	PASS (≤1.0% TML, ≤0.10% CVCM)	1970	
GSFC15936	SCOTCHCAST 260 GREEN EPOXY POWDER COATING	MMM — MINNESOTA MINING & MANUFACTURING COMPANY, ST PAUL, MN, ADHESIVES, COATINGS AND SEALERS DIVISION, ELECTRO-PRODUCTS DIVISION, INDUSTRIAL TAPE DIVISION, MAGNETIC PRODUCTS DIVISION	COATING	0.68%	0.04%	0.3%	PASS (≤1.0% TML, ≤0.10% CVCM)	1986	
GSFC15939	SCOTCHCAST 262 RED EPOXY POWDER COATING	MMM — MINNESOTA MINING & MANUFACTURING COMPANY, ST PAUL, MN, ADHESIVES, COATINGS AND SEALERS DIVISION, ELECTRO-PRODUCTS DIVISION, INDUSTRIAL TAPE DIVISION, MAGNETIC PRODUCTS DIVISION	COATING	0.87%	0.07%	0.37%	PASS (≤1.0% TML, ≤0.10% CVCM)	1986	
GSFC04518	SCOTCHCAST 281/282 EPOXY FORMULATION	MMM — MINNESOTA MINING & MANUFACTURING COMPANY, ST PAUL, MN, ADHESIVES, COATINGS AND SEALERS DIVISION, ELECTRO-PRODUCTS DIVISION, INDUSTRIAL TAPE DIVISION, MAGNETIC PRODUCTS DIVISION	COATING	0.37%	0.05%	—%	PASS (≤1.0% TML, ≤0.10% CVCM)	1972	
GSFC25552	SCOTCHCAST 5166 A/B AS 2/3 BW BLACK SEMI-FLEX EPOXY	MMM — MINNESOTA MINING & MANUFACTURING COMPANY, ST PAUL, MN, ADHESIVES, COATINGS AND SEALERS DIVISION, ELECTRO-PRODUCTS DIVISION, INDUSTRIAL TAPE DIVISION, MAGNETIC PRODUCTS DIVISION	COATING	0.47%	0.02%	0.1%	PASS (≤1.0% TML, ≤0.10% CVCM)	1998	
GSFC23874	SCOTCHCAST 5230 BLUE EPOXY	MMM — MINNESOTA MINING & MANUFACTURING COMPANY, ST PAUL, MN, ADHESIVES, COATINGS AND SEALERS DIVISION, ELECTRO-PRODUCTS DIVISION, INDUSTRIAL TAPE DIVISION, MAGNETIC PRODUCTS DIVISION	COATING	0.54%	0.01%	0.22%	PASS (≤1.0% TML, ≤0.10% CVCM)	1996	
GSFC29497	SCOTCHCAST 5555 EPOXY RESIN	EEC — ECC PRODUCTS, DIV. 3M, AUSTIN TX	ONE PART DIELECTRIC COATIN	0.41%	0.01%	0.23%	PASS (≤1.0% TML, ≤0.10% CVCM)	2005	
GSFC03403	SCOTCHCAST PRIMER XR 5137 A/B AS 5/1 BW FREE FILM	MMM — MINNESOTA MINING & MANUFACTURING COMPANY, ST PAUL, MN, ADHESIVES, COATINGS AND SEALERS DIVISION, ELECTRO-PRODUCTS DIVISION, INDUSTRIAL TAPE DIVISION, MAGNETIC PRODUCTS DIVISION	PRIMER	19.75%	0.01%	—%	EXCEEDS SCREENING	1972	
GSFC03401	SCOTCHCAST PRIMER XR 5137 A/B AS 5/1 BW THIN COAT	MMM — MINNESOTA MINING & MANUFACTURING COMPANY, ST PAUL, MN, ADHESIVES, COATINGS AND SEALERS DIVISION, ELECTRO-PRODUCTS DIVISION, INDUSTRIAL TAPE DIVISION, MAGNETIC PRODUCTS DIVISION	PRIMER	16.62%	0.19%	—%	EXCEEDS SCREENING	1972	
GSFC07958	SCOTCHCAST XR-5137 PRIMER FOR POLYURETHANE	MMM — MINNESOTA MINING & MANUFACTURING COMPANY, ST PAUL, MN, ADHESIVES, COATINGS AND SEALERS DIVISION, ELECTRO-PRODUCTS DIVISION, INDUSTRIAL TAPE DIVISION, MAGNETIC PRODUCTS DIVISION	PRIMER	8.58%	0.02%	0.79%	EXCEEDS SCREENING	1976	
GSFC19257	SELECTILUX HTR-3-100 PHOTOSENSE POLYIMIDE COATING	CIB — CIBA GEIGY CORPORATION, IIAWTIIORNE, NY	COATING-MASK	0.74%	0.01%	0.73%	PASS (≤1.0% TML, ≤0.10% CVCM)	1990	

Detailed ASTM E595 Spacecraft Material Test Records

  [GSFC16255] RLR05 RESISTOR COATING PHENOLIC
PASS — Meets NASA Standard Low-Outgassing Screening Criteria (TML ≤ 1.0%, CVCM ≤ 0.10%) Category: Coatings, Conformal Coatings, Paints & Primers (COATING)
Material Designation / Composition: RLR05 RESISTOR COATING PHENOLIC
GSFC Data Reference ID: GSFC16255 (Test Year: 1987)
Manufacturer: IRI — INTERNATIONAL RESISTIVE CO., INC., BOONE, NC
ASTM E595 Outgassing Test Results (24h at 125 °C in Vacuum, Collector at 25 °C): Total Mass Loss (TML) = 0.08% | Collected Volatile Condensable Material (CVCM) = 0.02% | Water Vapor Regained (WVR) = 0.05%
Cure Schedule (Pre-Test Conditioning): Step 1 (Time: 2H, Temp: 150 °C, Atm: AIR)
[GSFC30238] RM-400 WHITE, THERMAL AND ELECTRICALLY CONDUCTIVE PAINT
EXCEEDS STANDARD THRESHOLD (CVCM 0.11% > 0.10%) Category: Coatings, Conformal Coatings, Paints & Primers (PAINT)
Material Designation / Composition: RM-400 WHITE, THERMAL AND ELECTRICALLY CONDUCTIVE PAINT
GSFC Data Reference ID: GSFC30238 (Test Year: 2007)
Manufacturer: AZT — Manufacturer Code AZT
ASTM E595 Outgassing Test Results (24h at 125 °C in Vacuum, Collector at 25 °C): Total Mass Loss (TML) = 0.38% | Collected Volatile Condensable Material (CVCM) = 0.11% | Water Vapor Regained (WVR) = 0.17%
Cure Schedule (Pre-Test Conditioning): Not specified / As received
[GSFC30319] RM-400 WHITE, THERMAL AND ELECTRICALLY CONDUCTIVE PAINT
PASS — Meets NASA Standard Low-Outgassing Screening Criteria (TML ≤ 1.0%, CVCM ≤ 0.10%) Category: Coatings, Conformal Coatings, Paints & Primers (PAINT)
Material Designation / Composition: RM-400 WHITE, THERMAL AND ELECTRICALLY CONDUCTIVE PAINT
GSFC Data Reference ID: GSFC30319 (Test Year: 2007)
Manufacturer: AZT — Manufacturer Code AZT
ASTM E595 Outgassing Test Results (24h at 125 °C in Vacuum, Collector at 25 °C): Total Mass Loss (TML) = 0.21% | Collected Volatile Condensable Material (CVCM) = 0.01% | Water Vapor Regained (WVR) = 0.16%
Cure Schedule (Pre-Test Conditioning): Step 1 (Time: 24H, Temp: 130 °C, Atm: E-2)
[GSFC07220] RMBC 18 A/B AS 4/1 BW CLEAR EPOXY
EXCEEDS STANDARD THRESHOLD (TML 6.85% > 1.0%) Category: Coatings, Conformal Coatings, Paints & Primers (COATING)
Material Designation / Composition: RMBC 18 A/B AS 4/1 BW CLEAR EPOXY
GSFC Data Reference ID: GSFC07220 (Test Year: 1975)
Manufacturer: RVM — RISDON VACUUM METALLIZING COt VAN NUYS, CA
ASTM E595 Outgassing Test Results (24h at 125 °C in Vacuum, Collector at 25 °C): Total Mass Loss (TML) = 6.85% | Collected Volatile Condensable Material (CVCM) = 0.01% | Water Vapor Regained (WVR) = 0.14%
Cure Schedule (Pre-Test Conditioning): Step 1 (Time: 1H, Temp: 25 °C, Atm: AIR) → Step 2 (Time: 1H, Temp: 132 °C, Atm: AIR)
[GSFC16251] RNC50 RESISTOR COATING PHENOLIC/EPOXY
PASS — Meets NASA Standard Low-Outgassing Screening Criteria (TML ≤ 1.0%, CVCM ≤ 0.10%) Category: Coatings, Conformal Coatings, Paints & Primers (COATING)
Material Designation / Composition: RNC50 RESISTOR COATING PHENOLIC/EPOXY
GSFC Data Reference ID: GSFC16251 (Test Year: 1987)
Manufacturer: IRI — INTERNATIONAL RESISTIVE CO., INC., BOONE, NC
ASTM E595 Outgassing Test Results (24h at 125 °C in Vacuum, Collector at 25 °C): Total Mass Loss (TML) = 0.18% | Collected Volatile Condensable Material (CVCM) = 0.04% | Water Vapor Regained (WVR) = 0.06%
Cure Schedule (Pre-Test Conditioning): Step 1 (Time: 10M, Temp: 160 °C, Atm: AIR)
[GSFC03055] RS-12 MICRO SHIELD PAINT
EXCEEDS STANDARD THRESHOLD (TML 8.54% > 1.0%, CVCM 2.36% > 0.10%) Category: Coatings, Conformal Coatings, Paints & Primers (PAINT)
Material Designation / Composition: RS-12 MICRO SHIELD PAINT
GSFC Data Reference ID: GSFC03055 (Test Year: 1971)
Manufacturer: MCC — MICRO-CIRCUITS CO., NEW BUFFALO, MI
ASTM E595 Outgassing Test Results (24h at 125 °C in Vacuum, Collector at 25 °C): Total Mass Loss (TML) = 8.54% | Collected Volatile Condensable Material (CVCM) = 2.36% | Water Vapor Regained (WVR) = N/A%
Cure Schedule (Pre-Test Conditioning): Step 1 (Time: 21D, Temp: 25 °C, Atm: AIR)
[GSFC06452] RS-12 MICRO SHIELD PAINT ON FOIL
EXCEEDS STANDARD THRESHOLD (TML 11.00% > 1.0%, CVCM 4.01% > 0.10%) Category: Coatings, Conformal Coatings, Paints & Primers (PAINT)
Material Designation / Composition: RS-12 MICRO SHIELD PAINT ON FOIL
GSFC Data Reference ID: GSFC06452 (Test Year: 1975)
Manufacturer: MCC — MICRO-CIRCUITS CO., NEW BUFFALO, MI
ASTM E595 Outgassing Test Results (24h at 125 °C in Vacuum, Collector at 25 °C): Total Mass Loss (TML) = 11% | Collected Volatile Condensable Material (CVCM) = 4.01% | Water Vapor Regained (WVR) = 0.03%
Cure Schedule (Pre-Test Conditioning): Step 1 (Time: 7D, Temp: 25 °C, Atm: AIR)
[GSFC06455] RS-12 MICRO SHIELD PAINT ON FOIL
EXCEEDS STANDARD THRESHOLD (TML 9.58% > 1.0%, CVCM 4.37% > 0.10%) Category: Coatings, Conformal Coatings, Paints & Primers (PAINT)
Material Designation / Composition: RS-12 MICRO SHIELD PAINT ON FOIL
GSFC Data Reference ID: GSFC06455 (Test Year: 1975)
Manufacturer: MCC — MICRO-CIRCUITS CO., NEW BUFFALO, MI
ASTM E595 Outgassing Test Results (24h at 125 °C in Vacuum, Collector at 25 °C): Total Mass Loss (TML) = 9.58% | Collected Volatile Condensable Material (CVCM) = 4.37% | Water Vapor Regained (WVR) = 0.02%
Cure Schedule (Pre-Test Conditioning): Step 1 (Time: 2H, Temp: 60 °C, Atm: AIR)
[GSFC29101] RTV (DC 3140)
EXCEEDS STANDARD THRESHOLD (TML 1.40% > 1.0%, CVCM 0.58% > 0.10%) Category: Coatings, Conformal Coatings, Paints & Primers (COATING)
Material Designation / Composition: RTV (DC 3140)
GSFC Data Reference ID: GSFC29101 (Test Year: 2004)
Manufacturer: DCC — DOW CORNING CORP., MIDLAND, MI
ASTM E595 Outgassing Test Results (24h at 125 °C in Vacuum, Collector at 25 °C): Total Mass Loss (TML) = 1.4% | Collected Volatile Condensable Material (CVCM) = 0.58% | Water Vapor Regained (WVR) = 0.03%
Cure Schedule (Pre-Test Conditioning): Step 1 (Time: 24H, Temp: 50 °C, Atm: HUM)
[GSFC04616] RTV 511/T-12 AS 0.5% T-12 BW SILICONE
PASS — Meets NASA Standard Low-Outgassing Screening Criteria (TML ≤ 1.0%, CVCM ≤ 0.10%) Category: Coatings, Conformal Coatings, Paints & Primers (COATING)
Material Designation / Composition: RTV 511/T-12 AS 0.5% T-12 BW SILICONE
GSFC Data Reference ID: GSFC04616 (Test Year: 1972)
Manufacturer: GEC — GENERAL ELECTRIC COMPANy, PLASTICS DEPARTMENT, PITTSFIELD, MA, SILICONE PRODUCTS DEPARTMENT, WATERFORD, NY, WIRE AND CABLE DEPARTMENT, BRIDGEPORT, CT
ASTM E595 Outgassing Test Results (24h at 125 °C in Vacuum, Collector at 25 °C): Total Mass Loss (TML) = 0.09% | Collected Volatile Condensable Material (CVCM) = 0% | Water Vapor Regained (WVR) = N/A%
Cure Schedule (Pre-Test Conditioning): Step 1 (Time: 3D, Temp: 25 °C, Atm: AIR) → Step 2 (Time: 16H, Temp: 177 °C, Atm: E-5)
[GSFC16685] RTV 566/SS 4155 PRIMER/F
PASS — Meets NASA Standard Low-Outgassing Screening Criteria (TML ≤ 1.0%, CVCM ≤ 0.10%) Category: Coatings, Conformal Coatings, Paints & Primers (COATING)
Material Designation / Composition: RTV 566/SS 4155 PRIMER/F
GSFC Data Reference ID: GSFC16685 (Test Year: 1987)
Manufacturer: GSC — GODDARD SPACE FLIGHT CENTER, GREENBELT, MD
ASTM E595 Outgassing Test Results (24h at 125 °C in Vacuum, Collector at 25 °C): Total Mass Loss (TML) = 0.09% | Collected Volatile Condensable Material (CVCM) = 0% | Water Vapor Regained (WVR) = 0.01%
Cure Schedule (Pre-Test Conditioning): Step 1 (Time: 1H, Temp: 25 °C, Atm: AIR) → Step 2 (Time: 7D, Temp: 25 °C, Atm: AIR)
[GSFC16522] RTV 566/SS 4179 PRIMER/F
PASS — Meets NASA Standard Low-Outgassing Screening Criteria (TML ≤ 1.0%, CVCM ≤ 0.10%) Category: Coatings, Conformal Coatings, Paints & Primers (COATING)
Material Designation / Composition: RTV 566/SS 4179 PRIMER/F
GSFC Data Reference ID: GSFC16522 (Test Year: 1987)
Manufacturer: GSC — GODDARD SPACE FLIGHT CENTER, GREENBELT, MD
ASTM E595 Outgassing Test Results (24h at 125 °C in Vacuum, Collector at 25 °C): Total Mass Loss (TML) = 0.15% | Collected Volatile Condensable Material (CVCM) = 0.01% | Water Vapor Regained (WVR) = 0.02%
Cure Schedule (Pre-Test Conditioning): Step 1 (Time: 24H, Temp: 25 °C, Atm: AIR) → Step 2 (Time: 5D, Temp: 25 °C, Atm: AIR)
[GSFC03069] RTV 602 764-1A WHITE PAINT FR BATCH 9
PASS — Meets NASA Standard Low-Outgassing Screening Criteria (TML ≤ 1.0%, CVCM ≤ 0.10%) Category: Coatings, Conformal Coatings, Paints & Primers (PAINT)
Material Designation / Composition: RTV 602 764-1A WHITE PAINT FR BATCH 9
GSFC Data Reference ID: GSFC03069 (Test Year: 1971)
Manufacturer: GSC — GODDARD SPACE FLIGHT CENTER, GREENBELT, MD
ASTM E595 Outgassing Test Results (24h at 125 °C in Vacuum, Collector at 25 °C): Total Mass Loss (TML) = 0.44% | Collected Volatile Condensable Material (CVCM) = 0.01% | Water Vapor Regained (WVR) = N/A%
Cure Schedule (Pre-Test Conditioning): Step 1 (Time: 7D, Temp: 25 °C, Atm: AIR)
[GSFC00478] RTV 602 MODIFIED W/ZNO2/TOLUENE/XYLENE
PASS — Meets NASA Standard Low-Outgassing Screening Criteria (TML ≤ 1.0%, CVCM ≤ 0.10%) Category: Coatings, Conformal Coatings, Paints & Primers (PAINT)
Material Designation / Composition: RTV 602 MODIFIED W/ZNO2/TOLUENE/XYLENE
GSFC Data Reference ID: GSFC00478 (Test Year: 1968)
Manufacturer: GSC — GODDARD SPACE FLIGHT CENTER, GREENBELT, MD
ASTM E595 Outgassing Test Results (24h at 125 °C in Vacuum, Collector at 25 °C): Total Mass Loss (TML) = 0.14% | Collected Volatile Condensable Material (CVCM) = 0% | Water Vapor Regained (WVR) = N/A%
Cure Schedule (Pre-Test Conditioning): Step 1 (Time: 24H, Temp: 25 °C, Atm: AIR)
[GSFC09404] RTV 602 STRIPPED SILICONE BATCH E437 FILM - CLEAR
PASS — Meets NASA Standard Low-Outgassing Screening Criteria (TML ≤ 1.0%, CVCM ≤ 0.10%) Category: Coatings, Conformal Coatings, Paints & Primers (PAINT BASE)
Material Designation / Composition: RTV 602 STRIPPED SILICONE BATCH E437 FILM - CLEAR
GSFC Data Reference ID: GSFC09404 (Test Year: 1978)
Manufacturer: ITR — IIT RESEARCH INSTITUTE, CHICAGO, IL
ASTM E595 Outgassing Test Results (24h at 125 °C in Vacuum, Collector at 25 °C): Total Mass Loss (TML) = 0.33% | Collected Volatile Condensable Material (CVCM) = 0.04% | Water Vapor Regained (WVR) = 0.01%
Cure Schedule (Pre-Test Conditioning): Not specified / As received
[GSFC09407] RTV 602 STRIPPED SILICONE BATCH E438 FILM - CLEAR
PASS — Meets NASA Standard Low-Outgassing Screening Criteria (TML ≤ 1.0%, CVCM ≤ 0.10%) Category: Coatings, Conformal Coatings, Paints & Primers (PAINT BASE)
Material Designation / Composition: RTV 602 STRIPPED SILICONE BATCH E438 FILM - CLEAR
GSFC Data Reference ID: GSFC09407 (Test Year: 1978)
Manufacturer: ITR — IIT RESEARCH INSTITUTE, CHICAGO, IL
ASTM E595 Outgassing Test Results (24h at 125 °C in Vacuum, Collector at 25 °C): Total Mass Loss (TML) = 0.36% | Collected Volatile Condensable Material (CVCM) = 0.04% | Water Vapor Regained (WVR) = 0.01%
Cure Schedule (Pre-Test Conditioning): Not specified / As received
[GSFC05413] RTV 602/SRC 05 AS 0.25% CAT DEVOL LOT BM242 BATCH 1
EXCEEDS STANDARD THRESHOLD (CVCM 0.12% > 0.10%) Category: Coatings, Conformal Coatings, Paints & Primers (PAINT BASE)
Material Designation / Composition: RTV 602/SRC 05 AS 0.25% CAT DEVOL LOT BM242 BATCH 1
GSFC Data Reference ID: GSFC05413 (Test Year: 1973)
Manufacturer: GSC — GODDARD SPACE FLIGHT CENTER, GREENBELT, MD
ASTM E595 Outgassing Test Results (24h at 125 °C in Vacuum, Collector at 25 °C): Total Mass Loss (TML) = 0.43% | Collected Volatile Condensable Material (CVCM) = 0.12% | Water Vapor Regained (WVR) = N/A%
Cure Schedule (Pre-Test Conditioning): Step 1 (Time: 7D, Temp: 25 °C, Atm: AIR)
[GSFC05415] RTV 602/SRC 05 AS 0.25% CAT DEVOL LOT BM242 BATCH 2
PASS — Meets NASA Standard Low-Outgassing Screening Criteria (TML ≤ 1.0%, CVCM ≤ 0.10%) Category: Coatings, Conformal Coatings, Paints & Primers (PAINT BASE)
Material Designation / Composition: RTV 602/SRC 05 AS 0.25% CAT DEVOL LOT BM242 BATCH 2
GSFC Data Reference ID: GSFC05415 (Test Year: 1973)
Manufacturer: GSC — GODDARD SPACE FLIGHT CENTER, GREENBELT, MD
ASTM E595 Outgassing Test Results (24h at 125 °C in Vacuum, Collector at 25 °C): Total Mass Loss (TML) = 0.65% | Collected Volatile Condensable Material (CVCM) = 0.08% | Water Vapor Regained (WVR) = N/A%
Cure Schedule (Pre-Test Conditioning): Step 1 (Time: 7D, Temp: 25 °C, Atm: AIR)
[GSFC05455] RTV 602/SRC 05 AS 0.25% CAT DEVOL LOT BM242 BATCH 3
PASS — Meets NASA Standard Low-Outgassing Screening Criteria (TML ≤ 1.0%, CVCM ≤ 0.10%) Category: Coatings, Conformal Coatings, Paints & Primers (PAINT BASE)
Material Designation / Composition: RTV 602/SRC 05 AS 0.25% CAT DEVOL LOT BM242 BATCH 3
GSFC Data Reference ID: GSFC05455 (Test Year: 1973)
Manufacturer: GSC — GODDARD SPACE FLIGHT CENTER, GREENBELT, MD
ASTM E595 Outgassing Test Results (24h at 125 °C in Vacuum, Collector at 25 °C): Total Mass Loss (TML) = 0.86% | Collected Volatile Condensable Material (CVCM) = 0.05% | Water Vapor Regained (WVR) = N/A%
Cure Schedule (Pre-Test Conditioning): Step 1 (Time: 7D, Temp: 25 °C, Atm: AIR)
[GSFC05506] RTV 602/SRC 05 AS 0.25% CAT DEVOL LOT BM242 BATCH 4
PASS — Meets NASA Standard Low-Outgassing Screening Criteria (TML ≤ 1.0%, CVCM ≤ 0.10%) Category: Coatings, Conformal Coatings, Paints & Primers (PAINT BASE)
Material Designation / Composition: RTV 602/SRC 05 AS 0.25% CAT DEVOL LOT BM242 BATCH 4
GSFC Data Reference ID: GSFC05506 (Test Year: 1973)
Manufacturer: GSC — GODDARD SPACE FLIGHT CENTER, GREENBELT, MD
ASTM E595 Outgassing Test Results (24h at 125 °C in Vacuum, Collector at 25 °C): Total Mass Loss (TML) = 0.57% | Collected Volatile Condensable Material (CVCM) = 0.02% | Water Vapor Regained (WVR) = N/A%
Cure Schedule (Pre-Test Conditioning): Step 1 (Time: 7D, Temp: 25 °C, Atm: AIR)
[GSFC05509] RTV 602/SRC 05 AS 0.25% CAT DEVOL LOT BM242 BATCH 5
PASS — Meets NASA Standard Low-Outgassing Screening Criteria (TML ≤ 1.0%, CVCM ≤ 0.10%) Category: Coatings, Conformal Coatings, Paints & Primers (PAINT BASE)
Material Designation / Composition: RTV 602/SRC 05 AS 0.25% CAT DEVOL LOT BM242 BATCH 5
GSFC Data Reference ID: GSFC05509 (Test Year: 1973)
Manufacturer: GSC — GODDARD SPACE FLIGHT CENTER, GREENBELT, MD
ASTM E595 Outgassing Test Results (24h at 125 °C in Vacuum, Collector at 25 °C): Total Mass Loss (TML) = 0.46% | Collected Volatile Condensable Material (CVCM) = 0% | Water Vapor Regained (WVR) = N/A%
Cure Schedule (Pre-Test Conditioning): Step 1 (Time: 7D, Temp: 25 °C, Atm: AIR)
[GSFC05942] RTV 602/SRC 05 AS 0.25% CAT DEVOL LOT BM252 BATCH 1
PASS — Meets NASA Standard Low-Outgassing Screening Criteria (TML ≤ 1.0%, CVCM ≤ 0.10%) Category: Coatings, Conformal Coatings, Paints & Primers (PAINT BASE)
Material Designation / Composition: RTV 602/SRC 05 AS 0.25% CAT DEVOL LOT BM252 BATCH 1
GSFC Data Reference ID: GSFC05942 (Test Year: 1974)
Manufacturer: GSC — GODDARD SPACE FLIGHT CENTER, GREENBELT, MD
ASTM E595 Outgassing Test Results (24h at 125 °C in Vacuum, Collector at 25 °C): Total Mass Loss (TML) = 0.45% | Collected Volatile Condensable Material (CVCM) = 0.01% | Water Vapor Regained (WVR) = 0.01%
Cure Schedule (Pre-Test Conditioning): Step 1 (Time: 7D, Temp: 25 °C, Atm: AIR)
[GSFC05945] RTV 602/SRC 05 AS 0.25% CAT DEVOL LOT BM252 BATCH 2
PASS — Meets NASA Standard Low-Outgassing Screening Criteria (TML ≤ 1.0%, CVCM ≤ 0.10%) Category: Coatings, Conformal Coatings, Paints & Primers (PAINT BASE)
Material Designation / Composition: RTV 602/SRC 05 AS 0.25% CAT DEVOL LOT BM252 BATCH 2
GSFC Data Reference ID: GSFC05945 (Test Year: 1974)
Manufacturer: GSC — GODDARD SPACE FLIGHT CENTER, GREENBELT, MD
ASTM E595 Outgassing Test Results (24h at 125 °C in Vacuum, Collector at 25 °C): Total Mass Loss (TML) = 0.76% | Collected Volatile Condensable Material (CVCM) = 0% | Water Vapor Regained (WVR) = 0.01%
Cure Schedule (Pre-Test Conditioning): Step 1 (Time: 7D, Temp: 25 °C, Atm: AIR)
[GSFC06032] RTV 602/SRC 05 AS 0.25% CAT DEVOL LOT BM252 BATCH 3
PASS — Meets NASA Standard Low-Outgassing Screening Criteria (TML ≤ 1.0%, CVCM ≤ 0.10%) Category: Coatings, Conformal Coatings, Paints & Primers (PAINT BASE)
Material Designation / Composition: RTV 602/SRC 05 AS 0.25% CAT DEVOL LOT BM252 BATCH 3
GSFC Data Reference ID: GSFC06032 (Test Year: 1974)
Manufacturer: GEC — GENERAL ELECTRIC COMPANy, PLASTICS DEPARTMENT, PITTSFIELD, MA, SILICONE PRODUCTS DEPARTMENT, WATERFORD, NY, WIRE AND CABLE DEPARTMENT, BRIDGEPORT, CT
ASTM E595 Outgassing Test Results (24h at 125 °C in Vacuum, Collector at 25 °C): Total Mass Loss (TML) = 0.65% | Collected Volatile Condensable Material (CVCM) = 0.05% | Water Vapor Regained (WVR) = 0%
Cure Schedule (Pre-Test Conditioning): Step 1 (Time: 7D, Temp: 25 °C, Atm: AIR)
[GSFC06053] RTV 602/SRC 05 AS 0.25% CAT DEVOL LOT BM252 BATCH 4
EXCEEDS STANDARD THRESHOLD (CVCM 0.24% > 0.10%) Category: Coatings, Conformal Coatings, Paints & Primers (PAINT BASE)
Material Designation / Composition: RTV 602/SRC 05 AS 0.25% CAT DEVOL LOT BM252 BATCH 4
GSFC Data Reference ID: GSFC06053 (Test Year: 1974)
Manufacturer: GEC — GENERAL ELECTRIC COMPANy, PLASTICS DEPARTMENT, PITTSFIELD, MA, SILICONE PRODUCTS DEPARTMENT, WATERFORD, NY, WIRE AND CABLE DEPARTMENT, BRIDGEPORT, CT
ASTM E595 Outgassing Test Results (24h at 125 °C in Vacuum, Collector at 25 °C): Total Mass Loss (TML) = 0.72% | Collected Volatile Condensable Material (CVCM) = 0.24% | Water Vapor Regained (WVR) = 0.01%
Cure Schedule (Pre-Test Conditioning): Step 1 (Time: 7D, Temp: 25 °C, Atm: AIR)
[GSFC06404] RTV 602/SRC 05 AS 0.25% CAT DEVOL LOT CM256 BATCH 1
PASS — Meets NASA Standard Low-Outgassing Screening Criteria (TML ≤ 1.0%, CVCM ≤ 0.10%) Category: Coatings, Conformal Coatings, Paints & Primers (PAINT BASE)
Material Designation / Composition: RTV 602/SRC 05 AS 0.25% CAT DEVOL LOT CM256 BATCH 1
GSFC Data Reference ID: GSFC06404 (Test Year: 1975)
Manufacturer: GEC — GENERAL ELECTRIC COMPANy, PLASTICS DEPARTMENT, PITTSFIELD, MA, SILICONE PRODUCTS DEPARTMENT, WATERFORD, NY, WIRE AND CABLE DEPARTMENT, BRIDGEPORT, CT
ASTM E595 Outgassing Test Results (24h at 125 °C in Vacuum, Collector at 25 °C): Total Mass Loss (TML) = 0.34% | Collected Volatile Condensable Material (CVCM) = 0.02% | Water Vapor Regained (WVR) = 0.01%
Cure Schedule (Pre-Test Conditioning): Step 1 (Time: 7D, Temp: 25 °C, Atm: AIR)
[GSFC06407] RTV 602/SRC 05 AS 0.25% CAT DEVOL LOT CM256 BATCH 2
PASS — Meets NASA Standard Low-Outgassing Screening Criteria (TML ≤ 1.0%, CVCM ≤ 0.10%) Category: Coatings, Conformal Coatings, Paints & Primers (PAINT BASE)
Material Designation / Composition: RTV 602/SRC 05 AS 0.25% CAT DEVOL LOT CM256 BATCH 2
GSFC Data Reference ID: GSFC06407 (Test Year: 1975)
Manufacturer: GEC — GENERAL ELECTRIC COMPANy, PLASTICS DEPARTMENT, PITTSFIELD, MA, SILICONE PRODUCTS DEPARTMENT, WATERFORD, NY, WIRE AND CABLE DEPARTMENT, BRIDGEPORT, CT
ASTM E595 Outgassing Test Results (24h at 125 °C in Vacuum, Collector at 25 °C): Total Mass Loss (TML) = 0.4% | Collected Volatile Condensable Material (CVCM) = 0.02% | Water Vapor Regained (WVR) = 0.01%
Cure Schedule (Pre-Test Conditioning): Step 1 (Time: 7D, Temp: 25 °C, Atm: AIR)
[GSFC06428] RTV 602/SRC 05 AS 0.25% CAT DEVOL LOT CM256 BATCH 3
PASS — Meets NASA Standard Low-Outgassing Screening Criteria (TML ≤ 1.0%, CVCM ≤ 0.10%) Category: Coatings, Conformal Coatings, Paints & Primers (PAINT BASE)
Material Designation / Composition: RTV 602/SRC 05 AS 0.25% CAT DEVOL LOT CM256 BATCH 3
GSFC Data Reference ID: GSFC06428 (Test Year: 1975)
Manufacturer: GEC — GENERAL ELECTRIC COMPANy, PLASTICS DEPARTMENT, PITTSFIELD, MA, SILICONE PRODUCTS DEPARTMENT, WATERFORD, NY, WIRE AND CABLE DEPARTMENT, BRIDGEPORT, CT
ASTM E595 Outgassing Test Results (24h at 125 °C in Vacuum, Collector at 25 °C): Total Mass Loss (TML) = 0.38% | Collected Volatile Condensable Material (CVCM) = 0.05% | Water Vapor Regained (WVR) = 0.02%
Cure Schedule (Pre-Test Conditioning): Step 1 (Time: 7D, Temp: 25 °C, Atm: AIR)
[GSFC06146] RTV 602/SRC 05 AS 0.25% CAT DEVOL LOT CN258 BATCH 2
PASS — Meets NASA Standard Low-Outgassing Screening Criteria (TML ≤ 1.0%, CVCM ≤ 0.10%) Category: Coatings, Conformal Coatings, Paints & Primers (PAINT BASE)
Material Designation / Composition: RTV 602/SRC 05 AS 0.25% CAT DEVOL LOT CN258 BATCH 2
GSFC Data Reference ID: GSFC06146 (Test Year: 1974)
Manufacturer: GEC — GENERAL ELECTRIC COMPANy, PLASTICS DEPARTMENT, PITTSFIELD, MA, SILICONE PRODUCTS DEPARTMENT, WATERFORD, NY, WIRE AND CABLE DEPARTMENT, BRIDGEPORT, CT
ASTM E595 Outgassing Test Results (24h at 125 °C in Vacuum, Collector at 25 °C): Total Mass Loss (TML) = 0.39% | Collected Volatile Condensable Material (CVCM) = 0.02% | Water Vapor Regained (WVR) = 0.01%
Cure Schedule (Pre-Test Conditioning): Step 1 (Time: 7D, Temp: 25 °C, Atm: AIR)
[GSFC06200] RTV 602/SRC 05 AS 0.25% CAT DEVOL LOT CN258 BATCH 3
