Repository: Oht8wooWi8yait9n/outgassing

# NASA GSFC Spacecraft Materials Outgassing Database Mirror & Sitemap (`outgassing.nasa.gov`)

Automated static HTML mirror, structured JSONL/CSV dataset, 3-letter manufacturer code dictionary (`963` manufacturers from NASA RP-1124 Appendix A), and flat `<urlset>` XML sitemaps for the **NASA Goddard Space Flight Center (GSFC) Spacecraft Materials Outgassing Database** (`https://outgassing.nasa.gov` / `https://etd.gsfc.nasa.gov/capabilities/outgassing-database/`).

---

## 📊 Dataset Overview

| Metric | Value |
| :--- | :--- |
| **Upstream Authority** | NASA GSFC Engineering and Technology Directorate (ETD), Materials Engineering Branch (Code 541) |

File: catalog/coatings-paints-primers-p15.html (part 1 of 2)
NASA Outgassing Database: Coatings, Conformal Coatings, Paints & Primers (Part 15 of 17 — Records 1401–1500 of 1630)

Outgassing Database Home
  ASTM E595 User Guide
  Manufacturer Codes (963)
  Download Raw CSV

NASA Outgassing Database: Coatings, Conformal Coatings, Paints & Primers (Part 15 of 17 — Records 1401–1500 of 1630)

Source: https://outgassing.nasa.gov/ (NASA GSFC ETD Code 541 Spacecraft Materials Outgassing Database) |
  Category Total: 1,630 tests (470 Low-Outgassing Qualified)

Category Pages: Part 1 | Part 2 | Part 3 | Part 4 | Part 5 | Part 6 | Part 7 | Part 8 | Part 9 | Part 10 | Part 11 | Part 12 | Part 13 | Part 14 | [15] | Part 16 | Part 17

Summary Table — Coatings, Conformal Coatings, Paints & Primers (Part 15 of 17)

Data Ref	Material Designation	Manufacturer	Application	TML %	CVCM %	WVR %	NASA Screening	Year	

GSFC19276	SELECTILUX HTR-3-100 PHOTOSENSE POLYIMIDE COATING	CIB — CIBA GEIGY CORPORATION, IIAWTIIORNE, NY	COATING-MASK	0.79%	0.01%	0.66%	PASS (≤1.0% TML, ≤0.10% CVCM)	1990	
GSFC19887	SGC21/PSW PRIMER WHITE THERM CONTROL PAINT/F	MAP — MAP ZONE INDUSTRIELLE, PAMIERS, FRANCE	PAINT	0.45%	0.1%	0%	PASS (≤1.0% TML, ≤0.10% CVCM)	1991	
GSFC28966	SHERWIN WILLIAMS PROMAR400 INTERIOR LATEX FLAT BLACK(B30W400)	SHW — SIIERWIN-WILLIAMS CO, CLEVELAND, OH	PAINT	0.54%	0.06%	0.1%	PASS (≤1.0% TML, ≤0.10% CVCM)	2004	
GSFC11396	SICON 3X258 LEAFING ALUMINUM	MID — MIDLAND INDUSTRIAL FINISHES CO., WAUKEGAN, IL, MICARTA IS CODED WEC	PAINT	4.02%	1.15%	0.1%	EXCEEDS SCREENING	1980	
GSFC11543	SICON 3X258 LEAFING ALUMINUM	MID — MIDLAND INDUSTRIAL FINISHES CO., WAUKEGAN, IL, MICARTA IS CODED WEC	PAINT	0.72%	0.17%	0%	EXCEEDS SCREENING	1981	
GSFC11545	SICON 3X258 LEAFING ALUMINUM	MID — MIDLAND INDUSTRIAL FINISHES CO., WAUKEGAN, IL, MICARTA IS CODED WEC	PAINT	0.7%	0.11%	0%	EXCEEDS SCREENING	1981	
GSFC11639	SICON 3X258 LEAFING ALUMINUM	MID — MIDLAND INDUSTRIAL FINISHES CO., WAUKEGAN, IL, MICARTA IS CODED WEC	PAINT	0.79%	0.09%	0.07%	PASS (≤1.0% TML, ≤0.10% CVCM)	1981	
GSFC01102	SICON BLACK 7X9055 SILICONE	DEX — DEXTER CORP., MIDLAND DIV., HAYWARD, CA, ELECTRONIC MATERIALS DIV., OLEAN, NY	PAINT	6.04%	0.36%	—%	EXCEEDS SCREENING	1969	
GSFC01105	SICON BLACK 7X9055 SILICONE	MID — MIDLAND INDUSTRIAL FINISHES CO., WAUKEGAN, IL, MICARTA IS CODED WEC	PAINT	0.98%	0.04%	—%	PASS (≤1.0% TML, ≤0.10% CVCM)	1969	
GSFC02995	SICON BLACK 7X933/S744 AS 4/1 BV	MID — MIDLAND INDUSTRIAL FINISHES CO., WAUKEGAN, IL, MICARTA IS CODED WEC	PAINT	1.39%	0.62%	—%	EXCEEDS SCREENING	1971	
GSFC03133	SICON R 8X929 BLACK PAINT	MID — MIDLAND INDUSTRIAL FINISHES CO., WAUKEGAN, IL, MICARTA IS CODED WEC	PAINT	0.05%	0%	—%	PASS (≤1.0% TML, ≤0.10% CVCM)	1971	
GSFC05463	SILASTIC 69-210 LOT EU 103007	DCC — DOW CORNING CORP., MIDLAND, MI	COATING	0.8%	0.27%	—%	EXCEEDS SCREENING	1973	
GSFC05489	SILASTIC 69-210 LOT EU 103007	DCC — DOW CORNING CORP., MIDLAND, MI	COATING	0.02%	0%	—%	PASS (≤1.0% TML, ≤0.10% CVCM)	1973	
GSFC10643	SILCOSET 152 PRIMER/F	ICA — IMPERIAL CHF,iICAL, AYRSHIRE, GREAT BRITAIN	PRIMER	3.3%	0.09%	1.06%	EXCEEDS SCREENING	1979	
GSFC14593	SILICONE RTV-1 DISPERSION T-81/F	SWS — SWS SILICONES CORP., ADRIAN, MI	CONF COAT	1.18%	0.46%	0.01%	EXCEEDS SCREENING	1985	
GSFC36510	SINGULARITY BLACK LT PAINT (SBLTGB)	NAO — Manufacturer Code NAO	PAINTS	4.15%	0.1%	0.16%	EXCEEDS SCREENING	2019	
GSFC04426	SOLDEREZE MAGNET WIRE RED	PDC — PHELPS DODGE COPPER PRODUCTS CORP, NEW YORK, NY	WIRE COATING	0.79%	0.14%	—%	EXCEEDS SCREENING	1972	
GSFC07164	SOLITHANE 113 FORMULA 11 OVER CHEMLOK 218 PRIMER	TCC — TIIIOKOL CIIEMICAL CORPORATION, TRENTON, NJ	CONF COAT	0.74%	0.01%	0.17%	PASS (≤1.0% TML, ≤0.10% CVCM)	1975	
GSFC07145	SOLITHANE 113 FORMULA 6 OVER CHEMLOK 218 PRIMER	TCC — TIIIOKOL CIIEMICAL CORPORATION, TRENTON, NJ	CONF COAT	0.87%	0.11%	0.06%	EXCEEDS SCREENING	1975	
GSFC07162	SOLITHANE 113 FORMULA 6 OVER CHEMLOK 218 PRIMER	TCC — TIIIOKOL CIIEMICAL CORPORATION, TRENTON, NJ	CONF COAT	0.63%	0.04%	0.17%	PASS (≤1.0% TML, ≤0.10% CVCM)	1975	
GSFC24834	SOLITHANE 113/300 A/B AS 100/73 BW W KEYFLOUR/BRUSH	TCC — TIIIOKOL CIIEMICAL CORPORATION, TRENTON, NJ	CONFROMAL COAT	1.71%	0.04%	0.14%	EXCEEDS SCREENING	1997	
GSFC24837	SOLITHANE 113/300 A/B AS 100/73 BW W KEYFLOUR/SPRAY	TCC — TIIIOKOL CIIEMICAL CORPORATION, TRENTON, NJ	CONFORMAL COAT	0.96%	0.02%	0.14%	PASS (≤1.0% TML, ≤0.10% CVCM)	1997	
GSFC05433	SOLITHANE 113/300 AS 100/100 BW FORMULA 4	TCC — TIIIOKOL CIIEMICAL CORPORATION, TRENTON, NJ	CONF COAT	0.3%	0.03%	—%	PASS (≤1.0% TML, ≤0.10% CVCM)	1973	
GSFC08672	SOLITHANE 113/300 AS 100/100 BW FORMULA 4	TCC — TIIIOKOL CIIEMICAL CORPORATION, TRENTON, NJ	CONF COAT	0.34%	0.05%	0.11%	PASS (≤1.0% TML, ≤0.10% CVCM)	1977	
GSFC10107	SOLITHANE 113/300 AS 100/150 BW FORMULA 7 UV STUDY	TCC — TIIIOKOL CIIEMICAL CORPORATION, TRENTON, NJ	CONF COAT	0.38%	0.09%	0.11%	PASS (≤1.0% TML, ≤0.10% CVCM)	1979	
GSFC18184	SOLITHANE 113/300 AS 100/73 BW	TCC — TIIIOKOL CIIEMICAL CORPORATION, TRENTON, NJ	CONF COAT	0.4%	0.03%	0.09%	PASS (≤1.0% TML, ≤0.10% CVCM)	1989	
GSFC00248	SOLITHANE 113/300 AS 100/73 BW FORMULA 1	TCC — TIIIOKOL CIIEMICAL CORPORATION, TRENTON, NJ	CONF COAT	0.32%	0.04%	—%	PASS (≤1.0% TML, ≤0.10% CVCM)	1968	
GSFC00272	SOLITHANE 113/300 AS 100/73 BW FORMULA 1	TCC — TIIIOKOL CIIEMICAL CORPORATION, TRENTON, NJ	CONF COAT	0.29%	0.03%	—%	PASS (≤1.0% TML, ≤0.10% CVCM)	1968	
GSFC00275	SOLITHANE 113/300 AS 100/73 BW FORMULA 1	TCC — TIIIOKOL CIIEMICAL CORPORATION, TRENTON, NJ	CONF COAT	1.3%	0.05%	—%	EXCEEDS SCREENING	1968	
GSFC00293	SOLITHANE 113/300 AS 100/73 BW FORMULA 1	TCC — TIIIOKOL CIIEMICAL CORPORATION, TRENTON, NJ	CONF COAT	0.26%	0.01%	—%	PASS (≤1.0% TML, ≤0.10% CVCM)	1968	
GSFC00299	SOLITHANE 113/300 AS 100/73 BW FORMULA 1	TCC — TIIIOKOL CIIEMICAL CORPORATION, TRENTON, NJ	CONF COAT	0.23%	0.02%	—%	PASS (≤1.0% TML, ≤0.10% CVCM)	1968	
GSFC00368	SOLITHANE 113/300 AS 100/73 BW FORMULA 1	TCC — TIIIOKOL CIIEMICAL CORPORATION, TRENTON, NJ	CONF COAT	0.31%	0%	—%	PASS (≤1.0% TML, ≤0.10% CVCM)	1968	
GSFC04254	SOLITHANE 113/300 AS 100/73 BW FORMULA 1	TCC — TIIIOKOL CIIEMICAL CORPORATION, TRENTON, NJ	CONF COAT	0.28%	0.03%	—%	PASS (≤1.0% TML, ≤0.10% CVCM)	1972	
GSFC10416	SOLITHANE 113/300 AS 100/73 BW FORMULA 1	TCC — TIIIOKOL CIIEMICAL CORPORATION, TRENTON, NJ	CONF COAT	0.31%	0.02%	0.1%	PASS (≤1.0% TML, ≤0.10% CVCM)	1979	
GSFC18186	SOLITHANE 113/300 AS 100/73 BW W/ETH ACETATE	TCC — TIIIOKOL CIIEMICAL CORPORATION, TRENTON, NJ	CONF COAT	1%	0.04%	0.1%	PASS (≤1.0% TML, ≤0.10% CVCM)	1989	
GSFC17994	SOLITHANE 113/300 AS 100/73 BW/CALCAFLUOR/ETH ACET	TCC — TIIIOKOL CIIEMICAL CORPORATION, TRENTON, NJ	CONF COAT	1.76%	0.36%	0.08%	EXCEEDS SCREENING	1989	
GSFC18156	SOLITHANE 113/300 AS 100/73 BW/CALCAFLUOR/ETH ACET	TCC — TIIIOKOL CIIEMICAL CORPORATION, TRENTON, NJ	CONF COAT	4.08%	1.14%	0.12%	EXCEEDS SCREENING	1989	
GSFC19054	SOLITHANE 113/300 AS 100/73 BW/CALCAFLUOR/TOLUENE	TCC — TIIIOKOL CIIEMICAL CORPORATION, TRENTON, NJ	CONF COAT	0.56%	0.04%	0.09%	PASS (≤1.0% TML, ≤0.10% CVCM)	1990	
GSFC15318	SOLITHANE 113/300 AS 100/73 BW/F	GSC — GODDARD SPACE FLIGHT CENTER, GREENBELT, MD	COATING	0.39%	0.11%	0.02%	EXCEEDS SCREENING	1986	
GSFC21449	SOLITHANE 113/300 AS 100/73 PBW/F	TCC — TIIIOKOL CIIEMICAL CORPORATION, TRENTON, NJ	CONF COAT	0.82%	0.02%	0.06%	PASS (≤1.0% TML, ≤0.10% CVCM)	1993	
GSFC21451	SOLITHANE 113/300 AS 100/73 PBW/F	TCC — TIIIOKOL CIIEMICAL CORPORATION, TRENTON, NJ	CONF COAT	0.64%	0.02%	0.06%	PASS (≤1.0% TML, ≤0.10% CVCM)	1993	
GSFC21694	SOLITHANE 113/300 AS 100/74 PBW CLEAR YELLOW	MNC — MORTON-NORWICII CHEMICAL CO., INC., CHICAGO, IL	CONF COAT	0.36%	0.08%	0.09%	PASS (≤1.0% TML, ≤0.10% CVCM)	1994	
GSFC14611	SOLITHANE 113/300 THINNED/SPRAYED/F	TCC — TIIIOKOL CIIEMICAL CORPORATION, TRENTON, NJ	CONF COAT	0.45%	0.14%	0.01%	EXCEEDS SCREENING	1985	
GSFC01069	SOLITHANE 113/300/328 AS 100/14.7/11.5 BW FORMULA 15	TCC — TIIIOKOL CIIEMICAL CORPORATION, TRENTON, NJ	CONF COAT	0.79%	0.04%	—%	PASS (≤1.0% TML, ≤0.10% CVCM)	1969	
GSFC10263	SOLITHANE 113/300/328 AS 100/65.5/1.5 BW FORMULA 8	TCC — TIIIOKOL CIIEMICAL CORPORATION, TRENTON, NJ	CONF COAT	1.19%	0.08%	0.18%	EXCEEDS SCREENING	1979	
GSFC04646	SOLITHANE 113/300/CABOSIL/THINNERS	TCC — TIIIOKOL CIIEMICAL CORPORATION, TRENTON, NJ	CONF COAT	0.27%	0.01%	—%	PASS (≤1.0% TML, ≤0.10% CVCM)	1972	
GSFC27085	SOLITHANE 113/300/CALCAFLOUR/SURFACANT BYK-358/TOLUE	ASC — ASSURANCE'TECHNOLOGY CORP., CARLISLE, MA, 439'	COATING	0.97%	0.04%	0.06%	PASS (≤1.0% TML, ≤0.10% CVCM)	2000	
GSFC06410	SOLITHANE 113/300/CALCAFLUOR WHITE/T-12/MIBK	TCC — TIIIOKOL CIIEMICAL CORPORATION, TRENTON, NJ	CONF COAT	0.57%	0.04%	0.06%	PASS (≤1.0% TML, ≤0.10% CVCM)	1975	
GSFC15477	SOLITHANE 113/300/CALCAFLUOR/TOLUENE	ITT — INDUSTRIAL PRODUCTS DIVISION, SAN FERNANDO, CA	CONF COAT	0.5%	0.03%	0.13%	PASS (≤1.0% TML, ≤0.10% CVCM)	1986	
GSFC25194	SOLITHANE 113/300/CALCOFLOUR/TOLUENE BRUSH/F	ASC — ASSURANCE'TECHNOLOGY CORP., CARLISLE, MA, 439'	CONFORMAL COAT	1.49%	0.08%	0.09%	EXCEEDS SCREENING	1998	
GSFC25196	SOLITHANE 113/300/CALCOFLOUR/TOLUENE SPRAY/F	ASC — ASSURANCE'TECHNOLOGY CORP., CARLISLE, MA, 439'	CONFORMAL COAT	1.71%	0.11%	0.1%	EXCEEDS SCREENING	1998	
GSFC21750	SOLITHANE 113/300/CALCOFLUOR AS 100/74/0.1 PBW	MNC — MORTON-NORWICII CHEMICAL CO., INC., CHICAGO, IL	CONF COAT	0.44%	0.04%	0.15%	PASS (≤1.0% TML, ≤0.10% CVCM)	1994	
GSFC21738	SOLITHANE 113/300/CALCOFLUOR AS 100/74/0.2 PBW	MNC — MORTON-NORWICII CHEMICAL CO., INC., CHICAGO, IL	CONF COAT	0.36%	0.02%	0.09%	PASS (≤1.0% TML, ≤0.10% CVCM)	1994	
GSFC10736	SOLITHANE 113/300/EH-330 AS 100/73/1 BW FORMULA 21	TCC — TIIIOKOL CIIEMICAL CORPORATION, TRENTON, NJ	CONF COAT	0.56%	0.05%	0.13%	PASS (≤1.0% TML, ≤0.10% CVCM)	1980	
GSFC13236	SOLITHANE 113/300/HUMISEAL THINNER 521	TCC — TIIIOKOL CIIEMICAL CORPORATION, TRENTON, NJ	COATING	0.32%	0.02%	0.06%	PASS (≤1.0% TML, ≤0.10% CVCM)	1983	
GSFC21735	SOLITHANE 113/300/L-174 AS 28.74/21.26/0.05 PBW	MNC — MORTON-NORWICII CHEMICAL CO., INC., CHICAGO, IL	CONF COAT	0.3%	0.05%	0.07%	PASS (≤1.0% TML, ≤0.10% CVCM)	1994	
GSFC26641	SOLITHANE 113/300/M-5 AS 10.7.4/1.1 BW	UNC — UNIROYAL INC., NEW YORK, NY	COATING	0.4%	0.05%	0.1%	PASS (≤1.0% TML, ≤0.10% CVCM)	1999	
GSFC14930	SOLITHANE 113/300/MEK	LRC — LANGLEY RESEARCII, HAMPTON, VA	CONF COAT	0.78%	0.03%	0.12%	PASS (≤1.0% TML, ≤0.10% CVCM)	1985	
GSFC15195	SOLITHANE 113/300/MEK	LRC — LANGLEY RESEARCII, HAMPTON, VA	CONF COAT	0.44%	0.02%	0.15%	PASS (≤1.0% TML, ≤0.10% CVCM)	1986	
GSFC10751	SOLITHANE 113/300/N-METHYL MORPHOLINE FORMULA 23	TCC — TIIIOKOL CIIEMICAL CORPORATION, TRENTON, NJ	CONF COAT	0.88%	0%	0.13%	PASS (≤1.0% TML, ≤0.10% CVCM)	1980	
GSFC10754	SOLITHANE 113/300/QUADROL FORMULA 24	TCC — TIIIOKOL CIIEMICAL CORPORATION, TRENTON, NJ	CONF COAT	0.29%	0%	0.12%	PASS (≤1.0% TML, ≤0.10% CVCM)	1980	
GSFC10760	SOLITHANE 113/300/QUADROL FORMULA 26	TCC — TIIIOKOL CIIEMICAL CORPORATION, TRENTON, NJ	CONF COAT	0.31%	0%	0.12%	PASS (≤1.0% TML, ≤0.10% CVCM)	1980	
GSFC10472	SOLITHANE 113/300/T-12/CALCAFLUOR RW/DB CASTOR OIL	SLK — SCI SYSTEMS INC., IIUNTSVILLE, AI	CONF COAT	0.37%	0.02%	0.1%	PASS (≤1.0% TML, ≤0.10% CVCM)	1979	
GSFC13511	SOLITHANE 113/300/T-12/FERRIC OXIDE/CABOSIL	GSC — GODDARD SPACE FLIGHT CENTER, GREENBELT, MD	PAINT	0.38%	0.06%	0.05%	PASS (≤1.0% TML, ≤0.10% CVCM)	1983	
GSFC13514	SOLITHANE 113/300/T-12/FERRIC OXIDE/CABOSIL	GSC — GODDARD SPACE FLIGHT CENTER, GREENBELT, MD	PAINT	0.4%	0.05%	0.05%	PASS (≤1.0% TML, ≤0.10% CVCM)	1983	
GSFC08177	SOLITHANE 113/300/T-12/SILFLAKE 135/HEXANE	TCC — TIIIOKOL CIIEMICAL CORPORATION, TRENTON, NJ	COND CONF COAT	0.62%	0%	0.03%	PASS (≤1.0% TML, ≤0.10% CVCM)	1977	
GSFC04252	SOLITHANE 113/300/TOLUENE AS 100/73 BW/173 BV	TCC — TIIIOKOL CIIEMICAL CORPORATION, TRENTON, NJ	CONF COAT	0.5%	0.03%	—%	PASS (≤1.0% TML, ≤0.10% CVCM)	1972	
GSFC10739	SOLITHANE 113/300/TRIETHYLAMINE FORMULA 22	TCC — TIIIOKOL CIIEMICAL CORPORATION, TRENTON, NJ	CONF COAT	0.43%	0.03%	0.13%	PASS (≤1.0% TML, ≤0.10% CVCM)	1980	
GSFC10811	SOLITHANE 113/328/FLEXRICIN 9 FORMULA 29	TCC — TIIIOKOL CIIEMICAL CORPORATION, TRENTON, NJ	CONF COAT	0.6%	0.03%	0.2%	PASS (≤1.0% TML, ≤0.10% CVCM)	1980	
GSFC10733	SOLITHANE 113/PPG-425/EH-330 FORMULA 20	TCC — TIIIOKOL CIIEMICAL CORPORATION, TRENTON, NJ	CONF COAT	4.21%	1.38%	0.42%	EXCEEDS SCREENING	1980	
GSFC10757	SOLITHANE 113/RICINOLEY ALCOHOL FORMULA 25	TCC — TIIIOKOL CIIEMICAL CORPORATION, TRENTON, NJ	CONF COAT	0.59%	0.01%	0.14%	PASS (≤1.0% TML, ≤0.10% CVCM)	1980	
GSFC10763	SOLITHANE 113/TP-440/TMP FORMULA 27	TCC — TIIIOKOL CIIEMICAL CORPORATION, TRENTON, NJ	CONF COAT	0.87%	0.12%	0.29%	EXCEEDS SCREENING	1980	
GSFC03973	SOLITHANE 291/MOCA AS 50/4.5 BW POLYURETHANE	TCC — TIIIOKOL CIIEMICAL CORPORATION, TRENTON, NJ	CONF COAT	1.34%	0.55%	—%	EXCEEDS SCREENING	1972	
GSFC28708	SP-120 SILICONE PRIMER	MCG — MC GHAN NUSIL CORPORATION, CARPINTERIA, CA, SUBSIDIARY OF UNION CARBIDE	PRIMER	22.01%	0%	10.58%	EXCEEDS SCREENING	2004	
GSFC04280	SPACE GARD 4-B-33 FLAT BLACK COATING	DEX — DEXTER CORP., MIDLAND DIV., HAYWARD, CA, ELECTRONIC MATERIALS DIV., OLEAN, NY	PAINT	8.95%	0.06%	—%	EXCEEDS SCREENING	1972	
GSFC07706	SPACE GARD 4-B-33 OVER RANDOLPH PRIMER T54/F	DEX — DEXTER CORP., MIDLAND DIV., HAYWARD, CA, ELECTRONIC MATERIALS DIV., OLEAN, NY	PAINT COMPOSITE	1.78%	0.02%	0.49%	EXCEEDS SCREENING	1976	
GSFC07898	SPACE GARD 4-B-33 OVER RANDOLPH PRIMER T54/F	DEX — DEXTER CORP., MIDLAND DIV., HAYWARD, CA, ELECTRONIC MATERIALS DIV., OLEAN, NY	PAINT COMPOSITE	0.79%	0.03%	0.28%	PASS (≤1.0% TML, ≤0.10% CVCM)	1976	
GSFC04278	SPACE GARD 4-C-25 CLEAR COATING	DEX — DEXTER CORP., MIDLAND DIV., HAYWARD, CA, ELECTRONIC MATERIALS DIV., OLEAN, NY	CONF COAT	9.46%	0%	—%	EXCEEDS SCREENING	1972	
GSFC26113	SPECTRAFLECT WHITE REFLECTANCE COATING/F	LAB — LABSPHERE, NORTH SUTTON, NH	OPTICAL COATING	0.61%	0%	0.02%	PASS (≤1.0% TML, ≤0.10% CVCM)	1999	
GSFC20205	SPECTRALON SRM-990 OPTICAL GRADE REFLECTANCE COATING	LAB — LABSPHERE, NORTH SUTTON, NH	COATING	0.04%	0.01%	0%	PASS (≤1.0% TML, ≤0.10% CVCM)	1991	
GSFC03904	SPENKEL M86-50CX POLYURETHANE	SPK — SPENCER KELLOGG DIViSION, BUFFALO, NY	CONF COAT	8.72%	0.02%	—%	EXCEEDS SCREENING	1972	
GSFC06656	SPEREX SP-101 VHT HIGH TEMP COATING-WHITE SILICONE	SPX — SPEREX CORPORATION, GARDENA, CA	PAINT	3.44%	0.83%	0.15%	EXCEEDS SCREENING	1975	
GSFC06659	SPEREX SP-101 VHT HIGH TEMP COATING-WHITE SILICONE	SPX — SPEREX CORPORATION, GARDENA, CA	PAINT	0.29%	0.01%	0.18%	PASS (≤1.0% TML, ≤0.10% CVCM)	1975	
GSFC02818	SPRAY-LAT 1071B STRIPPABLE COATING	SPL — SPRAYLAT, EVERSEAL DIV., CHICAGO, 1L	COATING	3.84%	0.81%	—%	EXCEEDS SCREENING	1971	
GSFC21323	SPRAYLAT 8EP-611 LEAD CHROMATE FREE BLACK EPOXY/F	SPL — SPRAYLAT, EVERSEAL DIV., CHICAGO, 1L	PRIMER	2.59%	0.16%	0.19%	EXCEEDS SCREENING	1993	
GSFC12190	SR 165/MICA/IRON OXIDE/ALUM SILICATE COATING	DEX — DEXTER CORP., MIDLAND DIV., HAYWARD, CA, ELECTRONIC MATERIALS DIV., OLEAN, NY	COATING	0.3%	0%	0.02%	PASS (≤1.0% TML, ≤0.10% CVCM)	1981	
SRI10914	SR 17 SILICONE VARNISH	GEC — GENERAL ELECTRIC COMPANy, PLASTICS DEPARTMENT, PITTSFIELD, MA, SILICONE PRODUCTS DEPARTMENT, WATERFORD, NY, WIRE AND CABLE DEPARTMENT, BRIDGEPORT, CT	COATING	1.22%	0.8%	—%	EXCEEDS SCREENING	1964	
SRI10916	SR 220 SILICONE VARNISH	GEC — GENERAL ELECTRIC COMPANy, PLASTICS DEPARTMENT, PITTSFIELD, MA, SILICONE PRODUCTS DEPARTMENT, WATERFORD, NY, WIRE AND CABLE DEPARTMENT, BRIDGEPORT, CT	COIL COATING	3.76%	2.71%	—%	EXCEEDS SCREENING	1964	
SRI10917	SR 220 SILICONE VARNISH	GEC — GENERAL ELECTRIC COMPANy, PLASTICS DEPARTMENT, PITTSFIELD, MA, SILICONE PRODUCTS DEPARTMENT, WATERFORD, NY, WIRE AND CABLE DEPARTMENT, BRIDGEPORT, CT	COIL COATING	3.52%	2.86%	—%	EXCEEDS SCREENING	1964	
GSFC11547	SR 240 SILICONE LEAFING ALUMINUM	GEC — GENERAL ELECTRIC COMPANy, PLASTICS DEPARTMENT, PITTSFIELD, MA, SILICONE PRODUCTS DEPARTMENT, WATERFORD, NY, WIRE AND CABLE DEPARTMENT, BRIDGEPORT, CT	PAINT	0.58%	0.19%	0.01%	EXCEEDS SCREENING	1981	
GSFC11549	SR 240 SILICONE LEAFING ALUMINUM	GEC — GENERAL ELECTRIC COMPANy, PLASTICS DEPARTMENT, PITTSFIELD, MA, SILICONE PRODUCTS DEPARTMENT, WATERFORD, NY, WIRE AND CABLE DEPARTMENT, BRIDGEPORT, CT	PAINT	0.74%	0.24%	0%	EXCEEDS SCREENING	1981	
GSFC11642	SR 240 SILICONE LEAFING ALUMINUM	GEC — GENERAL ELECTRIC COMPANy, PLASTICS DEPARTMENT, PITTSFIELD, MA, SILICONE PRODUCTS DEPARTMENT, WATERFORD, NY, WIRE AND CABLE DEPARTMENT, BRIDGEPORT, CT	PAINT	0.72%	0.18%	0.09%	EXCEEDS SCREENING	1981	
GSFC00110	SR 290 SILICONE (SR 17 AND SR 98)	GEC — GENERAL ELECTRIC COMPANy, PLASTICS DEPARTMENT, PITTSFIELD, MA, SILICONE PRODUCTS DEPARTMENT, WATERFORD, NY, WIRE AND CABLE DEPARTMENT, BRIDGEPORT, CT	COATING	6%	2.6%	—%	EXCEEDS SCREENING	1968	
SRI10918	SR 290 SILICONE - SR 98/SR 220 AS 1/1 BW	GEC — GENERAL ELECTRIC COMPANy, PLASTICS DEPARTMENT, PITTSFIELD, MA, SILICONE PRODUCTS DEPARTMENT, WATERFORD, NY, WIRE AND CABLE DEPARTMENT, BRIDGEPORT, CT	COATING	4.87%	1.42%	—%	EXCEEDS SCREENING	1964	
SRI10915	SR 98 SILICONE VARNISH	GEC — GENERAL ELECTRIC COMPANy, PLASTICS DEPARTMENT, PITTSFIELD, MA, SILICONE PRODUCTS DEPARTMENT, WATERFORD, NY, WIRE AND CABLE DEPARTMENT, BRIDGEPORT, CT	HIGH T COATING	2.48%	1.61%	—%	EXCEEDS SCREENING	1964	
SRI07209	SRD 5905 SILICONE COATED POLYESTER	MMM — MINNESOTA MINING & MANUFACTURING COMPANY, ST PAUL, MN, ADHESIVES, COATINGS AND SEALERS DIVISION, ELECTRO-PRODUCTS DIVISION, INDUSTRIAL TAPE DIVISION, MAGNETIC PRODUCTS DIVISION	COATED FABRIC	0.89%	0.43%	—%	EXCEEDS SCREENING	1964	
SRI07210	SRG 1810 SILICONE COATED GLASS	MMM — MINNESOTA MINING & MANUFACTURING COMPANY, ST PAUL, MN, ADHESIVES, COATINGS AND SEALERS DIVISION, ELECTRO-PRODUCTS DIVISION, INDUSTRIAL TAPE DIVISION, MAGNETIC PRODUCTS DIVISION	COATED FABRIC	0.7%	0.39%	—%	EXCEEDS SCREENING	1964	
SRI07211	SRGA 0214 SILICONE COATED ALUMINIZED GLASS	MMM — MINNESOTA MINING & MANUFACTURING COMPANY, ST PAUL, MN, ADHESIVES, COATINGS AND SEALERS DIVISION, ELECTRO-PRODUCTS DIVISION, INDUSTRIAL TAPE DIVISION, MAGNETIC PRODUCTS DIVISION	COATED FABRIC	0.62%	0.34%	—%	EXCEEDS SCREENING	1964	
GSFC12832	STAG SOLITE 20678 OVER STAG PREVOX 1766 PRIMER/F	HAB — Hanline Brothers, Incorporated, Baltimore, Maryland	PAINT SYSTEM	4.27%	0.36%	0.17%	EXCEEDS SCREENING	1983	
GSFC25867	STARCOAT 93-4 BLACK ACRYLIC EMULSION	PEI — Manufacturer Code PEI	CONDUCTIVE PAINT	1.28%	0.07%	0.1%	EXCEEDS SCREENING	1998	

Detailed ASTM E595 Spacecraft Material Test Records

  [GSFC19276] SELECTILUX HTR-3-100 PHOTOSENSE POLYIMIDE COATING
PASS — Meets NASA Standard Low-Outgassing Screening Criteria (TML ≤ 1.0%, CVCM ≤ 0.10%) Category: Coatings, Conformal Coatings, Paints & Primers (COATING-MASK)
Material Designation / Composition: SELECTILUX HTR-3-100 PHOTOSENSE POLYIMIDE COATING
GSFC Data Reference ID: GSFC19276 (Test Year: 1990)
Manufacturer: CIB — CIBA GEIGY CORPORATION, IIAWTIIORNE, NY
ASTM E595 Outgassing Test Results (24h at 125 °C in Vacuum, Collector at 25 °C): Total Mass Loss (TML) = 0.79% | Collected Volatile Condensable Material (CVCM) = 0.01% | Water Vapor Regained (WVR) = 0.66%
Cure Schedule (Pre-Test Conditioning): Step 1 (Time: 2H, Temp: 300 °C, Atm: AIR)
[GSFC19887] SGC21/PSW PRIMER WHITE THERM CONTROL PAINT/F
PASS — Meets NASA Standard Low-Outgassing Screening Criteria (TML ≤ 1.0%, CVCM ≤ 0.10%) Category: Coatings, Conformal Coatings, Paints & Primers (PAINT)
Material Designation / Composition: SGC21/PSW PRIMER WHITE THERM CONTROL PAINT/F
GSFC Data Reference ID: GSFC19887 (Test Year: 1991)
Manufacturer: MAP — MAP ZONE INDUSTRIELLE, PAMIERS, FRANCE
ASTM E595 Outgassing Test Results (24h at 125 °C in Vacuum, Collector at 25 °C): Total Mass Loss (TML) = 0.45% | Collected Volatile Condensable Material (CVCM) = 0.1% | Water Vapor Regained (WVR) = 0%
Cure Schedule (Pre-Test Conditioning): Step 1 (Time: 7D, Temp: 25 °C, Atm: AIR)
[GSFC28966] SHERWIN WILLIAMS PROMAR400 INTERIOR LATEX FLAT BLACK(B30W400)
PASS — Meets NASA Standard Low-Outgassing Screening Criteria (TML ≤ 1.0%, CVCM ≤ 0.10%) Category: Coatings, Conformal Coatings, Paints & Primers (PAINT)
Material Designation / Composition: SHERWIN WILLIAMS PROMAR400 INTERIOR LATEX FLAT BLACK(B30W400)
GSFC Data Reference ID: GSFC28966 (Test Year: 2004)
Manufacturer: SHW — SIIERWIN-WILLIAMS CO, CLEVELAND, OH
ASTM E595 Outgassing Test Results (24h at 125 °C in Vacuum, Collector at 25 °C): Total Mass Loss (TML) = 0.54% | Collected Volatile Condensable Material (CVCM) = 0.06% | Water Vapor Regained (WVR) = 0.1%
Cure Schedule (Pre-Test Conditioning): Step 1 (Time: 24H, Temp: 25 °C, Atm: AIR)
[GSFC11396] SICON 3X258 LEAFING ALUMINUM
EXCEEDS STANDARD THRESHOLD (TML 4.02% > 1.0%, CVCM 1.15% > 0.10%) Category: Coatings, Conformal Coatings, Paints & Primers (PAINT)
Material Designation / Composition: SICON 3X258 LEAFING ALUMINUM
GSFC Data Reference ID: GSFC11396 (Test Year: 1980)
Manufacturer: MID — MIDLAND INDUSTRIAL FINISHES CO., WAUKEGAN, IL, MICARTA IS CODED WEC
ASTM E595 Outgassing Test Results (24h at 125 °C in Vacuum, Collector at 25 °C): Total Mass Loss (TML) = 4.02% | Collected Volatile Condensable Material (CVCM) = 1.15% | Water Vapor Regained (WVR) = 0.1%
Cure Schedule (Pre-Test Conditioning): Step 1 (Time: 3H, Temp: 71 °C, Atm: AIR)
[GSFC11543] SICON 3X258 LEAFING ALUMINUM
EXCEEDS STANDARD THRESHOLD (CVCM 0.17% > 0.10%) Category: Coatings, Conformal Coatings, Paints & Primers (PAINT)
Material Designation / Composition: SICON 3X258 LEAFING ALUMINUM
GSFC Data Reference ID: GSFC11543 (Test Year: 1981)
Manufacturer: MID — MIDLAND INDUSTRIAL FINISHES CO., WAUKEGAN, IL, MICARTA IS CODED WEC
ASTM E595 Outgassing Test Results (24h at 125 °C in Vacuum, Collector at 25 °C): Total Mass Loss (TML) = 0.72% | Collected Volatile Condensable Material (CVCM) = 0.17% | Water Vapor Regained (WVR) = 0%
Cure Schedule (Pre-Test Conditioning): Step 1 (Time: 48H, Temp: 25 °C, Atm: AIR) → Step 2 (Time: 48H, Temp: 99 °C, Atm: AIR)
[GSFC11545] SICON 3X258 LEAFING ALUMINUM
EXCEEDS STANDARD THRESHOLD (CVCM 0.11% > 0.10%) Category: Coatings, Conformal Coatings, Paints & Primers (PAINT)
Material Designation / Composition: SICON 3X258 LEAFING ALUMINUM
GSFC Data Reference ID: GSFC11545 (Test Year: 1981)
Manufacturer: MID — MIDLAND INDUSTRIAL FINISHES CO., WAUKEGAN, IL, MICARTA IS CODED WEC
ASTM E595 Outgassing Test Results (24h at 125 °C in Vacuum, Collector at 25 °C): Total Mass Loss (TML) = 0.7% | Collected Volatile Condensable Material (CVCM) = 0.11% | Water Vapor Regained (WVR) = 0%
Cure Schedule (Pre-Test Conditioning): Step 1 (Time: 48H, Temp: 25 °C, Atm: AIR) → Step 2 (Time: 96H, Temp: 71 °C, Atm: E-3)
[GSFC11639] SICON 3X258 LEAFING ALUMINUM
PASS — Meets NASA Standard Low-Outgassing Screening Criteria (TML ≤ 1.0%, CVCM ≤ 0.10%) Category: Coatings, Conformal Coatings, Paints & Primers (PAINT)
Material Designation / Composition: SICON 3X258 LEAFING ALUMINUM
GSFC Data Reference ID: GSFC11639 (Test Year: 1981)
Manufacturer: MID — MIDLAND INDUSTRIAL FINISHES CO., WAUKEGAN, IL, MICARTA IS CODED WEC
ASTM E595 Outgassing Test Results (24h at 125 °C in Vacuum, Collector at 25 °C): Total Mass Loss (TML) = 0.79% | Collected Volatile Condensable Material (CVCM) = 0.09% | Water Vapor Regained (WVR) = 0.07%
Cure Schedule (Pre-Test Conditioning): Step 1 (Time: 48H, Temp: 25 °C, Atm: AIR) → Step 2 (Time: 8D, Temp: 71 °C, Atm: E-3)
[GSFC01102] SICON BLACK 7X9055 SILICONE
EXCEEDS STANDARD THRESHOLD (TML 6.04% > 1.0%, CVCM 0.36% > 0.10%) Category: Coatings, Conformal Coatings, Paints & Primers (PAINT)
Material Designation / Composition: SICON BLACK 7X9055 SILICONE
GSFC Data Reference ID: GSFC01102 (Test Year: 1969)
Manufacturer: DEX — DEXTER CORP., MIDLAND DIV., HAYWARD, CA, ELECTRONIC MATERIALS DIV., OLEAN, NY
ASTM E595 Outgassing Test Results (24h at 125 °C in Vacuum, Collector at 25 °C): Total Mass Loss (TML) = 6.04% | Collected Volatile Condensable Material (CVCM) = 0.36% | Water Vapor Regained (WVR) = N/A%
Cure Schedule (Pre-Test Conditioning): Step 1 (Time: 24H, Temp: 25 °C, Atm: AIR)
[GSFC01105] SICON BLACK 7X9055 SILICONE
PASS — Meets NASA Standard Low-Outgassing Screening Criteria (TML ≤ 1.0%, CVCM ≤ 0.10%) Category: Coatings, Conformal Coatings, Paints & Primers (PAINT)
Material Designation / Composition: SICON BLACK 7X9055 SILICONE
GSFC Data Reference ID: GSFC01105 (Test Year: 1969)
Manufacturer: MID — MIDLAND INDUSTRIAL FINISHES CO., WAUKEGAN, IL, MICARTA IS CODED WEC
ASTM E595 Outgassing Test Results (24h at 125 °C in Vacuum, Collector at 25 °C): Total Mass Loss (TML) = 0.98% | Collected Volatile Condensable Material (CVCM) = 0.04% | Water Vapor Regained (WVR) = N/A%
Cure Schedule (Pre-Test Conditioning): Step 1 (Time: 30M, Temp: 177 °C, Atm: AIR)
[GSFC02995] SICON BLACK 7X933/S744 AS 4/1 BV
EXCEEDS STANDARD THRESHOLD (TML 1.39% > 1.0%, CVCM 0.62% > 0.10%) Category: Coatings, Conformal Coatings, Paints & Primers (PAINT)
Material Designation / Composition: SICON BLACK 7X933/S744 AS 4/1 BV
GSFC Data Reference ID: GSFC02995 (Test Year: 1971)
Manufacturer: MID — MIDLAND INDUSTRIAL FINISHES CO., WAUKEGAN, IL, MICARTA IS CODED WEC
ASTM E595 Outgassing Test Results (24h at 125 °C in Vacuum, Collector at 25 °C): Total Mass Loss (TML) = 1.39% | Collected Volatile Condensable Material (CVCM) = 0.62% | Water Vapor Regained (WVR) = N/A%
Cure Schedule (Pre-Test Conditioning): Step 1 (Time: 30M, Temp: 204 °C, Atm: AIR)
[GSFC03133] SICON R 8X929 BLACK PAINT
PASS — Meets NASA Standard Low-Outgassing Screening Criteria (TML ≤ 1.0%, CVCM ≤ 0.10%) Category: Coatings, Conformal Coatings, Paints & Primers (PAINT)
Material Designation / Composition: SICON R 8X929 BLACK PAINT
GSFC Data Reference ID: GSFC03133 (Test Year: 1971)
Manufacturer: MID — MIDLAND INDUSTRIAL FINISHES CO., WAUKEGAN, IL, MICARTA IS CODED WEC
ASTM E595 Outgassing Test Results (24h at 125 °C in Vacuum, Collector at 25 °C): Total Mass Loss (TML) = 0.05% | Collected Volatile Condensable Material (CVCM) = 0% | Water Vapor Regained (WVR) = N/A%
Cure Schedule (Pre-Test Conditioning): Step 1 (Time: 15M, Temp: 510 °C, Atm: AIR)
[GSFC05463] SILASTIC 69-210 LOT EU 103007
EXCEEDS STANDARD THRESHOLD (CVCM 0.27% > 0.10%) Category: Coatings, Conformal Coatings, Paints & Primers (COATING)
Material Designation / Composition: SILASTIC 69-210 LOT EU 103007
GSFC Data Reference ID: GSFC05463 (Test Year: 1973)
Manufacturer: DCC — DOW CORNING CORP., MIDLAND, MI
ASTM E595 Outgassing Test Results (24h at 125 °C in Vacuum, Collector at 25 °C): Total Mass Loss (TML) = 0.8% | Collected Volatile Condensable Material (CVCM) = 0.27% | Water Vapor Regained (WVR) = N/A%
Cure Schedule (Pre-Test Conditioning): Not specified / As received
[GSFC05489] SILASTIC 69-210 LOT EU 103007
PASS — Meets NASA Standard Low-Outgassing Screening Criteria (TML ≤ 1.0%, CVCM ≤ 0.10%) Category: Coatings, Conformal Coatings, Paints & Primers (COATING)
Material Designation / Composition: SILASTIC 69-210 LOT EU 103007
GSFC Data Reference ID: GSFC05489 (Test Year: 1973)
Manufacturer: DCC — DOW CORNING CORP., MIDLAND, MI
ASTM E595 Outgassing Test Results (24h at 125 °C in Vacuum, Collector at 25 °C): Total Mass Loss (TML) = 0.02% | Collected Volatile Condensable Material (CVCM) = 0% | Water Vapor Regained (WVR) = N/A%
Cure Schedule (Pre-Test Conditioning): Step 1 (Time: 16H, Temp: 250 °C, Atm: AIR)
[GSFC10643] SILCOSET 152 PRIMER/F
EXCEEDS STANDARD THRESHOLD (TML 3.30% > 1.0%) Category: Coatings, Conformal Coatings, Paints & Primers (PRIMER)
Material Designation / Composition: SILCOSET 152 PRIMER/F
GSFC Data Reference ID: GSFC10643 (Test Year: 1979)
Manufacturer: ICA — IMPERIAL CHF,iICAL, AYRSHIRE, GREAT BRITAIN
ASTM E595 Outgassing Test Results (24h at 125 °C in Vacuum, Collector at 25 °C): Total Mass Loss (TML) = 3.3% | Collected Volatile Condensable Material (CVCM) = 0.09% | Water Vapor Regained (WVR) = 1.06%
Cure Schedule (Pre-Test Conditioning): Step 1 (Time: 7D, Temp: 25 °C, Atm: AIR)
[GSFC14593] SILICONE RTV-1 DISPERSION T-81/F
EXCEEDS STANDARD THRESHOLD (TML 1.18% > 1.0%, CVCM 0.46% > 0.10%) Category: Coatings, Conformal Coatings, Paints & Primers (CONF COAT)
Material Designation / Composition: SILICONE RTV-1 DISPERSION T-81/F
GSFC Data Reference ID: GSFC14593 (Test Year: 1985)
Manufacturer: SWS — SWS SILICONES CORP., ADRIAN, MI
ASTM E595 Outgassing Test Results (24h at 125 °C in Vacuum, Collector at 25 °C): Total Mass Loss (TML) = 1.18% | Collected Volatile Condensable Material (CVCM) = 0.46% | Water Vapor Regained (WVR) = 0.01%
Cure Schedule (Pre-Test Conditioning): Step 1 (Time: 7D, Temp: 25 °C, Atm: AIR)
[GSFC36510] SINGULARITY BLACK LT PAINT (SBLTGB)
EXCEEDS STANDARD THRESHOLD (TML 4.15% > 1.0%) Category: Coatings, Conformal Coatings, Paints & Primers (PAINTS)
Material Designation / Composition: SINGULARITY BLACK LT PAINT (SBLTGB)
GSFC Data Reference ID: GSFC36510 (Test Year: 2019)
Manufacturer: NAO — Manufacturer Code NAO
ASTM E595 Outgassing Test Results (24h at 125 °C in Vacuum, Collector at 25 °C): Total Mass Loss (TML) = 4.15% | Collected Volatile Condensable Material (CVCM) = 0.1% | Water Vapor Regained (WVR) = 0.16%
Cure Schedule (Pre-Test Conditioning): Step 1 (Time: 1-2H, Temp: 150 °C, Atm: AIR)
[GSFC04426] SOLDEREZE MAGNET WIRE RED
EXCEEDS STANDARD THRESHOLD (CVCM 0.14% > 0.10%) Category: Coatings, Conformal Coatings, Paints & Primers (WIRE COATING)
Material Designation / Composition: SOLDEREZE MAGNET WIRE RED
GSFC Data Reference ID: GSFC04426 (Test Year: 1972)
Manufacturer: PDC — PHELPS DODGE COPPER PRODUCTS CORP, NEW YORK, NY
ASTM E595 Outgassing Test Results (24h at 125 °C in Vacuum, Collector at 25 °C): Total Mass Loss (TML) = 0.79% | Collected Volatile Condensable Material (CVCM) = 0.14% | Water Vapor Regained (WVR) = N/A%
Cure Schedule (Pre-Test Conditioning): Not specified / As received
[GSFC07164] SOLITHANE 113 FORMULA 11 OVER CHEMLOK 218 PRIMER
PASS — Meets NASA Standard Low-Outgassing Screening Criteria (TML ≤ 1.0%, CVCM ≤ 0.10%) Category: Coatings, Conformal Coatings, Paints & Primers (CONF COAT)
Material Designation / Composition: SOLITHANE 113 FORMULA 11 OVER CHEMLOK 218 PRIMER
GSFC Data Reference ID: GSFC07164 (Test Year: 1975)
Manufacturer: TCC — TIIIOKOL CIIEMICAL CORPORATION, TRENTON, NJ
ASTM E595 Outgassing Test Results (24h at 125 °C in Vacuum, Collector at 25 °C): Total Mass Loss (TML) = 0.74% | Collected Volatile Condensable Material (CVCM) = 0.01% | Water Vapor Regained (WVR) = 0.17%
Cure Schedule (Pre-Test Conditioning): Step 1 (Time: 16H, Temp: 66 °C, Atm: AIR)
[GSFC07145] SOLITHANE 113 FORMULA 6 OVER CHEMLOK 218 PRIMER
EXCEEDS STANDARD THRESHOLD (CVCM 0.11% > 0.10%) Category: Coatings, Conformal Coatings, Paints & Primers (CONF COAT)
Material Designation / Composition: SOLITHANE 113 FORMULA 6 OVER CHEMLOK 218 PRIMER
GSFC Data Reference ID: GSFC07145 (Test Year: 1975)
Manufacturer: TCC — TIIIOKOL CIIEMICAL CORPORATION, TRENTON, NJ
ASTM E595 Outgassing Test Results (24h at 125 °C in Vacuum, Collector at 25 °C): Total Mass Loss (TML) = 0.87% | Collected Volatile Condensable Material (CVCM) = 0.11% | Water Vapor Regained (WVR) = 0.06%
Cure Schedule (Pre-Test Conditioning): Step 1 (Time: 16H, Temp: 66 °C, Atm: AIR)
[GSFC07162] SOLITHANE 113 FORMULA 6 OVER CHEMLOK 218 PRIMER
PASS — Meets NASA Standard Low-Outgassing Screening Criteria (TML ≤ 1.0%, CVCM ≤ 0.10%) Category: Coatings, Conformal Coatings, Paints & Primers (CONF COAT)
Material Designation / Composition: SOLITHANE 113 FORMULA 6 OVER CHEMLOK 218 PRIMER
GSFC Data Reference ID: GSFC07162 (Test Year: 1975)
Manufacturer: TCC — TIIIOKOL CIIEMICAL CORPORATION, TRENTON, NJ
ASTM E595 Outgassing Test Results (24h at 125 °C in Vacuum, Collector at 25 °C): Total Mass Loss (TML) = 0.63% | Collected Volatile Condensable Material (CVCM) = 0.04% | Water Vapor Regained (WVR) = 0.17%
Cure Schedule (Pre-Test Conditioning): Step 1 (Time: 16H, Temp: 66 °C, Atm: AIR)
[GSFC24834] SOLITHANE 113/300 A/B AS 100/73 BW W KEYFLOUR/BRUSH
EXCEEDS STANDARD THRESHOLD (TML 1.71% > 1.0%) Category: Coatings, Conformal Coatings, Paints & Primers (CONFROMAL COAT)
Material Designation / Composition: SOLITHANE 113/300 A/B AS 100/73 BW W KEYFLOUR/BRUSH
GSFC Data Reference ID: GSFC24834 (Test Year: 1997)
Manufacturer: TCC — TIIIOKOL CIIEMICAL CORPORATION, TRENTON, NJ
ASTM E595 Outgassing Test Results (24h at 125 °C in Vacuum, Collector at 25 °C): Total Mass Loss (TML) = 1.71% | Collected Volatile Condensable Material (CVCM) = 0.04% | Water Vapor Regained (WVR) = 0.14%
Cure Schedule (Pre-Test Conditioning): Step 1 (Time: 1H, Temp: 25 °C, Atm: AIR) → Step 2 (Time: 6H, Temp: 70 °C, Atm: AIR)
[GSFC24837] SOLITHANE 113/300 A/B AS 100/73 BW W KEYFLOUR/SPRAY
PASS — Meets NASA Standard Low-Outgassing Screening Criteria (TML ≤ 1.0%, CVCM ≤ 0.10%) Category: Coatings, Conformal Coatings, Paints & Primers (CONFORMAL COAT)
Material Designation / Composition: SOLITHANE 113/300 A/B AS 100/73 BW W KEYFLOUR/SPRAY
GSFC Data Reference ID: GSFC24837 (Test Year: 1997)
Manufacturer: TCC — TIIIOKOL CIIEMICAL CORPORATION, TRENTON, NJ
ASTM E595 Outgassing Test Results (24h at 125 °C in Vacuum, Collector at 25 °C): Total Mass Loss (TML) = 0.96% | Collected Volatile Condensable Material (CVCM) = 0.02% | Water Vapor Regained (WVR) = 0.14%
Cure Schedule (Pre-Test Conditioning): Step 1 (Time: 1H, Temp: 25 °C, Atm: AIR) → Step 2 (Time: 6H, Temp: 70 °C, Atm: AIR)
[GSFC05433] SOLITHANE 113/300 AS 100/100 BW FORMULA 4
PASS — Meets NASA Standard Low-Outgassing Screening Criteria (TML ≤ 1.0%, CVCM ≤ 0.10%) Category: Coatings, Conformal Coatings, Paints & Primers (CONF COAT)
Material Designation / Composition: SOLITHANE 113/300 AS 100/100 BW FORMULA 4
GSFC Data Reference ID: GSFC05433 (Test Year: 1973)
Manufacturer: TCC — TIIIOKOL CIIEMICAL CORPORATION, TRENTON, NJ
ASTM E595 Outgassing Test Results (24h at 125 °C in Vacuum, Collector at 25 °C): Total Mass Loss (TML) = 0.3% | Collected Volatile Condensable Material (CVCM) = 0.03% | Water Vapor Regained (WVR) = N/A%
Cure Schedule (Pre-Test Conditioning): Step 1 (Time: 7D, Temp: 25 °C, Atm: AIR)
[GSFC08672] SOLITHANE 113/300 AS 100/100 BW FORMULA 4
PASS — Meets NASA Standard Low-Outgassing Screening Criteria (TML ≤ 1.0%, CVCM ≤ 0.10%) Category: Coatings, Conformal Coatings, Paints & Primers (CONF COAT)
Material Designation / Composition: SOLITHANE 113/300 AS 100/100 BW FORMULA 4
GSFC Data Reference ID: GSFC08672 (Test Year: 1977)
Manufacturer: TCC — TIIIOKOL CIIEMICAL CORPORATION, TRENTON, NJ
ASTM E595 Outgassing Test Results (24h at 125 °C in Vacuum, Collector at 25 °C): Total Mass Loss (TML) = 0.34% | Collected Volatile Condensable Material (CVCM) = 0.05% | Water Vapor Regained (WVR) = 0.11%
Cure Schedule (Pre-Test Conditioning): Step 1 (Time: 7D, Temp: 25 °C, Atm: AIR)
[GSFC10107] SOLITHANE 113/300 AS 100/150 BW FORMULA 7 UV STUDY
PASS — Meets NASA Standard Low-Outgassing Screening Criteria (TML ≤ 1.0%, CVCM ≤ 0.10%) Category: Coatings, Conformal Coatings, Paints & Primers (CONF COAT)
Material Designation / Composition: SOLITHANE 113/300 AS 100/150 BW FORMULA 7 UV STUDY
GSFC Data Reference ID: GSFC10107 (Test Year: 1979)
Manufacturer: TCC — TIIIOKOL CIIEMICAL CORPORATION, TRENTON, NJ
ASTM E595 Outgassing Test Results (24h at 125 °C in Vacuum, Collector at 25 °C): Total Mass Loss (TML) = 0.38% | Collected Volatile Condensable Material (CVCM) = 0.09% | Water Vapor Regained (WVR) = 0.11%
Cure Schedule (Pre-Test Conditioning): Step 1 (Time: 7D, Temp: 25 °C, Atm: AIR)
[GSFC18184] SOLITHANE 113/300 AS 100/73 BW
PASS — Meets NASA Standard Low-Outgassing Screening Criteria (TML ≤ 1.0%, CVCM ≤ 0.10%) Category: Coatings, Conformal Coatings, Paints & Primers (CONF COAT)
Material Designation / Composition: SOLITHANE 113/300 AS 100/73 BW
GSFC Data Reference ID: GSFC18184 (Test Year: 1989)
Manufacturer: TCC — TIIIOKOL CIIEMICAL CORPORATION, TRENTON, NJ
ASTM E595 Outgassing Test Results (24h at 125 °C in Vacuum, Collector at 25 °C): Total Mass Loss (TML) = 0.4% | Collected Volatile Condensable Material (CVCM) = 0.03% | Water Vapor Regained (WVR) = 0.09%
Cure Schedule (Pre-Test Conditioning): Step 1 (Time: 7D, Temp: 25 °C, Atm: AIR)
[GSFC00248] SOLITHANE 113/300 AS 100/73 BW FORMULA 1
PASS — Meets NASA Standard Low-Outgassing Screening Criteria (TML ≤ 1.0%, CVCM ≤ 0.10%) Category: Coatings, Conformal Coatings, Paints & Primers (CONF COAT)
Material Designation / Composition: SOLITHANE 113/300 AS 100/73 BW FORMULA 1
GSFC Data Reference ID: GSFC00248 (Test Year: 1968)
Manufacturer: TCC — TIIIOKOL CIIEMICAL CORPORATION, TRENTON, NJ
ASTM E595 Outgassing Test Results (24h at 125 °C in Vacuum, Collector at 25 °C): Total Mass Loss (TML) = 0.32% | Collected Volatile Condensable Material (CVCM) = 0.04% | Water Vapor Regained (WVR) = N/A%
Cure Schedule (Pre-Test Conditioning): Step 1 (Time: 20H, Temp: 70 °C, Atm: AIR)
[GSFC00272] SOLITHANE 113/300 AS 100/73 BW FORMULA 1
PASS — Meets NASA Standard Low-Outgassing Screening Criteria (TML ≤ 1.0%, CVCM ≤ 0.10%) Category: Coatings, Conformal Coatings, Paints & Primers (CONF COAT)
Material Designation / Composition: SOLITHANE 113/300 AS 100/73 BW FORMULA 1
GSFC Data Reference ID: GSFC00272 (Test Year: 1968)
Manufacturer: TCC — TIIIOKOL CIIEMICAL CORPORATION, TRENTON, NJ
ASTM E595 Outgassing Test Results (24h at 125 °C in Vacuum, Collector at 25 °C): Total Mass Loss (TML) = 0.29% | Collected Volatile Condensable Material (CVCM) = 0.03% | Water Vapor Regained (WVR) = N/A%
Cure Schedule (Pre-Test Conditioning): Step 1 (Time: 20H, Temp: 70 °C, Atm: AIR)
[GSFC00275] SOLITHANE 113/300 AS 100/73 BW FORMULA 1
EXCEEDS STANDARD THRESHOLD (TML 1.30% > 1.0%) Category: Coatings, Conformal Coatings, Paints & Primers (CONF COAT)
Material Designation / Composition: SOLITHANE 113/300 AS 100/73 BW FORMULA 1
GSFC Data Reference ID: GSFC00275 (Test Year: 1968)
Manufacturer: TCC — TIIIOKOL CIIEMICAL CORPORATION, TRENTON, NJ
ASTM E595 Outgassing Test Results (24h at 125 °C in Vacuum, Collector at 25 °C): Total Mass Loss (TML) = 1.3% | Collected Volatile Condensable Material (CVCM) = 0.05% | Water Vapor Regained (WVR) = N/A%
Cure Schedule (Pre-Test Conditioning): Not specified / As received
[GSFC00293] SOLITHANE 113/300 AS 100/73 BW FORMULA 1
PASS — Meets NASA Standard Low-Outgassing Screening Criteria (TML ≤ 1.0%, CVCM ≤ 0.10%) Category: Coatings, Conformal Coatings, Paints & Primers (CONF COAT)
Material Designation / Composition: SOLITHANE 113/300 AS 100/73 BW FORMULA 1
GSFC Data Reference ID: GSFC00293 (Test Year: 1968)
Manufacturer: TCC — TIIIOKOL CIIEMICAL CORPORATION, TRENTON, NJ
ASTM E595 Outgassing Test Results (24h at 125 °C in Vacuum, Collector at 25 °C): Total Mass Loss (TML) = 0.26% | Collected Volatile Condensable Material (CVCM) = 0.01% | Water Vapor Regained (WVR) = N/A%
Cure Schedule (Pre-Test Conditioning): Not specified / As received
[GSFC00299] SOLITHANE 113/300 AS 100/73 BW FORMULA 1
PASS — Meets NASA Standard Low-Outgassing Screening Criteria (TML ≤ 1.0%, CVCM ≤ 0.10%) Category: Coatings, Conformal Coatings, Paints & Primers (CONF COAT)
Material Designation / Composition: SOLITHANE 113/300 AS 100/73 BW FORMULA 1
GSFC Data Reference ID: GSFC00299 (Test Year: 1968)
Manufacturer: TCC — TIIIOKOL CIIEMICAL CORPORATION, TRENTON, NJ
ASTM E595 Outgassing Test Results (24h at 125 °C in Vacuum, Collector at 25 °C): Total Mass Loss (TML) = 0.23% | Collected Volatile Condensable Material (CVCM) = 0.02% | Water Vapor Regained (WVR) = N/A%
Cure Schedule (Pre-Test Conditioning): Not specified / As received
[GSFC00368] SOLITHANE 113/300 AS 100/73 BW FORMULA 1
PASS — Meets NASA Standard Low-Outgassing Screening Criteria (TML ≤ 1.0%, CVCM ≤ 0.10%) Category: Coatings, Conformal Coatings, Paints & Primers (CONF COAT)
Material Designation / Composition: SOLITHANE 113/300 AS 100/73 BW FORMULA 1
GSFC Data Reference ID: GSFC00368 (Test Year: 1968)
Manufacturer: TCC — TIIIOKOL CIIEMICAL CORPORATION, TRENTON, NJ
ASTM E595 Outgassing Test Results (24h at 125 °C in Vacuum, Collector at 25 °C): Total Mass Loss (TML) = 0.31% | Collected Volatile Condensable Material (CVCM) = 0% | Water Vapor Regained (WVR) = N/A%
Cure Schedule (Pre-Test Conditioning): Step 1 (Time: 22H, Temp: 70 °C, Atm: AIR)
[GSFC04254] SOLITHANE 113/300 AS 100/73 BW FORMULA 1
PASS — Meets NASA Standard Low-Outgassing Screening Criteria (TML ≤ 1.0%, CVCM ≤ 0.10%) Category: Coatings, Conformal Coatings, Paints & Primers (CONF COAT)
Material Designation / Composition: SOLITHANE 113/300 AS 100/73 BW FORMULA 1
