Repository: Oht8wooWi8yait9n/outgassing

# NASA GSFC Spacecraft Materials Outgassing Database Mirror & Sitemap (`outgassing.nasa.gov`)

Automated static HTML mirror, structured JSONL/CSV dataset, 3-letter manufacturer code dictionary (`963` manufacturers from NASA RP-1124 Appendix A), and flat `<urlset>` XML sitemaps for the **NASA Goddard Space Flight Center (GSFC) Spacecraft Materials Outgassing Database** (`https://outgassing.nasa.gov` / `https://etd.gsfc.nasa.gov/capabilities/outgassing-database/`).

---

## 📊 Dataset Overview

| Metric | Value |
| :--- | :--- |
| **Upstream Authority** | NASA GSFC Engineering and Technology Directorate (ETD), Materials Engineering Branch (Code 541) |

File: catalog/coatings-paints-primers-p16.html (part 1 of 2)
NASA Outgassing Database: Coatings, Conformal Coatings, Paints & Primers (Part 16 of 17 — Records 1501–1600 of 1630)

Outgassing Database Home
  ASTM E595 User Guide
  Manufacturer Codes (963)
  Download Raw CSV

NASA Outgassing Database: Coatings, Conformal Coatings, Paints & Primers (Part 16 of 17 — Records 1501–1600 of 1630)

Source: https://outgassing.nasa.gov/ (NASA GSFC ETD Code 541 Spacecraft Materials Outgassing Database) |
  Category Total: 1,630 tests (470 Low-Outgassing Qualified)

Category Pages: Part 1 | Part 2 | Part 3 | Part 4 | Part 5 | Part 6 | Part 7 | Part 8 | Part 9 | Part 10 | Part 11 | Part 12 | Part 13 | Part 14 | Part 15 | [16] | Part 17

Summary Table — Coatings, Conformal Coatings, Paints & Primers (Part 16 of 17)

Data Ref	Material Designation	Manufacturer	Application	TML %	CVCM %	WVR %	NASA Screening	Year	

GSFC07793	STRIPPABLE COATING - ORANGE	ZZZ — MANUFACTURER UNKNOWN	STRIP COAT	27.86%	9.13%	0.1%	EXCEEDS SCREENING	1976	
GSFC02393	STRIPPABLE VINYL COATING	GRU — GRUMMAN AEROSPACE CORPORAT1ON, BETHPAGE, LONG ISLAND, NY	PROTECTIVE COAT	9.31%	4.97%	—%	EXCEEDS SCREENING	1970	
GSFC05485	STYCAST 1217/9 AS 100/13 BW EPOXY	EMC — EMERSON & CUMING INC., CANTON, MA	CONF COAT	1.2%	0.16%	—%	EXCEEDS SCREENING	1973	
SRI10823	STYCAST 1217/9 AS 100/13 BW EPOXY	EMC — EMERSON & CUMING INC., CANTON, MA	COATING	1.74%	0.14%	—%	EXCEEDS SCREENING	1964	
SRI10824	STYCAST 1217/9 AS 100/13 BW EPOXY	EMC — EMERSON & CUMING INC., CANTON, MA	COATING	0.57%	0.12%	—%	EXCEEDS SCREENING	1964	
GSFC33748	STYCAST 2651MM 2/CAT 11	ELA — Manufacturer Code ELA	PRIMER COAT	0.27%	0%	0.17%	PASS (≤1.0% TML, ≤0.10% CVCM)	2013	
GSFC11854	STYCAST 2850KT/24LV AS 25/1 BW BLUE EPOXY	EMC — EMERSON & CUMING INC., CANTON, MA	COATING	0.65%	0.09%	0.1%	PASS (≤1.0% TML, ≤0.10% CVCM)	1981	
GSFC11851	STYCAST 2850KT/9 AS 100/1.7 BW BLUE EPOXY	EMC — EMERSON & CUMING INC., CANTON, MA	COATING	2.44%	0.41%	0.29%	EXCEEDS SCREENING	1981	
GSFC33910	SU8-2005 (PERMANENT EPOXY NEGATIVE PHOTORESIST)	MCE — Manufacturer Code MCE	THIN FILM POLYMER COATING	4.37%	0.12%	0.24%	EXCEEDS SCREENING	2013	
GSFC16974	SUPER DESOTHANE 828X310/910X376 BLACK POLYURETHANE/F	DES — DESOTO INCORPORATED, DES PLAINS, IL	PAINT	1.63%	0.06%	1.1%	EXCEEDS SCREENING	1988	
GSFC16971	SUPER DESOTHANE 828X310/910X376 OVER PRIMER/F	DES — DESOTO INCORPORATED, DES PLAINS, IL	PAINT COMPOSITE	1.78%	0.04%	0.9%	EXCEEDS SCREENING	1988	
GSFC16536	SUPER DESOTHANE ENAMEL 37038 BLACK/F	DES — DESOTO INCORPORATED, DES PLAINS, IL	PAINT	1.52%	0.02%	0.44%	EXCEEDS SCREENING	1987	
GSFC16534	SUPER DESOTHANE ENAMEL/PRIMER EPOXY POLYAMIDE/F	DES — DESOTO INCORPORATED, DES PLAINS, IL	PAINT COMPOSITE	1.88%	0.01%	0.51%	EXCEEDS SCREENING	1987	
GSFC09689	SUPER KOROPON FLUID RESISTANT PRIMER GREEN EPOXY/F	DES — DESOTO INCORPORATED, DES PLAINS, IL	PRIMER	5.03%	0.21%	0.1%	EXCEEDS SCREENING	1978	
GSFC10266	SUPER KOROPON FLUID RESISTANT PRIMER GREEN EPOXY/F	DES — DESOTO INCORPORATED, DES PLAINS, IL	PRIMER	3.91%	0.13%	0.09%	EXCEEDS SCREENING	1979	
GSFC10269	SUPER KOROPON FLUID RESISTANT PRIMER GREEN EPOXY/F	DES — DESOTO INCORPORATED, DES PLAINS, IL	PRIMER	3.97%	0.13%	0.11%	EXCEEDS SCREENING	1979	
GSFC10419	SUPER KOROPON FLUID RESISTANT PRIMER GREEN EPOXY/F	DES — DESOTO INCORPORATED, DES PLAINS, IL	PRIMER	1.55%	0.15%	0.1%	EXCEEDS SCREENING	1979	
GSFC10431	SUPER KOROPON FLUID RESISTANT PRIMER GREEN EPOXY/F	DES — DESOTO INCORPORATED, DES PLAINS, IL	PRIMER	1.51%	0.19%	0.13%	EXCEEDS SCREENING	1979	
GSFC10538	SUPER KOROPON FLUID RESISTANT PRIMER GREEN EPOXY/F	DES — DESOTO INCORPORATED, DES PLAINS, IL	PRIMER	1.69%	0.27%	0.12%	EXCEEDS SCREENING	1979	
GSFC21303	SYLGARD 170 A/B AS 1/1 PBW DARK GRAY SILICONE	DCC — DOW CORNING CORP., MIDLAND, MI	COATING	1.04%	0.27%	0.01%	EXCEEDS SCREENING	1993	
GSFC21286	SYLGARD 184 A/B AS 10/1 PBW CLEAR SILICONE	DCC — DOW CORNING CORP., MIDLAND, MI	CONF COAT	1.61%	0.78%	0%	EXCEEDS SCREENING	1993	
GSFC21305	SYLGARD 184/3% CURING AGENT CLEAR	DCC — DOW CORNING CORP., MIDLAND, MI	COATING	1.82%	1.07%	0.01%	EXCEEDS SCREENING	1993	
GSFC03387	SYNTHITE BC 307 VARNISH	JCD — JOHN C DOLPH CO., MONMOUTH JUNCTION, NJ	WINDING COAT	3.7%	0.69%	—%	EXCEEDS SCREENING	1972	
GFC36675	Singularity Black LT paint	NAO — Manufacturer Code NAO	PAINTS, LAQUERS AND VARNISHES	1.56%	0.04%	1.18%	EXCEEDS SCREENING	2020	
GFC36510	Singularity Black LT paint (SBLTGB)	NAO — Manufacturer Code NAO	PAINTS, LAQUERS AND VARNISHES	4.15%	0.1%	0.16%	EXCEEDS SCREENING	2019	
GSFC30415	T25-7 IRON POWDER CARBONYL TH CORE WITH EPOXY COATING	MIM — Manufacturer Code MIM	COATING	0.2%	0.02%	0.08%	PASS (≤1.0% TML, ≤0.10% CVCM)	2007	
GSFC30352	T37-0 PHENOLIC POWDER CORE WITH EPOXY COATING	MIM — Manufacturer Code MIM	COATING	0.46%	0.01%	0.18%	PASS (≤1.0% TML, ≤0.10% CVCM)	2007	
GSFC03862	T4 MAGNET WIRE POLYURETHANE COATING	MWS — MWS PRECISION WIRE, CHATSWORTH, CA	WIRE COATING	0.66%	0.08%	—%	PASS (≤1.0% TML, ≤0.10% CVCM)	1972	
GSFC11387	TARNIBAN SILVER TARNISH PREVENTATIVE	TEI — TECHNIC INC., PROVIDENCE, Rl	COATING	0%	0%	0%	PASS (≤1.0% TML, ≤0.10% CVCM)	1980	
GSFC16385	TAWAWHITE 1300 WHITE THERM CONTROL PAINT	DSE — DSET LABORATORIES INC., PHOENIX, AZ	PAINT	0.3%	0.02%	0.1%	PASS (≤1.0% TML, ≤0.10% CVCM)	1987	
GSFC18088	TB 1785/S 4044 BLACK SILICONE PAINT/F	DSE — DSET LABORATORIES INC., PHOENIX, AZ	PAINT	0.13%	0.03%	0.02%	PASS (≤1.0% TML, ≤0.10% CVCM)	1989	
GSFC18086	TB 1789/S 4044 BLACK SILICONE PAINT/F	DSE — DSET LABORATORIES INC., PHOENIX, AZ	PAINT	0.36%	0.02%	0.02%	PASS (≤1.0% TML, ≤0.10% CVCM)	1989	
SRI07206	TB5-PTFE FLUOROCARBON COATED GLASS	DUP — E I DUPONT DE NEMOURS AND CO., INC., WILMINGTON, DE, ELASTOMER CHEMICALS DEPARTMENT, FABRICS AND FINISItES DEPARTMENT, FILM DEPARTMENT, PLASTICS DEPARTMENT	COATED FABRIC	0.05%	0.05%	—%	PASS (≤1.0% TML, ≤0.10% CVCM)	1964	
GSFC24045	TC3331 SILICONE RUBBER COMPOUND	GEC — GENERAL ELECTRIC COMPANy, PLASTICS DEPARTMENT, PITTSFIELD, MA, SILICONE PRODUCTS DEPARTMENT, WATERFORD, NY, WIRE AND CABLE DEPARTMENT, BRIDGEPORT, CT	CONFORMAL COAT	0.85%	0.27%	0.01%	EXCEEDS SCREENING	1996	
GSFC16304	TECHTHANE 92SS ORANGE URETHANE	TUI — TECHTIIANE URETIIANES, INC., CLEARBROOK, VA	COATING	1.72%	0.41%	0.49%	EXCEEDS SCREENING	1987	
GSFC02723	TEDLAR COATING ON ALUMINUM	RPC — RIEGEL PAPER CORPORATION, NEW YORK, NY	COATING	0.14%	0.05%	—%	PASS (≤1.0% TML, ≤0.10% CVCM)	1971	
GSFC27877	TEMP-R-TAPE M 734 ORANGE COVERLAY TAPE/F	CHR — FURON, CONNECTICUT HARD RUBBER DIV., NEW HAVEN, CT	COATING	0.65%	0.14%	0.22%	EXCEEDS SCREENING	2002	
GSFC02599	THERMELEC G 2735 COIL COATING	BAL — BALL CHEMICAL CO., GLENSHAW, PA	COIL COATING	0.87%	0.02%	—%	PASS (≤1.0% TML, ≤0.10% CVCM)	1971	
GSFC03600	THERMELEC G 3334 BLACK ANTI-TRACK COATING	BAL — BALL CHEMICAL CO., GLENSHAW, PA	PAINT	8.55%	0.36%	—%	EXCEEDS SCREENING	1972	
GSFC04714	THIXON AB-894 URETHANE PRIMER - BLUE	DAY — DAYTON CHEMICAL CO., DAYTON, O11	PRIMER	0.75%	0.12%	—%	EXCEEDS SCREENING	1973	
GSFC04716	THIXON Q-317 URETHANE PRIMER - BROWN	DAY — DAYTON CHEMICAL CO., DAYTON, O11	PRIMER	5.96%	0.79%	—%	EXCEEDS SCREENING	1973	
GSFC02011	TILE COTE 1201 A/B AS 1/1 BV WHITE EPOXY PAINT	STA — STANLEY CHEMICAL, EAST BERLIN, CT	PAINT	8.08%	0.09%	—%	EXCEEDS SCREENING	1970	
GSFC22840	TORGINOL 100 CLEAR POLYAMIDE EPOXY COATING/F	TOR — Manufacturer Code TOR	CONFORMAL COAT	7.01%	0.04%	0.22%	EXCEEDS SCREENING	1995	
GSFC22843	TORGINOL 100 CLEAR POLYAMIDE EPOXY COATING/F	TOR — Manufacturer Code TOR	CONFORMAL COAT	1.9%	0.06%	0.06%	EXCEEDS SCREENING	1995	
GSFC03672	TORQUE-SEAL FLUORESCENT LACQUER ORANGE	OPC — ORGANIC PRODUCTS CO., IRVING, TX	LACQUER	10.16%	1.08%	—%	EXCEEDS SCREENING	1972	
GSFC24282	TRIREZ/TRICAT TR-408 A/B AS 100/25 BLACK EPOXY	RMM — Manufacturer Code RMM	COATING	0.58%	0.1%	0.12%	PASS (≤1.0% TML, ≤0.10% CVCM)	1997	
GSFC24105	TRIREZ/TRICAT TR-408 A/B AS 100/25 BW BLACK EPOXY	RMM — Manufacturer Code RMM	COATING	0.73%	0.25%	0.11%	EXCEEDS SCREENING	1996	
GSFC24114	TRIREZ/TRICAT TR-408 A/B AS 100/25 BW BLACK EPOXY	RMM — Manufacturer Code RMM	COATING	0.35%	0.04%	0.1%	PASS (≤1.0% TML, ≤0.10% CVCM)	1996	
GSFC24255	TRIREZ/TRICAT TR-408 A/B AS 100/25 BW BLACK EPOXY	RMM — Manufacturer Code RMM	COATING	0.54%	0.11%	0.11%	EXCEEDS SCREENING	1997	
GSFC24258	TRIREZ/TRICAT TR-408 A/B AS 100/25 BW BLACK EPOXY	RMM — Manufacturer Code RMM	COATING	0.79%	0.3%	0.12%	EXCEEDS SCREENING	1997	
GSFC24345	TRIREZ/TRICAT TR-408 A/B AS 100/25 BW BLACK EPOXY	RMM — Manufacturer Code RMM	COATING	0.72%	0.24%	0.12%	EXCEEDS SCREENING	1997	
GSFC24464	TRIREZ/TRICAT TR-408 A/B AS 100/25 BW BLACK EPOXY	RMM — Manufacturer Code RMM	COATING	0.33%	0.05%	0.09%	PASS (≤1.0% TML, ≤0.10% CVCM)	1997	
GSFC24467	TRIREZ/TRICAT TR-408 A/B AS 100/25 BW BLACK EPOXY	RMM — Manufacturer Code RMM	COATING	0.46%	0.08%	0.1%	PASS (≤1.0% TML, ≤0.10% CVCM)	1997	
GSFC05437	UCARSIL Y-4310 SILICONE	UCC — UNION CARBIDE CORPORATION, NEW YORK, NY, UNION CARBIDE CHEM & PLASTICS CO., DANBURY, CT, MC GllAN NUSIL CORP., CARPINTERIA, CA	CONF COAT	2.6%	0%	—%	EXCEEDS SCREENING	1973	
GSFC04308	UCARSIL Y-4486	UCC — UNION CARBIDE CORPORATION, NEW YORK, NY, UNION CARBIDE CHEM & PLASTICS CO., DANBURY, CT, MC GllAN NUSIL CORP., CARPINTERIA, CA	CONF COAT	12.07%	0.27%	—%	EXCEEDS SCREENING	1972	
GSFC24186	ULTRA-POL-II POLYURETHANE SUEDE BLACK	RIP — Manufacturer Code RIP	COATED FABRIC	3.06%	0.19%	0.49%	EXCEEDS SCREENING	1996	
GSFC24213	ULTRA-POL-II POLYURETHANE SUEDE BLACK	RIP — Manufacturer Code RIP	COATED FABRIC	3.17%	0.2%	0.48%	EXCEEDS SCREENING	1996	
GSFC24303	ULTRA-POL-II POLYURETHANE SUEDE BLACK ALCOHOL WASHED	RIP — Manufacturer Code RIP	COATED FABRIC	1.83%	0.12%	0.36%	EXCEEDS SCREENING	1997	
GSFC17598	ULTRA-SEAL 00159 VINYL RESIN COATING/F	CRC — CHEMCO RESINS CRAFT, DUBLIN, CA	COATING	20.67%	12.66%	0.51%	EXCEEDS SCREENING	1988	
GSFC24699	ULTRADEL 1414 POLYIMIDE CLEAR/F	AMO — AMOCO PERFORMANCE PRODUCTS, INC., GREENVILLE, SC, ALPHARETTAt GA	COATING	0.2%	0%	0.05%	PASS (≤1.0% TML, ≤0.10% CVCM)	1997	
GSFC11971	UNICOAT 2081-31A ONE COMPONENT EPOXY/F	EMC — EMERSON & CUMING INC., CANTON, MA	CONF COAT	5.95%	3.73%	0.11%	EXCEEDS SCREENING	1981	
GSFC07514	UNICOAT 2081-31A ONE PART FLUORESCENT EPOXY/F	EMC — EMERSON & CUMING INC., CANTON, MA	CONF COAT	6.26%	1.25%	0.05%	EXCEEDS SCREENING	1976	
GSFC12280	UNICOAT 2081-31A ONE PART FLUORESCENT EPOXY/F	EMC — EMERSON & CUMING INC., CANTON, MA	CONF COAT	0.31%	0.11%	0.04%	EXCEEDS SCREENING	1982	
GSFC09023	URALANE 22H POLYURETHANE	FPI — FURANE PLASTICS INC., LOS ANGELES, CA	CONF COAT	1.6%	0.06%	0.72%	EXCEEDS SCREENING	1978	
GSFC03626	URALANE 22H POLYURETHANE 2 COAT SAMPLE	FPI — FURANE PLASTICS INC., LOS ANGELES, CA	CONF COAT	1.65%	0.01%	—%	EXCEEDS SCREENING	1972	
GSFC08225	URALANE 22H POLYURETHANE FILM	FPI — FURANE PLASTICS INC., LOS ANGELES, CA	CONF COAT	2.44%	0.05%	0.42%	EXCEEDS SCREENING	1977	
GSFC09173	URALANE 22H POLYURETHANE FILM	FPI — FURANE PLASTICS INC., LOS ANGELES, CA	CONF COAT	3.44%	0.02%	0.92%	EXCEEDS SCREENING	1978	
GSFC09026	URALANE 22H/MDAC FLUORESCENT TRACER	FPI — FURANE PLASTICS INC., LOS ANGELES, CA	CONF COAT	2.43%	0.08%	0.86%	EXCEEDS SCREENING	1978	
GSFC01276	URALANE 5738 A/B AS 100/55 BW	FPI — FURANE PLASTICS INC., LOS ANGELES, CA	CONF COAT	10.71%	6.11%	—%	EXCEEDS SCREENING	1969	
GSFC06317	URALANE 5750	FPI — FURANE PLASTICS INC., LOS ANGELES, CA	CONF COAT	1.11%	0.03%	0.02%	EXCEEDS SCREENING	1974	
GSFC29587	URALANE 5750 A/B 5.4:30 MIX RATIO PBW	VAN — Manufacturer Code VAN	CONFORMAL COATING	0.72%	0.01%	0.05%	PASS (≤1.0% TML, ≤0.10% CVCM)	2005	
GSFC07322	URALANE 5750 A/B AS 18/100 BW	FPI — FURANE PLASTICS INC., LOS ANGELES, CA	CONF COAT	0.41%	0.03%	0.02%	PASS (≤1.0% TML, ≤0.10% CVCM)	1976	
GSFC07325	URALANE 5750 A/B AS 18/100 BW	FPI — FURANE PLASTICS INC., LOS ANGELES, CA	CONF COAT	0.83%	0.03%	0.02%	PASS (≤1.0% TML, ≤0.10% CVCM)	1976	
GSFC05370	URALANE 5750 A/B AS 4/25 BW URETHANE	FPI — FURANE PLASTICS INC., LOS ANGELES, CA	CONF COAT	0.45%	0.01%	—%	PASS (≤1.0% TML, ≤0.10% CVCM)	1973	
GSFC14662	URALANE 5750LV A/B AS 18/100 BW/F	FPI — FURANE PLASTICS INC., LOS ANGELES, CA	CONF COAT	0.65%	0.01%	0.01%	PASS (≤1.0% TML, ≤0.10% CVCM)	1985	
GSFC14665	URALANE 5750LV A/B AS 18/100 BW/F	FPI — FURANE PLASTICS INC., LOS ANGELES, CA	CONF COAT	0.27%	0.02%	0%	PASS (≤1.0% TML, ≤0.10% CVCM)	1985	
GSFC15450	URALANE 5750LV A/B AS 18/100 W/TOLUENE/MEK	GSC — GODDARD SPACE FLIGHT CENTER, GREENBELT, MD	CONF COAT	0.48%	0.01%	0.04%	PASS (≤1.0% TML, ≤0.10% CVCM)	1986	
GSFC20213	URALANE 5750LV A/B/THINNER AS 5.4/30/10 PBW FLUORESCENT	FPI — FURANE PLASTICS INC., LOS ANGELES, CA	CONF COAT	2.15%	0.03%	0.06%	EXCEEDS SCREENING	1991	
GSFC20216	URALANE 5750LV A/B/THINNER AS 5.4/30/36 PBW FLUORESCENT	FPI — FURANE PLASTICS INC., LOS ANGELES, CA	CONF COAT	0.66%	0.02%	0.06%	PASS (≤1.0% TML, ≤0.10% CVCM)	1991	
GSFC11156	URALANE 5753LV A/B AS 1/5 BW POLYURETHANE	FPI — FURANE PLASTICS INC., LOS ANGELES, CA	CONF COAT	0.62%	0.01%	0.04%	PASS (≤1.0% TML, ≤0.10% CVCM)	1980	
GSFC11159	URALANE 5753LV A/B AS 1/5 BW POLYURETHANE	FPI — FURANE PLASTICS INC., LOS ANGELES, CA	CONF COAT	0.6%	0.01%	0.03%	PASS (≤1.0% TML, ≤0.10% CVCM)	1980	
GSFC24237	URALANE 5753LV A/B AS 1/5 BW W .07 CONAP DS 1830	CIB — CIBA GEIGY CORPORATION, IIAWTIIORNE, NY	COATING	0.8%	0%	0.07%	PASS (≤1.0% TML, ≤0.10% CVCM)	1997	
GSFC24234	URALANE 5753LV A/B AS 1/5 BW W .07 CONAP DS 1831A	CIB — CIBA GEIGY CORPORATION, IIAWTIIORNE, NY	COATING	0.78%	0%	0.07%	PASS (≤1.0% TML, ≤0.10% CVCM)	1997	
GSFC24243	URALANE 5753LV A/B AS 1/5 BW W .07 CONAP DS 1832	CIB — CIBA GEIGY CORPORATION, IIAWTIIORNE, NY	COATING	0.78%	0%	0.07%	PASS (≤1.0% TML, ≤0.10% CVCM)	1997	
GSFC24240	URALANE 5753LV A/B AS 1/5 BW W .07 CONAP DS 1833	CIB — CIBA GEIGY CORPORATION, IIAWTIIORNE, NY	COATING	0.76%	0%	0.07%	PASS (≤1.0% TML, ≤0.10% CVCM)	1997	
GSFC22705	URALANE 5753LV ON PR420/F	FPI — FURANE PLASTICS INC., LOS ANGELES, CA	COATING	0.3%	0.01%	0.3%	PASS (≤1.0% TML, ≤0.10% CVCM)	1995	
GSFC20843	URALANE 5753LV/CAB-O-SIL M5/TIO2 MODIFIED URETHANE	FPI — FURANE PLASTICS INC., LOS ANGELES, CA	COATING	0.82%	0.01%	0.04%	PASS (≤1.0% TML, ≤0.10% CVCM)	1992	
GSFC01458	URALANE 8267 TRANSPARENT POLYURETHANE	FPI — FURANE PLASTICS INC., LOS ANGELES, CA	COATING	10%	0.17%	—%	EXCEEDS SCREENING	1969	
GSFC07568	US 0009 A/B AS 100/35 BW POLYURETHANE	HYS — HYSOL ENGINEERING ADIIESIVES, SEABROOK, NH, HYSOL AEROSPACE PRODUCTS, PITTSBURG, CA, DEXTER AEROSPACE MATERIALS DIVISION	CONF COAT	13.69%	7.55%	0.26%	EXCEEDS SCREENING	1976	
GSFC26356	UVIKOTE 7503 PMF UV CURE/F	APT — APTEK LABORATORIES, INC., VALENCIA, CA	CONFORMAL COAT	1.79%	0.02%	0.09%	EXCEEDS SCREENING	1999	
GSFC26359	UVIKOTE 7503 PMF UV CURE/F	APT — APTEK LABORATORIES, INC., VALENCIA, CA	CONFORMAL COAT	1.55%	0.04%	0.12%	EXCEEDS SCREENING	1999	
GSFC26362	UVIKOTE 7503 PMF UV CURE/F	APT — APTEK LABORATORIES, INC., VALENCIA, CA	CONFORMAL COAT	1.82%	0.02%	0.09%	EXCEEDS SCREENING	1999	
GSFC04430	VARNISH STERLING THERMOPOXY T-653-LBH	STV — STERLING VARNISH, SEWICKLEY, PA	VARNISH	1.82%	0.31%	—%	EXCEEDS SCREENING	1972	
GSFC04890	VARNISH STERLING THERMOPOXY T-653-LBH	STV — STERLING VARNISH, SEWICKLEY, PA	VARNISH	0.7%	0.02%	—%	PASS (≤1.0% TML, ≤0.10% CVCM)	1973	
GSFC27058	VC COVER COAT FOR RESISTORS/F	ZZZ — MANUFACTURER UNKNOWN	COATING	0.78%	0.03%	0.46%	PASS (≤1.0% TML, ≤0.10% CVCM)	2000	
GSFC26470	VEL-BLACK G100C-MZ BLACK APPLIQUE W ACRYLIC ADH/F	ESL — Manufacturer Code ESL	COAT	1.38%	0.24%	0.24%	EXCEEDS SCREENING	1999	
GSFC05487	VIBRO FLO E 8530-2 FLUIDIXED BED COATING	APC — ARMSTRONG PRODUCTS CO., INC., WARSAW, IN	PWDR COATING	0.57%	0.02%	—%	PASS (≤1.0% TML, ≤0.10% CVCM)	1973	
GSFC04478	VIBRO-FLO E-301 EPOXY POWDER COATING	APC — ARMSTRONG PRODUCTS CO., INC., WARSAW, IN	PWDR COATING	0.87%	0.08%	—%	PASS (≤1.0% TML, ≤0.10% CVCM)	1972	
GSFC03139	VINSYNITE AU-1/BT 215 AS 1/2 BV	SPC — SPECIALTY COATINGS CO.t ELK GROVE VILLAGE, IL	PRIMER	6.86%	0.01%	—%	EXCEEDS SCREENING	1971	
GSFC05226	VINYL DISPERSION PLASTISOL 77X-3720 BLACK	STA — STANLEY CHEMICAL, EAST BERLIN, CT	CONF COAT	43.89%	10.45%	—%	EXCEEDS SCREENING	1973	

Detailed ASTM E595 Spacecraft Material Test Records

  [GSFC07793] STRIPPABLE COATING - ORANGE
EXCEEDS STANDARD THRESHOLD (TML 27.86% > 1.0%, CVCM 9.13% > 0.10%) Category: Coatings, Conformal Coatings, Paints & Primers (STRIP COAT)
Material Designation / Composition: STRIPPABLE COATING - ORANGE
GSFC Data Reference ID: GSFC07793 (Test Year: 1976)
Manufacturer: ZZZ — MANUFACTURER UNKNOWN
ASTM E595 Outgassing Test Results (24h at 125 °C in Vacuum, Collector at 25 °C): Total Mass Loss (TML) = 27.86% | Collected Volatile Condensable Material (CVCM) = 9.13% | Water Vapor Regained (WVR) = 0.1%
Cure Schedule (Pre-Test Conditioning): Not specified / As received
[GSFC02393] STRIPPABLE VINYL COATING
EXCEEDS STANDARD THRESHOLD (TML 9.31% > 1.0%, CVCM 4.97% > 0.10%) Category: Coatings, Conformal Coatings, Paints & Primers (PROTECTIVE COAT)
Material Designation / Composition: STRIPPABLE VINYL COATING
GSFC Data Reference ID: GSFC02393 (Test Year: 1970)
Manufacturer: GRU — GRUMMAN AEROSPACE CORPORAT1ON, BETHPAGE, LONG ISLAND, NY
ASTM E595 Outgassing Test Results (24h at 125 °C in Vacuum, Collector at 25 °C): Total Mass Loss (TML) = 9.31% | Collected Volatile Condensable Material (CVCM) = 4.97% | Water Vapor Regained (WVR) = N/A%
Cure Schedule (Pre-Test Conditioning): Not specified / As received
[GSFC05485] STYCAST 1217/9 AS 100/13 BW EPOXY
EXCEEDS STANDARD THRESHOLD (TML 1.20% > 1.0%, CVCM 0.16% > 0.10%) Category: Coatings, Conformal Coatings, Paints & Primers (CONF COAT)
Material Designation / Composition: STYCAST 1217/9 AS 100/13 BW EPOXY
GSFC Data Reference ID: GSFC05485 (Test Year: 1973)
Manufacturer: EMC — EMERSON & CUMING INC., CANTON, MA
ASTM E595 Outgassing Test Results (24h at 125 °C in Vacuum, Collector at 25 °C): Total Mass Loss (TML) = 1.2% | Collected Volatile Condensable Material (CVCM) = 0.16% | Water Vapor Regained (WVR) = N/A%
Cure Schedule (Pre-Test Conditioning): Step 1 (Time: 16H, Temp: 52 °C, Atm: AIR) → Step 2 (Time: 24H, Temp: 150 °C, Atm: AIR)
[SRI10823] STYCAST 1217/9 AS 100/13 BW EPOXY
EXCEEDS STANDARD THRESHOLD (TML 1.74% > 1.0%, CVCM 0.14% > 0.10%) Category: Coatings, Conformal Coatings, Paints & Primers (COATING)
Material Designation / Composition: STYCAST 1217/9 AS 100/13 BW EPOXY
GSFC Data Reference ID: SRI10823 (Test Year: 1964)
Manufacturer: EMC — EMERSON & CUMING INC., CANTON, MA
ASTM E595 Outgassing Test Results (24h at 125 °C in Vacuum, Collector at 25 °C): Total Mass Loss (TML) = 1.74% | Collected Volatile Condensable Material (CVCM) = 0.14% | Water Vapor Regained (WVR) = N/A%
Cure Schedule (Pre-Test Conditioning): Step 1 (Time: 16H, Temp: 52 °C, Atm: AIR)
[SRI10824] STYCAST 1217/9 AS 100/13 BW EPOXY
EXCEEDS STANDARD THRESHOLD (CVCM 0.12% > 0.10%) Category: Coatings, Conformal Coatings, Paints & Primers (COATING)
Material Designation / Composition: STYCAST 1217/9 AS 100/13 BW EPOXY
GSFC Data Reference ID: SRI10824 (Test Year: 1964)
Manufacturer: EMC — EMERSON & CUMING INC., CANTON, MA
ASTM E595 Outgassing Test Results (24h at 125 °C in Vacuum, Collector at 25 °C): Total Mass Loss (TML) = 0.57% | Collected Volatile Condensable Material (CVCM) = 0.12% | Water Vapor Regained (WVR) = N/A%
Cure Schedule (Pre-Test Conditioning): Step 1 (Time: 16H, Temp: 52 °C, Atm: AIR) → Step 2 (Time: 24H, Temp: 150 °C, Atm: AIR)
[GSFC33748] STYCAST 2651MM 2/CAT 11
PASS — Meets NASA Standard Low-Outgassing Screening Criteria (TML ≤ 1.0%, CVCM ≤ 0.10%) Category: Coatings, Conformal Coatings, Paints & Primers (PRIMER COAT)
Material Designation / Composition: STYCAST 2651MM 2/CAT 11
GSFC Data Reference ID: GSFC33748 (Test Year: 2013)
Manufacturer: ELA — Manufacturer Code ELA
ASTM E595 Outgassing Test Results (24h at 125 °C in Vacuum, Collector at 25 °C): Total Mass Loss (TML) = 0.27% | Collected Volatile Condensable Material (CVCM) = 0% | Water Vapor Regained (WVR) = 0.17%
Cure Schedule (Pre-Test Conditioning): Step 1 (Time: 24H, Temp: 85 °C, Atm: AIR) → Step 2 (Time: 72H, Temp: 85 °C, Atm: VAC)
[GSFC11854] STYCAST 2850KT/24LV AS 25/1 BW BLUE EPOXY
PASS — Meets NASA Standard Low-Outgassing Screening Criteria (TML ≤ 1.0%, CVCM ≤ 0.10%) Category: Coatings, Conformal Coatings, Paints & Primers (COATING)
Material Designation / Composition: STYCAST 2850KT/24LV AS 25/1 BW BLUE EPOXY
GSFC Data Reference ID: GSFC11854 (Test Year: 1981)
Manufacturer: EMC — EMERSON & CUMING INC., CANTON, MA
ASTM E595 Outgassing Test Results (24h at 125 °C in Vacuum, Collector at 25 °C): Total Mass Loss (TML) = 0.65% | Collected Volatile Condensable Material (CVCM) = 0.09% | Water Vapor Regained (WVR) = 0.1%
Cure Schedule (Pre-Test Conditioning): Step 1 (Time: 7D, Temp: 25 °C, Atm: AIR)
[GSFC11851] STYCAST 2850KT/9 AS 100/1.7 BW BLUE EPOXY
EXCEEDS STANDARD THRESHOLD (TML 2.44% > 1.0%, CVCM 0.41% > 0.10%) Category: Coatings, Conformal Coatings, Paints & Primers (COATING)
Material Designation / Composition: STYCAST 2850KT/9 AS 100/1.7 BW BLUE EPOXY
GSFC Data Reference ID: GSFC11851 (Test Year: 1981)
Manufacturer: EMC — EMERSON & CUMING INC., CANTON, MA
ASTM E595 Outgassing Test Results (24h at 125 °C in Vacuum, Collector at 25 °C): Total Mass Loss (TML) = 2.44% | Collected Volatile Condensable Material (CVCM) = 0.41% | Water Vapor Regained (WVR) = 0.29%
Cure Schedule (Pre-Test Conditioning): Step 1 (Time: 7D, Temp: 25 °C, Atm: AIR)
[GSFC33910] SU8-2005 (PERMANENT EPOXY NEGATIVE PHOTORESIST)
EXCEEDS STANDARD THRESHOLD (TML 4.37% > 1.0%, CVCM 0.12% > 0.10%) Category: Coatings, Conformal Coatings, Paints & Primers (THIN FILM POLYMER COATING)
Material Designation / Composition: SU8-2005 (PERMANENT EPOXY NEGATIVE PHOTORESIST)
GSFC Data Reference ID: GSFC33910 (Test Year: 2013)
Manufacturer: MCE — Manufacturer Code MCE
ASTM E595 Outgassing Test Results (24h at 125 °C in Vacuum, Collector at 25 °C): Total Mass Loss (TML) = 4.37% | Collected Volatile Condensable Material (CVCM) = 0.12% | Water Vapor Regained (WVR) = 0.24%
Cure Schedule (Pre-Test Conditioning): Step 1 (Time: 30M, Temp: 200 °C, Atm: AIR)
[GSFC16974] SUPER DESOTHANE 828X310/910X376 BLACK POLYURETHANE/F
EXCEEDS STANDARD THRESHOLD (TML 1.63% > 1.0%) Category: Coatings, Conformal Coatings, Paints & Primers (PAINT)
Material Designation / Composition: SUPER DESOTHANE 828X310/910X376 BLACK POLYURETHANE/F
GSFC Data Reference ID: GSFC16974 (Test Year: 1988)
Manufacturer: DES — DESOTO INCORPORATED, DES PLAINS, IL
ASTM E595 Outgassing Test Results (24h at 125 °C in Vacuum, Collector at 25 °C): Total Mass Loss (TML) = 1.63% | Collected Volatile Condensable Material (CVCM) = 0.06% | Water Vapor Regained (WVR) = 1.1%
Cure Schedule (Pre-Test Conditioning): Step 1 (Time: 7D, Temp: 25 °C, Atm: AIR) → Step 2 (Time: 4D, Temp: 60 °C, Atm: E-2)
[GSFC16971] SUPER DESOTHANE 828X310/910X376 OVER PRIMER/F
EXCEEDS STANDARD THRESHOLD (TML 1.78% > 1.0%) Category: Coatings, Conformal Coatings, Paints & Primers (PAINT COMPOSITE)
Material Designation / Composition: SUPER DESOTHANE 828X310/910X376 OVER PRIMER/F
GSFC Data Reference ID: GSFC16971 (Test Year: 1988)
Manufacturer: DES — DESOTO INCORPORATED, DES PLAINS, IL
ASTM E595 Outgassing Test Results (24h at 125 °C in Vacuum, Collector at 25 °C): Total Mass Loss (TML) = 1.78% | Collected Volatile Condensable Material (CVCM) = 0.04% | Water Vapor Regained (WVR) = 0.9%
Cure Schedule (Pre-Test Conditioning): Step 1 (Time: 7D, Temp: 25 °C, Atm: AIR) → Step 2 (Time: 4D, Temp: 60 °C, Atm: E-2)
[GSFC16536] SUPER DESOTHANE ENAMEL 37038 BLACK/F
EXCEEDS STANDARD THRESHOLD (TML 1.52% > 1.0%) Category: Coatings, Conformal Coatings, Paints & Primers (PAINT)
Material Designation / Composition: SUPER DESOTHANE ENAMEL 37038 BLACK/F
GSFC Data Reference ID: GSFC16536 (Test Year: 1987)
Manufacturer: DES — DESOTO INCORPORATED, DES PLAINS, IL
ASTM E595 Outgassing Test Results (24h at 125 °C in Vacuum, Collector at 25 °C): Total Mass Loss (TML) = 1.52% | Collected Volatile Condensable Material (CVCM) = 0.02% | Water Vapor Regained (WVR) = 0.44%
Cure Schedule (Pre-Test Conditioning): Step 1 (Time: 8D, Temp: 25 °C, Atm: AIR)
[GSFC16534] SUPER DESOTHANE ENAMEL/PRIMER EPOXY POLYAMIDE/F
EXCEEDS STANDARD THRESHOLD (TML 1.88% > 1.0%) Category: Coatings, Conformal Coatings, Paints & Primers (PAINT COMPOSITE)
Material Designation / Composition: SUPER DESOTHANE ENAMEL/PRIMER EPOXY POLYAMIDE/F
GSFC Data Reference ID: GSFC16534 (Test Year: 1987)
Manufacturer: DES — DESOTO INCORPORATED, DES PLAINS, IL
ASTM E595 Outgassing Test Results (24h at 125 °C in Vacuum, Collector at 25 °C): Total Mass Loss (TML) = 1.88% | Collected Volatile Condensable Material (CVCM) = 0.01% | Water Vapor Regained (WVR) = 0.51%
Cure Schedule (Pre-Test Conditioning): Step 1 (Time: 3D, Temp: 25 °C, Atm: AIR) → Step 2 (Time: 8D, Temp: 25 °C, Atm: AIR)
[GSFC09689] SUPER KOROPON FLUID RESISTANT PRIMER GREEN EPOXY/F
EXCEEDS STANDARD THRESHOLD (TML 5.03% > 1.0%, CVCM 0.21% > 0.10%) Category: Coatings, Conformal Coatings, Paints & Primers (PRIMER)
Material Designation / Composition: SUPER KOROPON FLUID RESISTANT PRIMER GREEN EPOXY/F
GSFC Data Reference ID: GSFC09689 (Test Year: 1978)
Manufacturer: DES — DESOTO INCORPORATED, DES PLAINS, IL
ASTM E595 Outgassing Test Results (24h at 125 °C in Vacuum, Collector at 25 °C): Total Mass Loss (TML) = 5.03% | Collected Volatile Condensable Material (CVCM) = 0.21% | Water Vapor Regained (WVR) = 0.1%
Cure Schedule (Pre-Test Conditioning): Step 1 (Time: 7D, Temp: 25 °C, Atm: AIR) → Step 2 (Time: 30M, Temp: 74 °C, Atm: AIR)
[GSFC10266] SUPER KOROPON FLUID RESISTANT PRIMER GREEN EPOXY/F
EXCEEDS STANDARD THRESHOLD (TML 3.91% > 1.0%, CVCM 0.13% > 0.10%) Category: Coatings, Conformal Coatings, Paints & Primers (PRIMER)
Material Designation / Composition: SUPER KOROPON FLUID RESISTANT PRIMER GREEN EPOXY/F
GSFC Data Reference ID: GSFC10266 (Test Year: 1979)
Manufacturer: DES — DESOTO INCORPORATED, DES PLAINS, IL
ASTM E595 Outgassing Test Results (24h at 125 °C in Vacuum, Collector at 25 °C): Total Mass Loss (TML) = 3.91% | Collected Volatile Condensable Material (CVCM) = 0.13% | Water Vapor Regained (WVR) = 0.09%
Cure Schedule (Pre-Test Conditioning): Step 1 (Time: 48H, Temp: 75 °C, Atm: AIR)
[GSFC10269] SUPER KOROPON FLUID RESISTANT PRIMER GREEN EPOXY/F
EXCEEDS STANDARD THRESHOLD (TML 3.97% > 1.0%, CVCM 0.13% > 0.10%) Category: Coatings, Conformal Coatings, Paints & Primers (PRIMER)
Material Designation / Composition: SUPER KOROPON FLUID RESISTANT PRIMER GREEN EPOXY/F
GSFC Data Reference ID: GSFC10269 (Test Year: 1979)
Manufacturer: DES — DESOTO INCORPORATED, DES PLAINS, IL
ASTM E595 Outgassing Test Results (24h at 125 °C in Vacuum, Collector at 25 °C): Total Mass Loss (TML) = 3.97% | Collected Volatile Condensable Material (CVCM) = 0.13% | Water Vapor Regained (WVR) = 0.11%
Cure Schedule (Pre-Test Conditioning): Step 1 (Time: 48H, Temp: 75 °C, Atm: E-6)
[GSFC10419] SUPER KOROPON FLUID RESISTANT PRIMER GREEN EPOXY/F
EXCEEDS STANDARD THRESHOLD (TML 1.55% > 1.0%, CVCM 0.15% > 0.10%) Category: Coatings, Conformal Coatings, Paints & Primers (PRIMER)
Material Designation / Composition: SUPER KOROPON FLUID RESISTANT PRIMER GREEN EPOXY/F
GSFC Data Reference ID: GSFC10419 (Test Year: 1979)
Manufacturer: DES — DESOTO INCORPORATED, DES PLAINS, IL
ASTM E595 Outgassing Test Results (24h at 125 °C in Vacuum, Collector at 25 °C): Total Mass Loss (TML) = 1.55% | Collected Volatile Condensable Material (CVCM) = 0.15% | Water Vapor Regained (WVR) = 0.1%
Cure Schedule (Pre-Test Conditioning): Step 1 (Time: 48H, Temp: 100 °C, Atm: AIR)
[GSFC10431] SUPER KOROPON FLUID RESISTANT PRIMER GREEN EPOXY/F
EXCEEDS STANDARD THRESHOLD (TML 1.51% > 1.0%, CVCM 0.19% > 0.10%) Category: Coatings, Conformal Coatings, Paints & Primers (PRIMER)
Material Designation / Composition: SUPER KOROPON FLUID RESISTANT PRIMER GREEN EPOXY/F
GSFC Data Reference ID: GSFC10431 (Test Year: 1979)
Manufacturer: DES — DESOTO INCORPORATED, DES PLAINS, IL
ASTM E595 Outgassing Test Results (24h at 125 °C in Vacuum, Collector at 25 °C): Total Mass Loss (TML) = 1.51% | Collected Volatile Condensable Material (CVCM) = 0.19% | Water Vapor Regained (WVR) = 0.13%
Cure Schedule (Pre-Test Conditioning): Step 1 (Time: 72H, Temp: 100 °C, Atm: AIR)
[GSFC10538] SUPER KOROPON FLUID RESISTANT PRIMER GREEN EPOXY/F
EXCEEDS STANDARD THRESHOLD (TML 1.69% > 1.0%, CVCM 0.27% > 0.10%) Category: Coatings, Conformal Coatings, Paints & Primers (PRIMER)
Material Designation / Composition: SUPER KOROPON FLUID RESISTANT PRIMER GREEN EPOXY/F
GSFC Data Reference ID: GSFC10538 (Test Year: 1979)
Manufacturer: DES — DESOTO INCORPORATED, DES PLAINS, IL
ASTM E595 Outgassing Test Results (24h at 125 °C in Vacuum, Collector at 25 °C): Total Mass Loss (TML) = 1.69% | Collected Volatile Condensable Material (CVCM) = 0.27% | Water Vapor Regained (WVR) = 0.12%
Cure Schedule (Pre-Test Conditioning): Step 1 (Time: 24H, Temp: 100 °C, Atm: AIR)
[GSFC21303] SYLGARD 170 A/B AS 1/1 PBW DARK GRAY SILICONE
EXCEEDS STANDARD THRESHOLD (TML 1.04% > 1.0%, CVCM 0.27% > 0.10%) Category: Coatings, Conformal Coatings, Paints & Primers (COATING)
Material Designation / Composition: SYLGARD 170 A/B AS 1/1 PBW DARK GRAY SILICONE
GSFC Data Reference ID: GSFC21303 (Test Year: 1993)
Manufacturer: DCC — DOW CORNING CORP., MIDLAND, MI
ASTM E595 Outgassing Test Results (24h at 125 °C in Vacuum, Collector at 25 °C): Total Mass Loss (TML) = 1.04% | Collected Volatile Condensable Material (CVCM) = 0.27% | Water Vapor Regained (WVR) = 0.01%
Cure Schedule (Pre-Test Conditioning): Step 1 (Time: 7D, Temp: 25 °C, Atm: AIR)
[GSFC21286] SYLGARD 184 A/B AS 10/1 PBW CLEAR SILICONE
EXCEEDS STANDARD THRESHOLD (TML 1.61% > 1.0%, CVCM 0.78% > 0.10%) Category: Coatings, Conformal Coatings, Paints & Primers (CONF COAT)
Material Designation / Composition: SYLGARD 184 A/B AS 10/1 PBW CLEAR SILICONE
GSFC Data Reference ID: GSFC21286 (Test Year: 1993)
Manufacturer: DCC — DOW CORNING CORP., MIDLAND, MI
ASTM E595 Outgassing Test Results (24h at 125 °C in Vacuum, Collector at 25 °C): Total Mass Loss (TML) = 1.61% | Collected Volatile Condensable Material (CVCM) = 0.78% | Water Vapor Regained (WVR) = 0%
Cure Schedule (Pre-Test Conditioning): Step 1 (Time: 20D, Temp: 25 °C, Atm: AIR)
[GSFC21305] SYLGARD 184/3% CURING AGENT CLEAR
EXCEEDS STANDARD THRESHOLD (TML 1.82% > 1.0%, CVCM 1.07% > 0.10%) Category: Coatings, Conformal Coatings, Paints & Primers (COATING)
Material Designation / Composition: SYLGARD 184/3% CURING AGENT CLEAR
GSFC Data Reference ID: GSFC21305 (Test Year: 1993)
Manufacturer: DCC — DOW CORNING CORP., MIDLAND, MI
ASTM E595 Outgassing Test Results (24h at 125 °C in Vacuum, Collector at 25 °C): Total Mass Loss (TML) = 1.82% | Collected Volatile Condensable Material (CVCM) = 1.07% | Water Vapor Regained (WVR) = 0.01%
Cure Schedule (Pre-Test Conditioning): Step 1 (Time: 7D, Temp: 25 °C, Atm: AIR)
[GSFC03387] SYNTHITE BC 307 VARNISH
EXCEEDS STANDARD THRESHOLD (TML 3.70% > 1.0%, CVCM 0.69% > 0.10%) Category: Coatings, Conformal Coatings, Paints & Primers (WINDING COAT)
Material Designation / Composition: SYNTHITE BC 307 VARNISH
GSFC Data Reference ID: GSFC03387 (Test Year: 1972)
Manufacturer: JCD — JOHN C DOLPH CO., MONMOUTH JUNCTION, NJ
ASTM E595 Outgassing Test Results (24h at 125 °C in Vacuum, Collector at 25 °C): Total Mass Loss (TML) = 3.7% | Collected Volatile Condensable Material (CVCM) = 0.69% | Water Vapor Regained (WVR) = N/A%
Cure Schedule (Pre-Test Conditioning): Step 1 (Time: 16H, Temp: 110 °C, Atm: AIR)
[GFC36675] Singularity Black LT paint
EXCEEDS STANDARD THRESHOLD (TML 1.56% > 1.0%) Category: Coatings, Conformal Coatings, Paints & Primers (PAINTS, LAQUERS AND VARNISHES)
Material Designation / Composition: Singularity Black LT paint
GSFC Data Reference ID: GFC36675 (Test Year: 2020)
Manufacturer: NAO — Manufacturer Code NAO
ASTM E595 Outgassing Test Results (24h at 125 °C in Vacuum, Collector at 25 °C): Total Mass Loss (TML) = 1.56% | Collected Volatile Condensable Material (CVCM) = 0.04% | Water Vapor Regained (WVR) = 1.18%
Cure Schedule (Pre-Test Conditioning): Step 1 (Time: 24H, Temp: 125 °C, Atm: 1.1x10ø?)
[GFC36510] Singularity Black LT paint (SBLTGB)
EXCEEDS STANDARD THRESHOLD (TML 4.15% > 1.0%) Category: Coatings, Conformal Coatings, Paints & Primers (PAINTS, LAQUERS AND VARNISHES)
Material Designation / Composition: Singularity Black LT paint (SBLTGB)
GSFC Data Reference ID: GFC36510 (Test Year: 2019)
Manufacturer: NAO — Manufacturer Code NAO
ASTM E595 Outgassing Test Results (24h at 125 °C in Vacuum, Collector at 25 °C): Total Mass Loss (TML) = 4.15% | Collected Volatile Condensable Material (CVCM) = 0.1% | Water Vapor Regained (WVR) = 0.16%
Cure Schedule (Pre-Test Conditioning): Step 1 (Time: 24H, Temp: 126 °C, Atm: 2.1x10ø?) → Step 2 (Time: 2H, Temp: 150 °C, Atm: AIR)
[GSFC30415] T25-7 IRON POWDER CARBONYL TH CORE WITH EPOXY COATING
PASS — Meets NASA Standard Low-Outgassing Screening Criteria (TML ≤ 1.0%, CVCM ≤ 0.10%) Category: Coatings, Conformal Coatings, Paints & Primers (COATING)
Material Designation / Composition: T25-7 IRON POWDER CARBONYL TH CORE WITH EPOXY COATING
GSFC Data Reference ID: GSFC30415 (Test Year: 2007)
Manufacturer: MIM — Manufacturer Code MIM
ASTM E595 Outgassing Test Results (24h at 125 °C in Vacuum, Collector at 25 °C): Total Mass Loss (TML) = 0.2% | Collected Volatile Condensable Material (CVCM) = 0.02% | Water Vapor Regained (WVR) = 0.08%
Cure Schedule (Pre-Test Conditioning): Step 1 (Time: 96H, Temp: 95 °C, Atm: AIR)
[GSFC30352] T37-0 PHENOLIC POWDER CORE WITH EPOXY COATING
PASS — Meets NASA Standard Low-Outgassing Screening Criteria (TML ≤ 1.0%, CVCM ≤ 0.10%) Category: Coatings, Conformal Coatings, Paints & Primers (COATING)
Material Designation / Composition: T37-0 PHENOLIC POWDER CORE WITH EPOXY COATING
GSFC Data Reference ID: GSFC30352 (Test Year: 2007)
Manufacturer: MIM — Manufacturer Code MIM
ASTM E595 Outgassing Test Results (24h at 125 °C in Vacuum, Collector at 25 °C): Total Mass Loss (TML) = 0.46% | Collected Volatile Condensable Material (CVCM) = 0.01% | Water Vapor Regained (WVR) = 0.18%
Cure Schedule (Pre-Test Conditioning): Not specified / As received
[GSFC03862] T4 MAGNET WIRE POLYURETHANE COATING
PASS — Meets NASA Standard Low-Outgassing Screening Criteria (TML ≤ 1.0%, CVCM ≤ 0.10%) Category: Coatings, Conformal Coatings, Paints & Primers (WIRE COATING)
Material Designation / Composition: T4 MAGNET WIRE POLYURETHANE COATING
GSFC Data Reference ID: GSFC03862 (Test Year: 1972)
Manufacturer: MWS — MWS PRECISION WIRE, CHATSWORTH, CA
ASTM E595 Outgassing Test Results (24h at 125 °C in Vacuum, Collector at 25 °C): Total Mass Loss (TML) = 0.66% | Collected Volatile Condensable Material (CVCM) = 0.08% | Water Vapor Regained (WVR) = N/A%
Cure Schedule (Pre-Test Conditioning): Not specified / As received
[GSFC11387] TARNIBAN SILVER TARNISH PREVENTATIVE
PASS — Meets NASA Standard Low-Outgassing Screening Criteria (TML ≤ 1.0%, CVCM ≤ 0.10%) Category: Coatings, Conformal Coatings, Paints & Primers (COATING)
Material Designation / Composition: TARNIBAN SILVER TARNISH PREVENTATIVE
GSFC Data Reference ID: GSFC11387 (Test Year: 1980)
Manufacturer: TEI — TECHNIC INC., PROVIDENCE, Rl
ASTM E595 Outgassing Test Results (24h at 125 °C in Vacuum, Collector at 25 °C): Total Mass Loss (TML) = 0% | Collected Volatile Condensable Material (CVCM) = 0% | Water Vapor Regained (WVR) = 0%
Cure Schedule (Pre-Test Conditioning): Not specified / As received
[GSFC16385] TAWAWHITE 1300 WHITE THERM CONTROL PAINT
PASS — Meets NASA Standard Low-Outgassing Screening Criteria (TML ≤ 1.0%, CVCM ≤ 0.10%) Category: Coatings, Conformal Coatings, Paints & Primers (PAINT)
Material Designation / Composition: TAWAWHITE 1300 WHITE THERM CONTROL PAINT
GSFC Data Reference ID: GSFC16385 (Test Year: 1987)
Manufacturer: DSE — DSET LABORATORIES INC., PHOENIX, AZ
ASTM E595 Outgassing Test Results (24h at 125 °C in Vacuum, Collector at 25 °C): Total Mass Loss (TML) = 0.3% | Collected Volatile Condensable Material (CVCM) = 0.02% | Water Vapor Regained (WVR) = 0.1%
Cure Schedule (Pre-Test Conditioning): Not specified / As received
[GSFC18088] TB 1785/S 4044 BLACK SILICONE PAINT/F
PASS — Meets NASA Standard Low-Outgassing Screening Criteria (TML ≤ 1.0%, CVCM ≤ 0.10%) Category: Coatings, Conformal Coatings, Paints & Primers (PAINT)
Material Designation / Composition: TB 1785/S 4044 BLACK SILICONE PAINT/F
GSFC Data Reference ID: GSFC18088 (Test Year: 1989)
Manufacturer: DSE — DSET LABORATORIES INC., PHOENIX, AZ
ASTM E595 Outgassing Test Results (24h at 125 °C in Vacuum, Collector at 25 °C): Total Mass Loss (TML) = 0.13% | Collected Volatile Condensable Material (CVCM) = 0.03% | Water Vapor Regained (WVR) = 0.02%
Cure Schedule (Pre-Test Conditioning): Step 1 (Time: 64H, Temp: 25 °C, Atm: AIR)
[GSFC18086] TB 1789/S 4044 BLACK SILICONE PAINT/F
PASS — Meets NASA Standard Low-Outgassing Screening Criteria (TML ≤ 1.0%, CVCM ≤ 0.10%) Category: Coatings, Conformal Coatings, Paints & Primers (PAINT)
Material Designation / Composition: TB 1789/S 4044 BLACK SILICONE PAINT/F
GSFC Data Reference ID: GSFC18086 (Test Year: 1989)
Manufacturer: DSE — DSET LABORATORIES INC., PHOENIX, AZ
ASTM E595 Outgassing Test Results (24h at 125 °C in Vacuum, Collector at 25 °C): Total Mass Loss (TML) = 0.36% | Collected Volatile Condensable Material (CVCM) = 0.02% | Water Vapor Regained (WVR) = 0.02%
Cure Schedule (Pre-Test Conditioning): Step 1 (Time: 64H, Temp: 25 °C, Atm: AIR)
[SRI07206] TB5-PTFE FLUOROCARBON COATED GLASS
PASS — Meets NASA Standard Low-Outgassing Screening Criteria (TML ≤ 1.0%, CVCM ≤ 0.10%) Category: Coatings, Conformal Coatings, Paints & Primers (COATED FABRIC)
Material Designation / Composition: TB5-PTFE FLUOROCARBON COATED GLASS
GSFC Data Reference ID: SRI07206 (Test Year: 1964)
Manufacturer: DUP — E I DUPONT DE NEMOURS AND CO., INC., WILMINGTON, DE, ELASTOMER CHEMICALS DEPARTMENT, FABRICS AND FINISItES DEPARTMENT, FILM DEPARTMENT, PLASTICS DEPARTMENT
ASTM E595 Outgassing Test Results (24h at 125 °C in Vacuum, Collector at 25 °C): Total Mass Loss (TML) = 0.05% | Collected Volatile Condensable Material (CVCM) = 0.05% | Water Vapor Regained (WVR) = N/A%
Cure Schedule (Pre-Test Conditioning): Not specified / As received
[GSFC24045] TC3331 SILICONE RUBBER COMPOUND
EXCEEDS STANDARD THRESHOLD (CVCM 0.27% > 0.10%) Category: Coatings, Conformal Coatings, Paints & Primers (CONFORMAL COAT)
Material Designation / Composition: TC3331 SILICONE RUBBER COMPOUND
GSFC Data Reference ID: GSFC24045 (Test Year: 1996)
Manufacturer: GEC — GENERAL ELECTRIC COMPANy, PLASTICS DEPARTMENT, PITTSFIELD, MA, SILICONE PRODUCTS DEPARTMENT, WATERFORD, NY, WIRE AND CABLE DEPARTMENT, BRIDGEPORT, CT
ASTM E595 Outgassing Test Results (24h at 125 °C in Vacuum, Collector at 25 °C): Total Mass Loss (TML) = 0.85% | Collected Volatile Condensable Material (CVCM) = 0.27% | Water Vapor Regained (WVR) = 0.01%
Cure Schedule (Pre-Test Conditioning): Not specified / As received
[GSFC16304] TECHTHANE 92SS ORANGE URETHANE
EXCEEDS STANDARD THRESHOLD (TML 1.72% > 1.0%, CVCM 0.41% > 0.10%) Category: Coatings, Conformal Coatings, Paints & Primers (COATING)
Material Designation / Composition: TECHTHANE 92SS ORANGE URETHANE
GSFC Data Reference ID: GSFC16304 (Test Year: 1987)
Manufacturer: TUI — TECHTIIANE URETIIANES, INC., CLEARBROOK, VA
ASTM E595 Outgassing Test Results (24h at 125 °C in Vacuum, Collector at 25 °C): Total Mass Loss (TML) = 1.72% | Collected Volatile Condensable Material (CVCM) = 0.41% | Water Vapor Regained (WVR) = 0.49%
Cure Schedule (Pre-Test Conditioning): Step 1 (Time: 2D, Temp: 25 °C, Atm: AIR)
[GSFC02723] TEDLAR COATING ON ALUMINUM
PASS — Meets NASA Standard Low-Outgassing Screening Criteria (TML ≤ 1.0%, CVCM ≤ 0.10%) Category: Coatings, Conformal Coatings, Paints & Primers (COATING)
Material Designation / Composition: TEDLAR COATING ON ALUMINUM
GSFC Data Reference ID: GSFC02723 (Test Year: 1971)
Manufacturer: RPC — RIEGEL PAPER CORPORATION, NEW YORK, NY
ASTM E595 Outgassing Test Results (24h at 125 °C in Vacuum, Collector at 25 °C): Total Mass Loss (TML) = 0.14% | Collected Volatile Condensable Material (CVCM) = 0.05% | Water Vapor Regained (WVR) = N/A%
Cure Schedule (Pre-Test Conditioning): Not specified / As received
[GSFC27877] TEMP-R-TAPE M 734 ORANGE COVERLAY TAPE/F
