Repository: Oht8wooWi8yait9n/outgassing

# NASA GSFC Spacecraft Materials Outgassing Database Mirror & Sitemap (`outgassing.nasa.gov`)

Automated static HTML mirror, structured JSONL/CSV dataset, 3-letter manufacturer code dictionary (`963` manufacturers from NASA RP-1124 Appendix A), and flat `<urlset>` XML sitemaps for the **NASA Goddard Space Flight Center (GSFC) Spacecraft Materials Outgassing Database** (`https://outgassing.nasa.gov` / `https://etd.gsfc.nasa.gov/capabilities/outgassing-database/`).

---

## 📊 Dataset Overview

| Metric | Value |
| :--- | :--- |
| **Upstream Authority** | NASA GSFC Engineering and Technology Directorate (ETD), Materials Engineering Branch (Code 541) |

File: catalog/coatings-paints-primers-p17.html
NASA Outgassing Database: Coatings, Conformal Coatings, Paints & Primers (Part 17 of 17 — Records 1601–1630 of 1630)

Outgassing Database Home
  ASTM E595 User Guide
  Manufacturer Codes (963)
  Download Raw CSV

NASA Outgassing Database: Coatings, Conformal Coatings, Paints & Primers (Part 17 of 17 — Records 1601–1630 of 1630)

Source: https://outgassing.nasa.gov/ (NASA GSFC ETD Code 541 Spacecraft Materials Outgassing Database) |
  Category Total: 1,630 tests (470 Low-Outgassing Qualified)

Category Pages: Part 1 | Part 2 | Part 3 | Part 4 | Part 5 | Part 6 | Part 7 | Part 8 | Part 9 | Part 10 | Part 11 | Part 12 | Part 13 | Part 14 | Part 15 | Part 16 | [17]

Summary Table — Coatings, Conformal Coatings, Paints & Primers (Part 17 of 17)

Data Ref	Material Designation	Manufacturer	Application	TML %	CVCM %	WVR %	NASA Screening	Year	

GSFC05028	VORITE 63 POLYURETHANE COATING	BAK — BAKER CASTOR OIL CO., BAYONNE, NJ	CONF COAT	0.66%	0.05%	—%	PASS (≤1.0% TML, ≤0.10% CVCM)	1973	
GSFC02330	WASH PRIMER	GEC — GENERAL ELECTRIC COMPANy, PLASTICS DEPARTMENT, PITTSFIELD, MA, SILICONE PRODUCTS DEPARTMENT, WATERFORD, NY, WIRE AND CABLE DEPARTMENT, BRIDGEPORT, CT	PRIMER	9.47%	0%	—%	EXCEEDS SCREENING	1970	
GSFC20794	WATER BASE TORQUE LACQUER WLS 103-3 PINK/F	WLS — WLS COATINGS INC. t LOS ANGELES, CA	LACQUER	2.78%	0.49%	0.16%	EXCEEDS SCREENING	1992	
GSFC29620	WHITE NOTATION INK, 12076X	PRT — Manufacturer Code PRT	PAINT	1.07%	0%	0.91%	EXCEEDS SCREENING	2005	
GSFC27856	WHITE PAINT ON MAGNETIC CORES	ZZZ — MANUFACTURER UNKNOWN	PAINT	4.96%	0.91%	0.22%	EXCEEDS SCREENING	2002	
GSFC14549	WSTF 85-18586 DC 3140 SILICONE ROUND ROBIN	ZZZ — MANUFACTURER UNKNOWN	COATING	1.39%	0.49%	0.01%	EXCEEDS SCREENING	1985	
GSFC10589	X1-2561 A/B AS 10/0.2 BW CLEAR SILICONE COATING	DCC — DOW CORNING CORP., MIDLAND, MI	CONF COAT	0.1%	0%	0%	PASS (≤1.0% TML, ≤0.10% CVCM)	1979	
GSFC07994	X1-2561 A/B AS 10/1 BW CLEAR SILICONE COATING	DCC — DOW CORNING CORP., MIDLAND, MI	CONF COAT	0.19%	0.03%	0.01%	PASS (≤1.0% TML, ≤0.10% CVCM)	1976	
GSFC08297	X1-2561 A/B AS 10/1 BW CLEAR SILICONE COATING	DCC — DOW CORNING CORP., MIDLAND, MI	CONF COAT	0.06%	0.03%	0%	PASS (≤1.0% TML, ≤0.10% CVCM)	1977	
GSFC08249	X1-2577 CLEAR POLYDIMETHYL SILOXANE - ONE PART	DCC — DOW CORNING CORP., MIDLAND, MI	CONF COAT	2.2%	0.52%	0%	EXCEEDS SCREENING	1977	
GSFC05112	XR-6-2205 ONE PART SILICONE	DCC — DOW CORNING CORP., MIDLAND, MI	CONF COAT	2.85%	0.09%	—%	EXCEEDS SCREENING	1973	
GSFC08183	XT40-110/CAT 23A/DYE 7GA AS 454/1.3/0.1 PBW SILICONE	DCC — DOW CORNING CORP., MIDLAND, MI	COATING	3.55%	1.26%	0%	EXCEEDS SCREENING	1977	
GSFC08186	XT40-110/CAT 23A/DYE 7GA AS 454/1.3/0.1 PBW SILICONE	DCC — DOW CORNING CORP., MIDLAND, MI	COATING	2.28%	1.22%	0.05%	EXCEEDS SCREENING	1977	
GSFC10487	XU 218 HP POLYIMIDE BULK MATERIAL	CIB — CIBA GEIGY CORPORATION, IIAWTIIORNE, NY	CONF COAT	2.32%	0%	0.84%	EXCEEDS SCREENING	1979	
GSFC07520	Y-210 VARNISH - THERMODUR	STV — STERLING VARNISH, SEWICKLEY, PA	VARNISH	1.27%	0.24%	0.1%	EXCEEDS SCREENING	1976	
GSFC07664	Y-210 VARNISH - THERMODUR	STV — STERLING VARNISH, SEWICKLEY, PA	VARNISH	0.56%	0.07%	0.19%	PASS (≤1.0% TML, ≤0.10% CVCM)	1976	
GSFC05200	Y-210 VARNISH INSULATION	STV — STERLING VARNISH, SEWICKLEY, PA	VARNISH	3.66%	0.22%	—%	EXCEEDS SCREENING	1973	
GSFC20492	Y-632/Y-633 AS 1/1 PBV YELLOW EPOXY POLYAMIDE/F	LEN — LENMA,, INC., BALTIMORE, MD	PRIMER	1.77%	0.03%	0.12%	EXCEEDS SCREENING	1992	
GSFC00481	Z 93 POTASSIUM SILICATE ZN02 WATER BASE	GRU — GRUMMAN AEROSPACE CORPORAT1ON, BETHPAGE, LONG ISLAND, NY	PAINT	2.54%	0%	—%	EXCEEDS SCREENING	1968	
GSFC20707	Z 93 WHITE THERM CONTROL PAINT SAMPLE A	ITR — IIT RESEARCH INSTITUTE, CHICAGO, IL	PAINT	2.47%	0%	2.08%	EXCEEDS SCREENING	1992	
GSFC20710	Z 93 WHITE THERM CONTROL PAINT SAMPLE B	ITR — IIT RESEARCH INSTITUTE, CHICAGO, IL	PAINT	2.6%	0%	1.97%	EXCEEDS SCREENING	1992	
GSFC30433	Z EPOXY COATING, GRAY (PROPRIETARY)	MAH — MAGNETICS, BUTLER, PA	COATING	9.3%	0.07%	0.16%	EXCEEDS SCREENING	2007	
GSFC02791	Z-6040 SILANE PRIMER	DCC — DOW CORNING CORP., MIDLAND, MI	PRIMER	7.97%	1.46%	—%	EXCEEDS SCREENING	1971	
GSFC31513	Z302 POLYURETHANE PAINT	LOR — LORD CORPORATION, ERIE, PA, INDUSTRIAL COATINGS DIVISION	COATING	0.75%	0.01%	0.55%	PASS (≤1.0% TML, ≤0.10% CVCM)	2009	
GSFC31441	Z306 POLYURETHANE PAINT	LOR — LORD CORPORATION, ERIE, PA, INDUSTRIAL COATINGS DIVISION	PAINT	1.35%	0.06%	0.85%	EXCEEDS SCREENING	2009	
GSFC31684	Z306 POLYURETHANE PAINT	LOR — LORD CORPORATION, ERIE, PA, INDUSTRIAL COATINGS DIVISION	PAINT	16.24%	0.06%	0.69%	EXCEEDS SCREENING	2009	
GSFC32464	Z93C55 DISSIPATIVE WHITE SILICATE PAINT	ALN — Manufacturer Code ALN	PAINT, DISSIPATIVE	5.82%	0%	1.73%	EXCEEDS SCREENING	2011	
GSFC15960	ZINC ORTHOTITINATE WHITE PAINT (ZOT)	ITR — IIT RESEARCH INSTITUTE, CHICAGO, IL	PAINT	2.48%	0%	1.28%	EXCEEDS SCREENING	1986	
GSFC35433	ZW-41407-TC MAGNET WITH ELECTROSTATIC EPOXY-POLYAMIDE	MAH — MAGNETICS, BUTLER, PA	MAGNET COATING	0.02%	0%	0.02%	PASS (≤1.0% TML, ≤0.10% CVCM)	2015	
GSFC02537	ZYTEL 61 IN ALCOHOL	DUP — E I DUPONT DE NEMOURS AND CO., INC., WILMINGTON, DE, ELASTOMER CHEMICALS DEPARTMENT, FABRICS AND FINISItES DEPARTMENT, FILM DEPARTMENT, PLASTICS DEPARTMENT	COATING	2.32%	0.22%	—%	EXCEEDS SCREENING	1971	

Detailed ASTM E595 Spacecraft Material Test Records

  [GSFC05028] VORITE 63 POLYURETHANE COATING
PASS — Meets NASA Standard Low-Outgassing Screening Criteria (TML ≤ 1.0%, CVCM ≤ 0.10%) Category: Coatings, Conformal Coatings, Paints & Primers (CONF COAT)
Material Designation / Composition: VORITE 63 POLYURETHANE COATING
GSFC Data Reference ID: GSFC05028 (Test Year: 1973)
Manufacturer: BAK — BAKER CASTOR OIL CO., BAYONNE, NJ
ASTM E595 Outgassing Test Results (24h at 125 °C in Vacuum, Collector at 25 °C): Total Mass Loss (TML) = 0.66% | Collected Volatile Condensable Material (CVCM) = 0.05% | Water Vapor Regained (WVR) = N/A%
Cure Schedule (Pre-Test Conditioning): Step 1 (Time: 24H, Temp: 25 °C, Atm: AIR)
[GSFC02330] WASH PRIMER
EXCEEDS STANDARD THRESHOLD (TML 9.47% > 1.0%) Category: Coatings, Conformal Coatings, Paints & Primers (PRIMER)
Material Designation / Composition: WASH PRIMER
GSFC Data Reference ID: GSFC02330 (Test Year: 1970)
Manufacturer: GEC — GENERAL ELECTRIC COMPANy, PLASTICS DEPARTMENT, PITTSFIELD, MA, SILICONE PRODUCTS DEPARTMENT, WATERFORD, NY, WIRE AND CABLE DEPARTMENT, BRIDGEPORT, CT
ASTM E595 Outgassing Test Results (24h at 125 °C in Vacuum, Collector at 25 °C): Total Mass Loss (TML) = 9.47% | Collected Volatile Condensable Material (CVCM) = 0% | Water Vapor Regained (WVR) = N/A%
Cure Schedule (Pre-Test Conditioning): Not specified / As received
[GSFC20794] WATER BASE TORQUE LACQUER WLS 103-3 PINK/F
EXCEEDS STANDARD THRESHOLD (TML 2.78% > 1.0%, CVCM 0.49% > 0.10%) Category: Coatings, Conformal Coatings, Paints & Primers (LACQUER)
Material Designation / Composition: WATER BASE TORQUE LACQUER WLS 103-3 PINK/F
GSFC Data Reference ID: GSFC20794 (Test Year: 1992)
Manufacturer: WLS — WLS COATINGS INC. t LOS ANGELES, CA
ASTM E595 Outgassing Test Results (24h at 125 °C in Vacuum, Collector at 25 °C): Total Mass Loss (TML) = 2.78% | Collected Volatile Condensable Material (CVCM) = 0.49% | Water Vapor Regained (WVR) = 0.16%
Cure Schedule (Pre-Test Conditioning): Step 1 (Time: 24H, Temp: 25 °C, Atm: AIR)
[GSFC29620] WHITE NOTATION INK, 12076X
EXCEEDS STANDARD THRESHOLD (TML 1.07% > 1.0%) Category: Coatings, Conformal Coatings, Paints & Primers (PAINT)
Material Designation / Composition: WHITE NOTATION INK, 12076X
GSFC Data Reference ID: GSFC29620 (Test Year: 2005)
Manufacturer: PRT — Manufacturer Code PRT
ASTM E595 Outgassing Test Results (24h at 125 °C in Vacuum, Collector at 25 °C): Total Mass Loss (TML) = 1.07% | Collected Volatile Condensable Material (CVCM) = 0% | Water Vapor Regained (WVR) = 0.91%
Cure Schedule (Pre-Test Conditioning): Not specified / As received
[GSFC27856] WHITE PAINT ON MAGNETIC CORES
EXCEEDS STANDARD THRESHOLD (TML 4.96% > 1.0%, CVCM 0.91% > 0.10%) Category: Coatings, Conformal Coatings, Paints & Primers (PAINT)
Material Designation / Composition: WHITE PAINT ON MAGNETIC CORES
GSFC Data Reference ID: GSFC27856 (Test Year: 2002)
Manufacturer: ZZZ — MANUFACTURER UNKNOWN
ASTM E595 Outgassing Test Results (24h at 125 °C in Vacuum, Collector at 25 °C): Total Mass Loss (TML) = 4.96% | Collected Volatile Condensable Material (CVCM) = 0.91% | Water Vapor Regained (WVR) = 0.22%
Cure Schedule (Pre-Test Conditioning): Not specified / As received
[GSFC14549] WSTF 85-18586 DC 3140 SILICONE ROUND ROBIN
EXCEEDS STANDARD THRESHOLD (TML 1.39% > 1.0%, CVCM 0.49% > 0.10%) Category: Coatings, Conformal Coatings, Paints & Primers (COATING)
Material Designation / Composition: WSTF 85-18586 DC 3140 SILICONE ROUND ROBIN
GSFC Data Reference ID: GSFC14549 (Test Year: 1985)
Manufacturer: ZZZ — MANUFACTURER UNKNOWN
ASTM E595 Outgassing Test Results (24h at 125 °C in Vacuum, Collector at 25 °C): Total Mass Loss (TML) = 1.39% | Collected Volatile Condensable Material (CVCM) = 0.49% | Water Vapor Regained (WVR) = 0.01%
Cure Schedule (Pre-Test Conditioning): Not specified / As received
[GSFC10589] X1-2561 A/B AS 10/0.2 BW CLEAR SILICONE COATING
PASS — Meets NASA Standard Low-Outgassing Screening Criteria (TML ≤ 1.0%, CVCM ≤ 0.10%) Category: Coatings, Conformal Coatings, Paints & Primers (CONF COAT)
Material Designation / Composition: X1-2561 A/B AS 10/0.2 BW CLEAR SILICONE COATING
GSFC Data Reference ID: GSFC10589 (Test Year: 1979)
Manufacturer: DCC — DOW CORNING CORP., MIDLAND, MI
ASTM E595 Outgassing Test Results (24h at 125 °C in Vacuum, Collector at 25 °C): Total Mass Loss (TML) = 0.1% | Collected Volatile Condensable Material (CVCM) = 0% | Water Vapor Regained (WVR) = 0%
Cure Schedule (Pre-Test Conditioning): Step 1 (Time: 14D, Temp: 25 °C, Atm: AIR)
[GSFC07994] X1-2561 A/B AS 10/1 BW CLEAR SILICONE COATING
PASS — Meets NASA Standard Low-Outgassing Screening Criteria (TML ≤ 1.0%, CVCM ≤ 0.10%) Category: Coatings, Conformal Coatings, Paints & Primers (CONF COAT)
Material Designation / Composition: X1-2561 A/B AS 10/1 BW CLEAR SILICONE COATING
GSFC Data Reference ID: GSFC07994 (Test Year: 1976)
Manufacturer: DCC — DOW CORNING CORP., MIDLAND, MI
ASTM E595 Outgassing Test Results (24h at 125 °C in Vacuum, Collector at 25 °C): Total Mass Loss (TML) = 0.19% | Collected Volatile Condensable Material (CVCM) = 0.03% | Water Vapor Regained (WVR) = 0.01%
Cure Schedule (Pre-Test Conditioning): Step 1 (Time: 7D, Temp: 25 °C, Atm: AIR) → Step 2 (Time: 1H, Temp: 100 °C, Atm: AIR)
[GSFC08297] X1-2561 A/B AS 10/1 BW CLEAR SILICONE COATING
PASS — Meets NASA Standard Low-Outgassing Screening Criteria (TML ≤ 1.0%, CVCM ≤ 0.10%) Category: Coatings, Conformal Coatings, Paints & Primers (CONF COAT)
Material Designation / Composition: X1-2561 A/B AS 10/1 BW CLEAR SILICONE COATING
GSFC Data Reference ID: GSFC08297 (Test Year: 1977)
Manufacturer: DCC — DOW CORNING CORP., MIDLAND, MI
ASTM E595 Outgassing Test Results (24h at 125 °C in Vacuum, Collector at 25 °C): Total Mass Loss (TML) = 0.06% | Collected Volatile Condensable Material (CVCM) = 0.03% | Water Vapor Regained (WVR) = 0%
Cure Schedule (Pre-Test Conditioning): Step 1 (Time: 21D, Temp: 25 °C, Atm: AIR)
[GSFC08249] X1-2577 CLEAR POLYDIMETHYL SILOXANE - ONE PART
EXCEEDS STANDARD THRESHOLD (TML 2.20% > 1.0%, CVCM 0.52% > 0.10%) Category: Coatings, Conformal Coatings, Paints & Primers (CONF COAT)
Material Designation / Composition: X1-2577 CLEAR POLYDIMETHYL SILOXANE - ONE PART
GSFC Data Reference ID: GSFC08249 (Test Year: 1977)
Manufacturer: DCC — DOW CORNING CORP., MIDLAND, MI
ASTM E595 Outgassing Test Results (24h at 125 °C in Vacuum, Collector at 25 °C): Total Mass Loss (TML) = 2.2% | Collected Volatile Condensable Material (CVCM) = 0.52% | Water Vapor Regained (WVR) = 0%
Cure Schedule (Pre-Test Conditioning): Step 1 (Time: 7D, Temp: 25 °C, Atm: AIR)
[GSFC05112] XR-6-2205 ONE PART SILICONE
EXCEEDS STANDARD THRESHOLD (TML 2.85% > 1.0%) Category: Coatings, Conformal Coatings, Paints & Primers (CONF COAT)
Material Designation / Composition: XR-6-2205 ONE PART SILICONE
GSFC Data Reference ID: GSFC05112 (Test Year: 1973)
Manufacturer: DCC — DOW CORNING CORP., MIDLAND, MI
ASTM E595 Outgassing Test Results (24h at 125 °C in Vacuum, Collector at 25 °C): Total Mass Loss (TML) = 2.85% | Collected Volatile Condensable Material (CVCM) = 0.09% | Water Vapor Regained (WVR) = N/A%
Cure Schedule (Pre-Test Conditioning): Step 1 (Time: 7D, Temp: 25 °C, Atm: AIR)
[GSFC08183] XT40-110/CAT 23A/DYE 7GA AS 454/1.3/0.1 PBW SILICONE
EXCEEDS STANDARD THRESHOLD (TML 3.55% > 1.0%, CVCM 1.26% > 0.10%) Category: Coatings, Conformal Coatings, Paints & Primers (COATING)
Material Designation / Composition: XT40-110/CAT 23A/DYE 7GA AS 454/1.3/0.1 PBW SILICONE
GSFC Data Reference ID: GSFC08183 (Test Year: 1977)
Manufacturer: DCC — DOW CORNING CORP., MIDLAND, MI
ASTM E595 Outgassing Test Results (24h at 125 °C in Vacuum, Collector at 25 °C): Total Mass Loss (TML) = 3.55% | Collected Volatile Condensable Material (CVCM) = 1.26% | Water Vapor Regained (WVR) = 0%
Cure Schedule (Pre-Test Conditioning): Step 1 (Time: 1H, Temp: 74 °C, Atm: AIR)
[GSFC08186] XT40-110/CAT 23A/DYE 7GA AS 454/1.3/0.1 PBW SILICONE
EXCEEDS STANDARD THRESHOLD (TML 2.28% > 1.0%, CVCM 1.22% > 0.10%) Category: Coatings, Conformal Coatings, Paints & Primers (COATING)
Material Designation / Composition: XT40-110/CAT 23A/DYE 7GA AS 454/1.3/0.1 PBW SILICONE
GSFC Data Reference ID: GSFC08186 (Test Year: 1977)
Manufacturer: DCC — DOW CORNING CORP., MIDLAND, MI
ASTM E595 Outgassing Test Results (24h at 125 °C in Vacuum, Collector at 25 °C): Total Mass Loss (TML) = 2.28% | Collected Volatile Condensable Material (CVCM) = 1.22% | Water Vapor Regained (WVR) = 0.05%
Cure Schedule (Pre-Test Conditioning): Step 1 (Time: 1H, Temp: 74 °C, Atm: AIR) → Step 2 (Time: 6H, Temp: 100 °C, Atm: AIR)
[GSFC10487] XU 218 HP POLYIMIDE BULK MATERIAL
EXCEEDS STANDARD THRESHOLD (TML 2.32% > 1.0%) Category: Coatings, Conformal Coatings, Paints & Primers (CONF COAT)
Material Designation / Composition: XU 218 HP POLYIMIDE BULK MATERIAL
GSFC Data Reference ID: GSFC10487 (Test Year: 1979)
Manufacturer: CIB — CIBA GEIGY CORPORATION, IIAWTIIORNE, NY
ASTM E595 Outgassing Test Results (24h at 125 °C in Vacuum, Collector at 25 °C): Total Mass Loss (TML) = 2.32% | Collected Volatile Condensable Material (CVCM) = 0% | Water Vapor Regained (WVR) = 0.84%
Cure Schedule (Pre-Test Conditioning): Not specified / As received
[GSFC07520] Y-210 VARNISH - THERMODUR
EXCEEDS STANDARD THRESHOLD (TML 1.27% > 1.0%, CVCM 0.24% > 0.10%) Category: Coatings, Conformal Coatings, Paints & Primers (VARNISH)
Material Designation / Composition: Y-210 VARNISH - THERMODUR
GSFC Data Reference ID: GSFC07520 (Test Year: 1976)
Manufacturer: STV — STERLING VARNISH, SEWICKLEY, PA
ASTM E595 Outgassing Test Results (24h at 125 °C in Vacuum, Collector at 25 °C): Total Mass Loss (TML) = 1.27% | Collected Volatile Condensable Material (CVCM) = 0.24% | Water Vapor Regained (WVR) = 0.1%
Cure Schedule (Pre-Test Conditioning): Step 1 (Time: 20H, Temp: 149 °C, Atm: AIR)
[GSFC07664] Y-210 VARNISH - THERMODUR
PASS — Meets NASA Standard Low-Outgassing Screening Criteria (TML ≤ 1.0%, CVCM ≤ 0.10%) Category: Coatings, Conformal Coatings, Paints & Primers (VARNISH)
Material Designation / Composition: Y-210 VARNISH - THERMODUR
GSFC Data Reference ID: GSFC07664 (Test Year: 1976)
Manufacturer: STV — STERLING VARNISH, SEWICKLEY, PA
ASTM E595 Outgassing Test Results (24h at 125 °C in Vacuum, Collector at 25 °C): Total Mass Loss (TML) = 0.56% | Collected Volatile Condensable Material (CVCM) = 0.07% | Water Vapor Regained (WVR) = 0.19%
Cure Schedule (Pre-Test Conditioning): Step 1 (Time: 20H, Temp: 149 °C, Atm: AIR) → Step 2 (Time: 24H, Temp: 125 °C, Atm: E-6)
[GSFC05200] Y-210 VARNISH INSULATION
EXCEEDS STANDARD THRESHOLD (TML 3.66% > 1.0%, CVCM 0.22% > 0.10%) Category: Coatings, Conformal Coatings, Paints & Primers (VARNISH)
Material Designation / Composition: Y-210 VARNISH INSULATION
GSFC Data Reference ID: GSFC05200 (Test Year: 1973)
Manufacturer: STV — STERLING VARNISH, SEWICKLEY, PA
ASTM E595 Outgassing Test Results (24h at 125 °C in Vacuum, Collector at 25 °C): Total Mass Loss (TML) = 3.66% | Collected Volatile Condensable Material (CVCM) = 0.22% | Water Vapor Regained (WVR) = N/A%
Cure Schedule (Pre-Test Conditioning): Not specified / As received
[GSFC20492] Y-632/Y-633 AS 1/1 PBV YELLOW EPOXY POLYAMIDE/F
EXCEEDS STANDARD THRESHOLD (TML 1.77% > 1.0%) Category: Coatings, Conformal Coatings, Paints & Primers (PRIMER)
Material Designation / Composition: Y-632/Y-633 AS 1/1 PBV YELLOW EPOXY POLYAMIDE/F
GSFC Data Reference ID: GSFC20492 (Test Year: 1992)
Manufacturer: LEN — LENMA,, INC., BALTIMORE, MD
ASTM E595 Outgassing Test Results (24h at 125 °C in Vacuum, Collector at 25 °C): Total Mass Loss (TML) = 1.77% | Collected Volatile Condensable Material (CVCM) = 0.03% | Water Vapor Regained (WVR) = 0.12%
Cure Schedule (Pre-Test Conditioning): Step 1 (Time: 24H, Temp: 25 °C, Atm: AIR)
[GSFC00481] Z 93 POTASSIUM SILICATE ZN02 WATER BASE
EXCEEDS STANDARD THRESHOLD (TML 2.54% > 1.0%) Category: Coatings, Conformal Coatings, Paints & Primers (PAINT)
Material Designation / Composition: Z 93 POTASSIUM SILICATE ZN02 WATER BASE
GSFC Data Reference ID: GSFC00481 (Test Year: 1968)
Manufacturer: GRU — GRUMMAN AEROSPACE CORPORAT1ON, BETHPAGE, LONG ISLAND, NY
ASTM E595 Outgassing Test Results (24h at 125 °C in Vacuum, Collector at 25 °C): Total Mass Loss (TML) = 2.54% | Collected Volatile Condensable Material (CVCM) = 0% | Water Vapor Regained (WVR) = N/A%
Cure Schedule (Pre-Test Conditioning): Step 1 (Temp: 25 °C, Atm: AIR)
[GSFC20707] Z 93 WHITE THERM CONTROL PAINT SAMPLE A
EXCEEDS STANDARD THRESHOLD (TML 2.47% > 1.0%) Category: Coatings, Conformal Coatings, Paints & Primers (PAINT)
Material Designation / Composition: Z 93 WHITE THERM CONTROL PAINT SAMPLE A
GSFC Data Reference ID: GSFC20707 (Test Year: 1992)
Manufacturer: ITR — IIT RESEARCH INSTITUTE, CHICAGO, IL
ASTM E595 Outgassing Test Results (24h at 125 °C in Vacuum, Collector at 25 °C): Total Mass Loss (TML) = 2.47% | Collected Volatile Condensable Material (CVCM) = 0% | Water Vapor Regained (WVR) = 2.08%
Cure Schedule (Pre-Test Conditioning): Step 1 (Time: 24H, Temp: 25 °C, Atm: AIR)
[GSFC20710] Z 93 WHITE THERM CONTROL PAINT SAMPLE B
EXCEEDS STANDARD THRESHOLD (TML 2.60% > 1.0%) Category: Coatings, Conformal Coatings, Paints & Primers (PAINT)
Material Designation / Composition: Z 93 WHITE THERM CONTROL PAINT SAMPLE B
GSFC Data Reference ID: GSFC20710 (Test Year: 1992)
Manufacturer: ITR — IIT RESEARCH INSTITUTE, CHICAGO, IL
ASTM E595 Outgassing Test Results (24h at 125 °C in Vacuum, Collector at 25 °C): Total Mass Loss (TML) = 2.6% | Collected Volatile Condensable Material (CVCM) = 0% | Water Vapor Regained (WVR) = 1.97%
Cure Schedule (Pre-Test Conditioning): Step 1 (Time: 96H, Temp: 25 °C, Atm: AIR)
[GSFC30433] Z EPOXY COATING, GRAY (PROPRIETARY)
EXCEEDS STANDARD THRESHOLD (TML 9.30% > 1.0%) Category: Coatings, Conformal Coatings, Paints & Primers (COATING)
Material Designation / Composition: Z EPOXY COATING, GRAY (PROPRIETARY)
GSFC Data Reference ID: GSFC30433 (Test Year: 2007)
Manufacturer: MAH — MAGNETICS, BUTLER, PA
ASTM E595 Outgassing Test Results (24h at 125 °C in Vacuum, Collector at 25 °C): Total Mass Loss (TML) = 9.3% | Collected Volatile Condensable Material (CVCM) = 0.07% | Water Vapor Regained (WVR) = 0.16%
Cure Schedule (Pre-Test Conditioning): Step 1 (Time: 1H, Temp: 200 °C, Atm: AIR)
[GSFC02791] Z-6040 SILANE PRIMER
EXCEEDS STANDARD THRESHOLD (TML 7.97% > 1.0%, CVCM 1.46% > 0.10%) Category: Coatings, Conformal Coatings, Paints & Primers (PRIMER)
Material Designation / Composition: Z-6040 SILANE PRIMER
GSFC Data Reference ID: GSFC02791 (Test Year: 1971)
Manufacturer: DCC — DOW CORNING CORP., MIDLAND, MI
ASTM E595 Outgassing Test Results (24h at 125 °C in Vacuum, Collector at 25 °C): Total Mass Loss (TML) = 7.97% | Collected Volatile Condensable Material (CVCM) = 1.46% | Water Vapor Regained (WVR) = N/A%
Cure Schedule (Pre-Test Conditioning): Step 1 (Time: 24H, Temp: 25 °C, Atm: AIR)
[GSFC31513] Z302 POLYURETHANE PAINT
PASS — Meets NASA Standard Low-Outgassing Screening Criteria (TML ≤ 1.0%, CVCM ≤ 0.10%) Category: Coatings, Conformal Coatings, Paints & Primers (COATING)
Material Designation / Composition: Z302 POLYURETHANE PAINT
GSFC Data Reference ID: GSFC31513 (Test Year: 2009)
Manufacturer: LOR — LORD CORPORATION, ERIE, PA, INDUSTRIAL COATINGS DIVISION
ASTM E595 Outgassing Test Results (24h at 125 °C in Vacuum, Collector at 25 °C): Total Mass Loss (TML) = 0.75% | Collected Volatile Condensable Material (CVCM) = 0.01% | Water Vapor Regained (WVR) = 0.55%
Cure Schedule (Pre-Test Conditioning): Step 1 (Time: 4H, Temp: 65 °C, Atm: HUM) → Step 2 (Time: 48, Temp: 125 °C, Atm: AIR)
[GSFC31441] Z306 POLYURETHANE PAINT
EXCEEDS STANDARD THRESHOLD (TML 1.35% > 1.0%) Category: Coatings, Conformal Coatings, Paints & Primers (PAINT)
Material Designation / Composition: Z306 POLYURETHANE PAINT
GSFC Data Reference ID: GSFC31441 (Test Year: 2009)
Manufacturer: LOR — LORD CORPORATION, ERIE, PA, INDUSTRIAL COATINGS DIVISION
ASTM E595 Outgassing Test Results (24h at 125 °C in Vacuum, Collector at 25 °C): Total Mass Loss (TML) = 1.35% | Collected Volatile Condensable Material (CVCM) = 0.06% | Water Vapor Regained (WVR) = 0.85%
Cure Schedule (Pre-Test Conditioning): Step 1 (Time: 4H, Temp: 65 °C, Atm: HUM) → Step 2 (Time: 48H, Temp: 125 °C, Atm: AIR)
[GSFC31684] Z306 POLYURETHANE PAINT
EXCEEDS STANDARD THRESHOLD (TML 16.24% > 1.0%) Category: Coatings, Conformal Coatings, Paints & Primers (PAINT)
Material Designation / Composition: Z306 POLYURETHANE PAINT
GSFC Data Reference ID: GSFC31684 (Test Year: 2009)
Manufacturer: LOR — LORD CORPORATION, ERIE, PA, INDUSTRIAL COATINGS DIVISION
ASTM E595 Outgassing Test Results (24h at 125 °C in Vacuum, Collector at 25 °C): Total Mass Loss (TML) = 16.24% | Collected Volatile Condensable Material (CVCM) = 0.06% | Water Vapor Regained (WVR) = 0.69%
Cure Schedule (Pre-Test Conditioning): Not specified / As received
[GSFC32464] Z93C55 DISSIPATIVE WHITE SILICATE PAINT
EXCEEDS STANDARD THRESHOLD (TML 5.82% > 1.0%) Category: Coatings, Conformal Coatings, Paints & Primers (PAINT, DISSIPATIVE)
Material Designation / Composition: Z93C55 DISSIPATIVE WHITE SILICATE PAINT
GSFC Data Reference ID: GSFC32464 (Test Year: 2011)
Manufacturer: ALN — Manufacturer Code ALN
ASTM E595 Outgassing Test Results (24h at 125 °C in Vacuum, Collector at 25 °C): Total Mass Loss (TML) = 5.82% | Collected Volatile Condensable Material (CVCM) = 0% | Water Vapor Regained (WVR) = 1.73%
Cure Schedule (Pre-Test Conditioning): Step 1 (Time: 14D, Temp: 25 °C, Atm: AIR)
[GSFC15960] ZINC ORTHOTITINATE WHITE PAINT (ZOT)
EXCEEDS STANDARD THRESHOLD (TML 2.48% > 1.0%) Category: Coatings, Conformal Coatings, Paints & Primers (PAINT)
Material Designation / Composition: ZINC ORTHOTITINATE WHITE PAINT (ZOT)
GSFC Data Reference ID: GSFC15960 (Test Year: 1986)
Manufacturer: ITR — IIT RESEARCH INSTITUTE, CHICAGO, IL
ASTM E595 Outgassing Test Results (24h at 125 °C in Vacuum, Collector at 25 °C): Total Mass Loss (TML) = 2.48% | Collected Volatile Condensable Material (CVCM) = 0% | Water Vapor Regained (WVR) = 1.28%
Cure Schedule (Pre-Test Conditioning): Step 1 (Time: 10D, Temp: 25 °C, Atm: AIR)
[GSFC35433] ZW-41407-TC MAGNET WITH ELECTROSTATIC EPOXY-POLYAMIDE
PASS — Meets NASA Standard Low-Outgassing Screening Criteria (TML ≤ 1.0%, CVCM ≤ 0.10%) Category: Coatings, Conformal Coatings, Paints & Primers (MAGNET COATING)
Material Designation / Composition: ZW-41407-TC MAGNET WITH ELECTROSTATIC EPOXY-POLYAMIDE
GSFC Data Reference ID: GSFC35433 (Test Year: 2015)
Manufacturer: MAH — MAGNETICS, BUTLER, PA
ASTM E595 Outgassing Test Results (24h at 125 °C in Vacuum, Collector at 25 °C): Total Mass Loss (TML) = 0.02% | Collected Volatile Condensable Material (CVCM) = 0% | Water Vapor Regained (WVR) = 0.02%
Cure Schedule (Pre-Test Conditioning): Not specified / As received
[GSFC02537] ZYTEL 61 IN ALCOHOL
EXCEEDS STANDARD THRESHOLD (TML 2.32% > 1.0%, CVCM 0.22% > 0.10%) Category: Coatings, Conformal Coatings, Paints & Primers (COATING)
Material Designation / Composition: ZYTEL 61 IN ALCOHOL
GSFC Data Reference ID: GSFC02537 (Test Year: 1971)
Manufacturer: DUP — E I DUPONT DE NEMOURS AND CO., INC., WILMINGTON, DE, ELASTOMER CHEMICALS DEPARTMENT, FABRICS AND FINISItES DEPARTMENT, FILM DEPARTMENT, PLASTICS DEPARTMENT
ASTM E595 Outgassing Test Results (24h at 125 °C in Vacuum, Collector at 25 °C): Total Mass Loss (TML) = 2.32% | Collected Volatile Condensable Material (CVCM) = 0.22% | Water Vapor Regained (WVR) = N/A%
Cure Schedule (Pre-Test Conditioning): Step 1 (Time: 30M, Temp: 25 °C, Atm: AIR) → Step 2 (Time: 2H, Temp: 90 °C, Atm: AIR)

File: catalog/coatings-paints-primers-p01.html (part 2 of 2)
NASA Outgassing Database: Coatings, Conformal Coatings, Paints & Primers (Part 1 of 17 — Records 1–100 of 1630)
Material Designation / Composition: ADIPRENE L100/MOCA AS 8/1 BW POLYURETHANE DEGASSED
GSFC Data Reference ID: GSFC04964 (Test Year: 1973)
Manufacturer: DUP — E I DUPONT DE NEMOURS AND CO., INC., WILMINGTON, DE, ELASTOMER CHEMICALS DEPARTMENT, FABRICS AND FINISItES DEPARTMENT, FILM DEPARTMENT, PLASTICS DEPARTMENT
ASTM E595 Outgassing Test Results (24h at 125 °C in Vacuum, Collector at 25 °C): Total Mass Loss (TML) = 0.56% | Collected Volatile Condensable Material (CVCM) = 0.13% | Water Vapor Regained (WVR) = N/A%
Cure Schedule (Pre-Test Conditioning): Step 1 (Time: 18H, Temp: 25 °C, Atm: AIR) → Step 2 (Time: 3H, Temp: 100 °C, Atm: AIR)
[GSFC04648] AED BLUE EPOXY M1207/CA118/MIBK AS 97/3/35 BW
EXCEEDS STANDARD THRESHOLD (TML 2.08% > 1.0%, CVCM 0.21% > 0.10%) Category: Coatings, Conformal Coatings, Paints & Primers (PAINT)
Material Designation / Composition: AED BLUE EPOXY M1207/CA118/MIBK AS 97/3/35 BW
GSFC Data Reference ID: GSFC04648 (Test Year: 1972)
Manufacturer: ARM — JOHN L ARMITAGE & CO., NEWARK, NJ
ASTM E595 Outgassing Test Results (24h at 125 °C in Vacuum, Collector at 25 °C): Total Mass Loss (TML) = 2.08% | Collected Volatile Condensable Material (CVCM) = 0.21% | Water Vapor Regained (WVR) = N/A%
Cure Schedule (Pre-Test Conditioning): Step 1 (Time: 1H, Temp: 25 °C, Atm: AIR) → Step 2 (Time: 2H, Temp: 125 °C, Atm: AIR)
[GSFC28825] AEROGLAZE 306 PAINT OVER CHEMLOK AP-131 PRIMER/F
EXCEEDS STANDARD THRESHOLD (TML 1.80% > 1.0%) Category: Coatings, Conformal Coatings, Paints & Primers (PAINT)
Material Designation / Composition: AEROGLAZE 306 PAINT OVER CHEMLOK AP-131 PRIMER/F
GSFC Data Reference ID: GSFC28825 (Test Year: 2004)
Manufacturer: ZZZ — MANUFACTURER UNKNOWN
ASTM E595 Outgassing Test Results (24h at 125 °C in Vacuum, Collector at 25 °C): Total Mass Loss (TML) = 1.8% | Collected Volatile Condensable Material (CVCM) = 0.03% | Water Vapor Regained (WVR) = 0.96%
Cure Schedule (Pre-Test Conditioning): Step 1 (Time: 24H, Temp: 25 °C, Atm: AIR) → Step 2 (Time: 16H, Temp: 65 °C, Atm: AIR)
[GSFC35115] AEROGLAZE 9924 WASH PRIMER
EXCEEDS STANDARD THRESHOLD (TML 4.59% > 1.0%, CVCM 0.19% > 0.10%) Category: Coatings, Conformal Coatings, Paints & Primers (PRIMER)
Material Designation / Composition: AEROGLAZE 9924 WASH PRIMER
GSFC Data Reference ID: GSFC35115 (Test Year: 2014)
Manufacturer: LOR — LORD CORPORATION, ERIE, PA, INDUSTRIAL COATINGS DIVISION
ASTM E595 Outgassing Test Results (24h at 125 °C in Vacuum, Collector at 25 °C): Total Mass Loss (TML) = 4.59% | Collected Volatile Condensable Material (CVCM) = 0.19% | Water Vapor Regained (WVR) = 0.6%
Cure Schedule (Pre-Test Conditioning): Not specified / As received
[GSFC27694] AEROGLAZE 9929 (LOT 01011001)+A 276 (PANEL G)
EXCEEDS STANDARD THRESHOLD (TML 4.65% > 1.0%) Category: Coatings, Conformal Coatings, Paints & Primers (PAINT)
Material Designation / Composition: AEROGLAZE 9929 (LOT 01011001)+A 276 (PANEL G)
GSFC Data Reference ID: GSFC27694 (Test Year: 2001)
Manufacturer: HCC — HUGHSON CHEMICALS, LORD CORPORATION, ERIE, PA
ASTM E595 Outgassing Test Results (24h at 125 °C in Vacuum, Collector at 25 °C): Total Mass Loss (TML) = 4.65% | Collected Volatile Condensable Material (CVCM) = 0.05% | Water Vapor Regained (WVR) = 0.38%
Cure Schedule (Pre-Test Conditioning): Not specified / As received
[GSFC27691] AEROGLAZE 9929 (LOT 92861001)+A 276 (PANEL F)
EXCEEDS STANDARD THRESHOLD (TML 4.31% > 1.0%) Category: Coatings, Conformal Coatings, Paints & Primers (PAINT)
Material Designation / Composition: AEROGLAZE 9929 (LOT 92861001)+A 276 (PANEL F)
GSFC Data Reference ID: GSFC27691 (Test Year: 2001)
Manufacturer: HCC — HUGHSON CHEMICALS, LORD CORPORATION, ERIE, PA
ASTM E595 Outgassing Test Results (24h at 125 °C in Vacuum, Collector at 25 °C): Total Mass Loss (TML) = 4.31% | Collected Volatile Condensable Material (CVCM) = 0.05% | Water Vapor Regained (WVR) = 0.39%
Cure Schedule (Pre-Test Conditioning): Not specified / As received
[GSFC27679] AEROGLAZE 9929 (LOT#01011001) (PANEL E)
EXCEEDS STANDARD THRESHOLD (TML 2.68% > 1.0%) Category: Coatings, Conformal Coatings, Paints & Primers (PRIMER)
Material Designation / Composition: AEROGLAZE 9929 (LOT#01011001) (PANEL E)
GSFC Data Reference ID: GSFC27679 (Test Year: 2001)
Manufacturer: LOR — LORD CORPORATION, ERIE, PA, INDUSTRIAL COATINGS DIVISION
ASTM E595 Outgassing Test Results (24h at 125 °C in Vacuum, Collector at 25 °C): Total Mass Loss (TML) = 2.68% | Collected Volatile Condensable Material (CVCM) = 0.04% | Water Vapor Regained (WVR) = 0.31%
Cure Schedule (Pre-Test Conditioning): Not specified / As received
[GSFC27676] AEROGLAZE 9929 (LOT#92861001) (PANEL D)
EXCEEDS STANDARD THRESHOLD (TML 2.42% > 1.0%) Category: Coatings, Conformal Coatings, Paints & Primers (PRIMER)
Material Designation / Composition: AEROGLAZE 9929 (LOT#92861001) (PANEL D)
GSFC Data Reference ID: GSFC27676 (Test Year: 2001)
Manufacturer: LOR — LORD CORPORATION, ERIE, PA, INDUSTRIAL COATINGS DIVISION
ASTM E595 Outgassing Test Results (24h at 125 °C in Vacuum, Collector at 25 °C): Total Mass Loss (TML) = 2.42% | Collected Volatile Condensable Material (CVCM) = 0.05% | Water Vapor Regained (WVR) = 0.31%
Cure Schedule (Pre-Test Conditioning): Not specified / As received
[GSFC25246] AEROGLAZE 9929 EPOXY PRIMER CONTROL/F
PASS — Meets NASA Standard Low-Outgassing Screening Criteria (TML ≤ 1.0%, CVCM ≤ 0.10%) Category: Coatings, Conformal Coatings, Paints & Primers (PRIMER)
Material Designation / Composition: AEROGLAZE 9929 EPOXY PRIMER CONTROL/F
GSFC Data Reference ID: GSFC25246 (Test Year: 1998)
Manufacturer: LOR — LORD CORPORATION, ERIE, PA, INDUSTRIAL COATINGS DIVISION
ASTM E595 Outgassing Test Results (24h at 125 °C in Vacuum, Collector at 25 °C): Total Mass Loss (TML) = 0.63% | Collected Volatile Condensable Material (CVCM) = 0.05% | Water Vapor Regained (WVR) = 0.25%
Cure Schedule (Pre-Test Conditioning): Step 1 (Time: 48H, Temp: 100 °C, Atm: E-2)
[GSFC25243] AEROGLAZE 9929 EPOXY PRIMER LAB/F
PASS — Meets NASA Standard Low-Outgassing Screening Criteria (TML ≤ 1.0%, CVCM ≤ 0.10%) Category: Coatings, Conformal Coatings, Paints & Primers (PRIMER)
Material Designation / Composition: AEROGLAZE 9929 EPOXY PRIMER LAB/F
GSFC Data Reference ID: GSFC25243 (Test Year: 1998)
Manufacturer: LOR — LORD CORPORATION, ERIE, PA, INDUSTRIAL COATINGS DIVISION
ASTM E595 Outgassing Test Results (24h at 125 °C in Vacuum, Collector at 25 °C): Total Mass Loss (TML) = 0.61% | Collected Volatile Condensable Material (CVCM) = 0.06% | Water Vapor Regained (WVR) = 0.26%
Cure Schedule (Pre-Test Conditioning): Step 1 (Time: 48H, Temp: 100 °C, Atm: E-2)
[GSFC33475] AEROGLAZE 9929 PRIMER
EXCEEDS STANDARD THRESHOLD (TML 1.85% > 1.0%) Category: Coatings, Conformal Coatings, Paints & Primers (PRIMER)
Material Designation / Composition: AEROGLAZE 9929 PRIMER
GSFC Data Reference ID: GSFC33475 (Test Year: 2012)
Manufacturer: LOR — LORD CORPORATION, ERIE, PA, INDUSTRIAL COATINGS DIVISION
ASTM E595 Outgassing Test Results (24h at 125 °C in Vacuum, Collector at 25 °C): Total Mass Loss (TML) = 1.85% | Collected Volatile Condensable Material (CVCM) = 0.02% | Water Vapor Regained (WVR) = 0.28%
Cure Schedule (Pre-Test Conditioning): Not specified / As received
[GSFC33472] AEROGLAZE 9929 PRIMER - VACUUM BAKED
PASS — Meets NASA Standard Low-Outgassing Screening Criteria (TML ≤ 1.0%, CVCM ≤ 0.10%) Category: Coatings, Conformal Coatings, Paints & Primers (PRIMER)
Material Designation / Composition: AEROGLAZE 9929 PRIMER - VACUUM BAKED
GSFC Data Reference ID: GSFC33472 (Test Year: 2012)
Manufacturer: LOR — LORD CORPORATION, ERIE, PA, INDUSTRIAL COATINGS DIVISION
ASTM E595 Outgassing Test Results (24h at 125 °C in Vacuum, Collector at 25 °C): Total Mass Loss (TML) = 0.68% | Collected Volatile Condensable Material (CVCM) = 0.01% | Water Vapor Regained (WVR) = 0.31%
Cure Schedule (Pre-Test Conditioning): Step 1 (Time: 48H, Temp: 100 °C, Atm: E-2)
[GSFC21151] AEROGLAZE 9929 PRIMER YELLOW/GOLD EPOXY/F
EXCEEDS STANDARD THRESHOLD (TML 1.73% > 1.0%) Category: Coatings, Conformal Coatings, Paints & Primers (PRIMER)
Material Designation / Composition: AEROGLAZE 9929 PRIMER YELLOW/GOLD EPOXY/F
GSFC Data Reference ID: GSFC21151 (Test Year: 1993)
Manufacturer: LOR — LORD CORPORATION, ERIE, PA, INDUSTRIAL COATINGS DIVISION
ASTM E595 Outgassing Test Results (24h at 125 °C in Vacuum, Collector at 25 °C): Total Mass Loss (TML) = 1.73% | Collected Volatile Condensable Material (CVCM) = 0.07% | Water Vapor Regained (WVR) = 0.28%
Cure Schedule (Pre-Test Conditioning): Step 1 (Time: 28D, Temp: 25 °C, Atm: AIR)
[GSFC25393] AEROGLAZE Z-306 BLACK TOPCOAT/AP-134 PRIMER/F
EXCEEDS STANDARD THRESHOLD (TML 1.12% > 1.0%) Category: Coatings, Conformal Coatings, Paints & Primers (PAINT COMPOSITE)
Material Designation / Composition: AEROGLAZE Z-306 BLACK TOPCOAT/AP-134 PRIMER/F
GSFC Data Reference ID: GSFC25393 (Test Year: 1998)
Manufacturer: LOR — LORD CORPORATION, ERIE, PA, INDUSTRIAL COATINGS DIVISION
ASTM E595 Outgassing Test Results (24h at 125 °C in Vacuum, Collector at 25 °C): Total Mass Loss (TML) = 1.12% | Collected Volatile Condensable Material (CVCM) = 0.03% | Water Vapor Regained (WVR) = 0.59%
Cure Schedule (Pre-Test Conditioning): Step 1 (Time: 4H, Temp: 25 °C, Atm: AIR) → Step 2 (Time: 5H, Temp: 65 °C, Atm: AIR)
[GSFC25396] AEROGLAZE Z-306 BLACK TOPCOAT/AP-134 PRIMER/F
EXCEEDS STANDARD THRESHOLD (TML 1.43% > 1.0%) Category: Coatings, Conformal Coatings, Paints & Primers (PAINT COMPOSITE)
Material Designation / Composition: AEROGLAZE Z-306 BLACK TOPCOAT/AP-134 PRIMER/F
GSFC Data Reference ID: GSFC25396 (Test Year: 1998)
Manufacturer: LOR — LORD CORPORATION, ERIE, PA, INDUSTRIAL COATINGS DIVISION
ASTM E595 Outgassing Test Results (24h at 125 °C in Vacuum, Collector at 25 °C): Total Mass Loss (TML) = 1.43% | Collected Volatile Condensable Material (CVCM) = 0.04% | Water Vapor Regained (WVR) = 0.58%
Cure Schedule (Pre-Test Conditioning): Step 1 (Time: 7D, Temp: 25 °C, Atm: AIR)
[GSFC25249] AEROGLAZE Z202 WHITE TOPCOAT/9929 PRIMER CONTROL/F
PASS — Meets NASA Standard Low-Outgassing Screening Criteria (TML ≤ 1.0%, CVCM ≤ 0.10%) Category: Coatings, Conformal Coatings, Paints & Primers (PAINT SYSTEM)
Material Designation / Composition: AEROGLAZE Z202 WHITE TOPCOAT/9929 PRIMER CONTROL/F
GSFC Data Reference ID: GSFC25249 (Test Year: 1998)
Manufacturer: LOR — LORD CORPORATION, ERIE, PA, INDUSTRIAL COATINGS DIVISION
ASTM E595 Outgassing Test Results (24h at 125 °C in Vacuum, Collector at 25 °C): Total Mass Loss (TML) = 0.58% | Collected Volatile Condensable Material (CVCM) = 0.04% | Water Vapor Regained (WVR) = 0.42%
Cure Schedule (Pre-Test Conditioning): Step 1 (Time: 48H, Temp: 100 °C, Atm: E-2)
[GSFC25252] AEROGLAZE Z202 WHITE TOPCOAT/9929 PRIMER LAB/F
PASS — Meets NASA Standard Low-Outgassing Screening Criteria (TML ≤ 1.0%, CVCM ≤ 0.10%) Category: Coatings, Conformal Coatings, Paints & Primers (PAINT SYSTEM)
Material Designation / Composition: AEROGLAZE Z202 WHITE TOPCOAT/9929 PRIMER LAB/F
GSFC Data Reference ID: GSFC25252 (Test Year: 1998)
Manufacturer: LOR — LORD CORPORATION, ERIE, PA, INDUSTRIAL COATINGS DIVISION
ASTM E595 Outgassing Test Results (24h at 125 °C in Vacuum, Collector at 25 °C): Total Mass Loss (TML) = 0.67% | Collected Volatile Condensable Material (CVCM) = 0.04% | Water Vapor Regained (WVR) = 0.49%
Cure Schedule (Pre-Test Conditioning): Step 1 (Time: 48H, Temp: 100 °C, Atm: E-2)
[GSFC23718] AEROGLAZE Z306 BLACK TOPCOAT/9929 EPOXY PRIMER/F
EXCEEDS STANDARD THRESHOLD (TML 2.05% > 1.0%) Category: Coatings, Conformal Coatings, Paints & Primers (PAINT COMPOSITE)
Material Designation / Composition: AEROGLAZE Z306 BLACK TOPCOAT/9929 EPOXY PRIMER/F
GSFC Data Reference ID: GSFC23718 (Test Year: 1996)
Manufacturer: LOR — LORD CORPORATION, ERIE, PA, INDUSTRIAL COATINGS DIVISION
ASTM E595 Outgassing Test Results (24h at 125 °C in Vacuum, Collector at 25 °C): Total Mass Loss (TML) = 2.05% | Collected Volatile Condensable Material (CVCM) = 0.1% | Water Vapor Regained (WVR) = 0.53%
Cure Schedule (Pre-Test Conditioning): Step 1 (Time: 7D, Temp: 21 °C, Atm: AIR)
[GSFC23721] AEROGLAZE Z306 BLACK TOPCOAT/9929 EPOXY PRIMER/F
PASS — Meets NASA Standard Low-Outgassing Screening Criteria (TML ≤ 1.0%, CVCM ≤ 0.10%) Category: Coatings, Conformal Coatings, Paints & Primers (PAINT COMPOSITE)
Material Designation / Composition: AEROGLAZE Z306 BLACK TOPCOAT/9929 EPOXY PRIMER/F
GSFC Data Reference ID: GSFC23721 (Test Year: 1996)
Manufacturer: LOR — LORD CORPORATION, ERIE, PA, INDUSTRIAL COATINGS DIVISION
ASTM E595 Outgassing Test Results (24h at 125 °C in Vacuum, Collector at 25 °C): Total Mass Loss (TML) = 0.71% | Collected Volatile Condensable Material (CVCM) = 0% | Water Vapor Regained (WVR) = 0.5%
Cure Schedule (Pre-Test Conditioning): Step 1 (Time: 7D, Temp: 21 °C, Atm: AIR) → Step 2 (Time: 2D, Temp: 120 °C, Atm: E-6)
[GSFC23799] AEROGLAZE Z306 BLACK TOPCOAT/9929 EPOXY PRIMER/F
PASS — Meets NASA Standard Low-Outgassing Screening Criteria (TML ≤ 1.0%, CVCM ≤ 0.10%) Category: Coatings, Conformal Coatings, Paints & Primers (PAINT COMPOSITE)
Material Designation / Composition: AEROGLAZE Z306 BLACK TOPCOAT/9929 EPOXY PRIMER/F
GSFC Data Reference ID: GSFC23799 (Test Year: 1996)
Manufacturer: LOR — LORD CORPORATION, ERIE, PA, INDUSTRIAL COATINGS DIVISION
ASTM E595 Outgassing Test Results (24h at 125 °C in Vacuum, Collector at 25 °C): Total Mass Loss (TML) = 0.9% | Collected Volatile Condensable Material (CVCM) = 0.01% | Water Vapor Regained (WVR) = 0.34%
Cure Schedule (Pre-Test Conditioning): Step 1 (Time: 2D, Temp: 60 °C, Atm: E-6)
[GSFC23802] AEROGLAZE Z306 BLACK TOPCOAT/9929 EPOXY PRIMER/F
EXCEEDS STANDARD THRESHOLD (TML 1.16% > 1.0%) Category: Coatings, Conformal Coatings, Paints & Primers (PAINT COMPOSITE)
Material Designation / Composition: AEROGLAZE Z306 BLACK TOPCOAT/9929 EPOXY PRIMER/F
GSFC Data Reference ID: GSFC23802 (Test Year: 1996)
Manufacturer: LOR — LORD CORPORATION, ERIE, PA, INDUSTRIAL COATINGS DIVISION
ASTM E595 Outgassing Test Results (24h at 125 °C in Vacuum, Collector at 25 °C): Total Mass Loss (TML) = 1.16% | Collected Volatile Condensable Material (CVCM) = 0.04% | Water Vapor Regained (WVR) = 0.8%
Cure Schedule (Pre-Test Conditioning): Step 1 (Time: 48H, Temp: 80 °C, Atm: E-6)
[GSFC24488] AEROGLAZE Z306 BLACK TOPCOAT/9929 EPOXY PRIMER/F
PASS — Meets NASA Standard Low-Outgassing Screening Criteria (TML ≤ 1.0%, CVCM ≤ 0.10%) Category: Coatings, Conformal Coatings, Paints & Primers (PAINT COMPOSITE)
Material Designation / Composition: AEROGLAZE Z306 BLACK TOPCOAT/9929 EPOXY PRIMER/F
GSFC Data Reference ID: GSFC24488 (Test Year: 1997)
Manufacturer: AAC — ABLESTIK LABORATORIES, RANCHO DOMINGUEZ, CA
ASTM E595 Outgassing Test Results (24h at 125 °C in Vacuum, Collector at 25 °C): Total Mass Loss (TML) = 0.8% | Collected Volatile Condensable Material (CVCM) = 0.01% | Water Vapor Regained (WVR) = 0.45%
Cure Schedule (Pre-Test Conditioning): Step 1 (Time: 7D, Temp: 21 °C, Atm: AIR) → Step 2 (Time: 84H, Temp: 60 °C, Atm: E-7)
[GSFC24491] AEROGLAZE Z306 BLACK TOPCOAT/9929 EPOXY PRIMER/F
PASS — Meets NASA Standard Low-Outgassing Screening Criteria (TML ≤ 1.0%, CVCM ≤ 0.10%) Category: Coatings, Conformal Coatings, Paints & Primers (PAINT COMPOSITE)
Material Designation / Composition: AEROGLAZE Z306 BLACK TOPCOAT/9929 EPOXY PRIMER/F
GSFC Data Reference ID: GSFC24491 (Test Year: 1997)
Manufacturer: AAC — ABLESTIK LABORATORIES, RANCHO DOMINGUEZ, CA
ASTM E595 Outgassing Test Results (24h at 125 °C in Vacuum, Collector at 25 °C): Total Mass Loss (TML) = 0.6% | Collected Volatile Condensable Material (CVCM) = 0.01% | Water Vapor Regained (WVR) = 0.43%
Cure Schedule (Pre-Test Conditioning): Step 1 (Time: 7D, Temp: 21 °C, Atm: AIR) → Step 2 (Time: 48H, Temp: 120 °C, Atm: E-7)
[GSFC24375] AEROGLAZE Z306 BLACK TOPCOAT/9958 THINNER AS 10/1 BV
EXCEEDS STANDARD THRESHOLD (TML 1.11% > 1.0%) Category: Coatings, Conformal Coatings, Paints & Primers (PAINT SYSTEM)
Material Designation / Composition: AEROGLAZE Z306 BLACK TOPCOAT/9958 THINNER AS 10/1 BV
GSFC Data Reference ID: GSFC24375 (Test Year: 1997)
Manufacturer: LOR — LORD CORPORATION, ERIE, PA, INDUSTRIAL COATINGS DIVISION
ASTM E595 Outgassing Test Results (24h at 125 °C in Vacuum, Collector at 25 °C): Total Mass Loss (TML) = 1.11% | Collected Volatile Condensable Material (CVCM) = 0.01% | Water Vapor Regained (WVR) = 0.86%
Cure Schedule (Pre-Test Conditioning): Step 1 (Time: 15D, Temp: 25 °C, Atm: AIR) → Step 2 (Time: 48H, Temp: 100 °C, Atm: AIR)
[GSFC24381] AEROGLAZE Z306 BLACK TOPCOAT/9958 THINNER AS 10/1 BV
EXCEEDS STANDARD THRESHOLD (TML 1.29% > 1.0%) Category: Coatings, Conformal Coatings, Paints & Primers (PAINT SYSTEM)
Material Designation / Composition: AEROGLAZE Z306 BLACK TOPCOAT/9958 THINNER AS 10/1 BV
GSFC Data Reference ID: GSFC24381 (Test Year: 1997)
Manufacturer: LOR — LORD CORPORATION, ERIE, PA, INDUSTRIAL COATINGS DIVISION
ASTM E595 Outgassing Test Results (24h at 125 °C in Vacuum, Collector at 25 °C): Total Mass Loss (TML) = 1.29% | Collected Volatile Condensable Material (CVCM) = 0.04% | Water Vapor Regained (WVR) = 0.76%
Cure Schedule (Pre-Test Conditioning): Step 1 (Time: 15D, Temp: 25 °C, Atm: AIR) → Step 2 (Time: 48H, Temp: 100 °C, Atm: AIR)
[GSFC24948] AEROGLAZE Z306 BLACK TOPCOAT/9958 THINNER AS 10/1 BV
PASS — Meets NASA Standard Low-Outgassing Screening Criteria (TML ≤ 1.0%, CVCM ≤ 0.10%) Category: Coatings, Conformal Coatings, Paints & Primers (PAINT SYSTEM)
Material Designation / Composition: AEROGLAZE Z306 BLACK TOPCOAT/9958 THINNER AS 10/1 BV
GSFC Data Reference ID: GSFC24948 (Test Year: 1997)
Manufacturer: LOR — LORD CORPORATION, ERIE, PA, INDUSTRIAL COATINGS DIVISION
ASTM E595 Outgassing Test Results (24h at 125 °C in Vacuum, Collector at 25 °C): Total Mass Loss (TML) = 0.99% | Collected Volatile Condensable Material (CVCM) = 0.02% | Water Vapor Regained (WVR) = 0.71%
Cure Schedule (Pre-Test Conditioning): Step 1 (Time: 15D, Temp: 25 °C, Atm: AIR) → Step 2 (Time: 2D, Temp: 100 °C, Atm: E-6)
[GSFC20605] AEROGLAZE Z306 BLACK URETHANE PAINT LOT 204410
EXCEEDS STANDARD THRESHOLD (TML 1.95% > 1.0%) Category: Coatings, Conformal Coatings, Paints & Primers (PAINT)
Material Designation / Composition: AEROGLAZE Z306 BLACK URETHANE PAINT LOT 204410
GSFC Data Reference ID: GSFC20605 (Test Year: 1992)
Manufacturer: LOR — LORD CORPORATION, ERIE, PA, INDUSTRIAL COATINGS DIVISION
ASTM E595 Outgassing Test Results (24h at 125 °C in Vacuum, Collector at 25 °C): Total Mass Loss (TML) = 1.95% | Collected Volatile Condensable Material (CVCM) = 0.03% | Water Vapor Regained (WVR) = 0.68%
Cure Schedule (Pre-Test Conditioning): Step 1 (Time: 14D, Temp: 25 °C, Atm: AIR)
[GSFC33016] AEROGLAZE Z306 OVER AEROGLAZE 9924 PRIMER
EXCEEDS STANDARD THRESHOLD (TML 2.42% > 1.0%) Category: Coatings, Conformal Coatings, Paints & Primers (PAINT)
Material Designation / Composition: AEROGLAZE Z306 OVER AEROGLAZE 9924 PRIMER
GSFC Data Reference ID: GSFC33016 (Test Year: 2011)
Manufacturer: LOR — LORD CORPORATION, ERIE, PA, INDUSTRIAL COATINGS DIVISION
ASTM E595 Outgassing Test Results (24h at 125 °C in Vacuum, Collector at 25 °C): Total Mass Loss (TML) = 2.42% | Collected Volatile Condensable Material (CVCM) = 0.01% | Water Vapor Regained (WVR) = 1.1%
Cure Schedule (Pre-Test Conditioning): Step 1 (Time: 7D, Temp: 25 °C, Atm: AIR)
[GSFC33019] AEROGLAZE Z306 PLUS CATALYST 9995 OVER AEROGLAZE 9924 PRIMER
EXCEEDS STANDARD THRESHOLD (TML 3.25% > 1.0%) Category: Coatings, Conformal Coatings, Paints & Primers (PAINT)
Material Designation / Composition: AEROGLAZE Z306 PLUS CATALYST 9995 OVER AEROGLAZE 9924 PRIMER
GSFC Data Reference ID: GSFC33019 (Test Year: 2011)
Manufacturer: LOR — LORD CORPORATION, ERIE, PA, INDUSTRIAL COATINGS DIVISION
ASTM E595 Outgassing Test Results (24h at 125 °C in Vacuum, Collector at 25 °C): Total Mass Loss (TML) = 3.25% | Collected Volatile Condensable Material (CVCM) = 0.02% | Water Vapor Regained (WVR) = 1.13%
Cure Schedule (Pre-Test Conditioning): Step 1 (Time: 24H, Temp: 25 °C, Atm: AIR)
[GSFC35118] AEROGLAZE Z306 POLYURETHANE COATING
EXCEEDS STANDARD THRESHOLD (TML 2.48% > 1.0%) Category: Coatings, Conformal Coatings, Paints & Primers (POLYURETHANE COATING)
Material Designation / Composition: AEROGLAZE Z306 POLYURETHANE COATING
GSFC Data Reference ID: GSFC35118 (Test Year: 2014)
Manufacturer: LOR — LORD CORPORATION, ERIE, PA, INDUSTRIAL COATINGS DIVISION
ASTM E595 Outgassing Test Results (24h at 125 °C in Vacuum, Collector at 25 °C): Total Mass Loss (TML) = 2.48% | Collected Volatile Condensable Material (CVCM) = 0.06% | Water Vapor Regained (WVR) = 0.82%
Cure Schedule (Pre-Test Conditioning): Step 1 (Time: 16H, Temp: 66 °C, Atm: AIR)
[GSFC21319] AEROGLAZE Z306/F
EXCEEDS STANDARD THRESHOLD (TML 1.08% > 1.0%) Category: Coatings, Conformal Coatings, Paints & Primers (PAINT)
Material Designation / Composition: AEROGLAZE Z306/F
GSFC Data Reference ID: GSFC21319 (Test Year: 1993)
Manufacturer: LOR — LORD CORPORATION, ERIE, PA, INDUSTRIAL COATINGS DIVISION
ASTM E595 Outgassing Test Results (24h at 125 °C in Vacuum, Collector at 25 °C): Total Mass Loss (TML) = 1.08% | Collected Volatile Condensable Material (CVCM) = 0.1% | Water Vapor Regained (WVR) = 0.33%
Cure Schedule (Pre-Test Conditioning): Step 1 (Time: 7D, Temp: 25 °C, Atm: RH) → Step 2 (Time: 24H, Temp: 80 °C, Atm: E-6)
[GSFC21321] AEROGLAZE Z306/SPRAYLAT 8EP-611 PRIMER/F MULTI-CURE
EXCEEDS STANDARD THRESHOLD (TML 2.50% > 1.0%) Category: Coatings, Conformal Coatings, Paints & Primers (PAINT SYSTEM)
Material Designation / Composition: AEROGLAZE Z306/SPRAYLAT 8EP-611 PRIMER/F MULTI-CURE
GSFC Data Reference ID: GSFC21321 (Test Year: 1993)
Manufacturer: AFP — ALLIED SIGNAL, INCORPORATED, MORRISTOWN, NJ, ALLIED PLASTICS & ENGR MATERIALS DIVo, NORPLEX/OAK, HOOSICK FALLS, NY
ASTM E595 Outgassing Test Results (24h at 125 °C in Vacuum, Collector at 25 °C): Total Mass Loss (TML) = 2.5% | Collected Volatile Condensable Material (CVCM) = 0.09% | Water Vapor Regained (WVR) = 0.24%
Cure Schedule (Pre-Test Conditioning): Not specified / As received
[GSFC33025] AEROGLAZE Z307 PLUS CATALYST 9995 OVER AEROGLAZE 9924 PRIMER
EXCEEDS STANDARD THRESHOLD (TML 2.78% > 1.0%) Category: Coatings, Conformal Coatings, Paints & Primers (PAINT)
Material Designation / Composition: AEROGLAZE Z307 PLUS CATALYST 9995 OVER AEROGLAZE 9924 PRIMER
GSFC Data Reference ID: GSFC33025 (Test Year: 2011)
Manufacturer: LOR — LORD CORPORATION, ERIE, PA, INDUSTRIAL COATINGS DIVISION
ASTM E595 Outgassing Test Results (24h at 125 °C in Vacuum, Collector at 25 °C): Total Mass Loss (TML) = 2.78% | Collected Volatile Condensable Material (CVCM) = 0.02% | Water Vapor Regained (WVR) = 0.99%
Cure Schedule (Pre-Test Conditioning): Step 1 (Time: 24H, Temp: 25 °C, Atm: AIR)
[GSFC35565] AEROGLAZE Z307 POLYURETHANE COATING/F, BLACK
EXCEEDS STANDARD THRESHOLD (TML 1.56% > 1.0%) Category: Coatings, Conformal Coatings, Paints & Primers (COATING)
Material Designation / Composition: AEROGLAZE Z307 POLYURETHANE COATING/F, BLACK
GSFC Data Reference ID: GSFC35565 (Test Year: 2015)
Manufacturer: LOR — LORD CORPORATION, ERIE, PA, INDUSTRIAL COATINGS DIVISION
ASTM E595 Outgassing Test Results (24h at 125 °C in Vacuum, Collector at 25 °C): Total Mass Loss (TML) = 1.56% | Collected Volatile Condensable Material (CVCM) = 0.02% | Water Vapor Regained (WVR) = 0.54%
Cure Schedule (Pre-Test Conditioning): Step 1 (Time: 7D, Temp: 25 °C, Atm: AIR) → Step 2 (Time: 3D, Temp: 80 °C, Atm: AIR)
[GSFC20525] AEROGLAZE Z307/PRIMER 9924 CONDUCTIVE BLACK PAINT
EXCEEDS STANDARD THRESHOLD (TML 3.06% > 1.0%) Category: Coatings, Conformal Coatings, Paints & Primers (PAINT COMPOSITE)
Material Designation / Composition: AEROGLAZE Z307/PRIMER 9924 CONDUCTIVE BLACK PAINT
GSFC Data Reference ID: GSFC20525 (Test Year: 1992)
Manufacturer: LOR — LORD CORPORATION, ERIE, PA, INDUSTRIAL COATINGS DIVISION
ASTM E595 Outgassing Test Results (24h at 125 °C in Vacuum, Collector at 25 °C): Total Mass Loss (TML) = 3.06% | Collected Volatile Condensable Material (CVCM) = 0.04% | Water Vapor Regained (WVR) = 0.37%
Cure Schedule (Pre-Test Conditioning): Step 1 (Time: 14D, Temp: 25 °C, Atm: AIR)
[GSFC27313] AEROGLAZE Z307/PRIMER 9924 CONDUCTIVE BLACK PAINT/F
PASS — Meets NASA Standard Low-Outgassing Screening Criteria (TML ≤ 1.0%, CVCM ≤ 0.10%) Category: Coatings, Conformal Coatings, Paints & Primers (PAINT COMPOSITE)
Material Designation / Composition: AEROGLAZE Z307/PRIMER 9924 CONDUCTIVE BLACK PAINT/F
GSFC Data Reference ID: GSFC27313 (Test Year: 2000)
Manufacturer: LOR — LORD CORPORATION, ERIE, PA, INDUSTRIAL COATINGS DIVISION
ASTM E595 Outgassing Test Results (24h at 125 °C in Vacuum, Collector at 25 °C): Total Mass Loss (TML) = 0.8% | Collected Volatile Condensable Material (CVCM) = 0.04% | Water Vapor Regained (WVR) = 0.12%
Cure Schedule (Pre-Test Conditioning): Not specified / As received
[GSFC27316] AEROGLAZE Z307/PRIMER 9924 CONDUCTIVE BLACK PAINT/F
EXCEEDS STANDARD THRESHOLD (TML 1.09% > 1.0%) Category: Coatings, Conformal Coatings, Paints & Primers (PAINT COMPOSITE)
Material Designation / Composition: AEROGLAZE Z307/PRIMER 9924 CONDUCTIVE BLACK PAINT/F
GSFC Data Reference ID: GSFC27316 (Test Year: 2000)
Manufacturer: LOR — LORD CORPORATION, ERIE, PA, INDUSTRIAL COATINGS DIVISION
ASTM E595 Outgassing Test Results (24h at 125 °C in Vacuum, Collector at 25 °C): Total Mass Loss (TML) = 1.09% | Collected Volatile Condensable Material (CVCM) = 0.03% | Water Vapor Regained (WVR) = 0.15%
Cure Schedule (Pre-Test Conditioning): Not specified / As received
[GSFC20620] AEROGLAZE Z3306 CONDUCTIVE BLACK URETHANE LOT KKAH
PASS — Meets NASA Standard Low-Outgassing Screening Criteria (TML ≤ 1.0%, CVCM ≤ 0.10%) Category: Coatings, Conformal Coatings, Paints & Primers (PAINT)
Material Designation / Composition: AEROGLAZE Z3306 CONDUCTIVE BLACK URETHANE LOT KKAH
GSFC Data Reference ID: GSFC20620 (Test Year: 1992)
Manufacturer: LOR — LORD CORPORATION, ERIE, PA, INDUSTRIAL COATINGS DIVISION
ASTM E595 Outgassing Test Results (24h at 125 °C in Vacuum, Collector at 25 °C): Total Mass Loss (TML) = 0.54% | Collected Volatile Condensable Material (CVCM) = 0.04% | Water Vapor Regained (WVR) = 0.23%
Cure Schedule (Pre-Test Conditioning): Step 1 (Time: 14D, Temp: 25 °C, Atm: AIR)
[GSFC06041] ALKYD COATING - WHITE
EXCEEDS STANDARD THRESHOLD (TML 18.18% > 1.0%, CVCM 11.34% > 0.10%) Category: Coatings, Conformal Coatings, Paints & Primers (COATING)
Material Designation / Composition: ALKYD COATING - WHITE
GSFC Data Reference ID: GSFC06041 (Test Year: 1974)
Manufacturer: GRU — GRUMMAN AEROSPACE CORPORAT1ON, BETHPAGE, LONG ISLAND, NY
ASTM E595 Outgassing Test Results (24h at 125 °C in Vacuum, Collector at 25 °C): Total Mass Loss (TML) = 18.18% | Collected Volatile Condensable Material (CVCM) = 11.34% | Water Vapor Regained (WVR) = 0.02%
Cure Schedule (Pre-Test Conditioning): Not specified / As received
[GSFC32968] ALODINE 1132 MARKER
PASS — Meets NASA Standard Low-Outgassing Screening Criteria (TML ≤ 1.0%, CVCM ≤ 0.10%) Category: Coatings, Conformal Coatings, Paints & Primers (TOUCH UP COATING)
Material Designation / Composition: ALODINE 1132 MARKER
GSFC Data Reference ID: GSFC32968 (Test Year: 2011)
Manufacturer: HEN — Henkel Corporation / Loctite / Ablestik
ASTM E595 Outgassing Test Results (24h at 125 °C in Vacuum, Collector at 25 °C): Total Mass Loss (TML) = 0.51% | Collected Volatile Condensable Material (CVCM) = 0% | Water Vapor Regained (WVR) = 0%
Cure Schedule (Pre-Test Conditioning): Not specified / As received
[GSFC20079] ALUMA BLACK COND BLACK COATING FOR ALUMINUM
EXCEEDS STANDARD THRESHOLD (TML 5.86% > 1.0%) Category: Coatings, Conformal Coatings, Paints & Primers (COND COATING)
Material Designation / Composition: ALUMA BLACK COND BLACK COATING FOR ALUMINUM
GSFC Data Reference ID: GSFC20079 (Test Year: 1991)
Manufacturer: BIR — BIRCHWOOD LABORATORIES, EDEN PRAIRIE, MN
ASTM E595 Outgassing Test Results (24h at 125 °C in Vacuum, Collector at 25 °C): Total Mass Loss (TML) = 5.86% | Collected Volatile Condensable Material (CVCM) = 0.04% | Water Vapor Regained (WVR) = 0.63%
Cure Schedule (Pre-Test Conditioning): Not specified / As received
[GSFC16046] AMES 24E BLACK INFRARED OPAQUE COATING SAMPLE A
EXCEEDS STANDARD THRESHOLD (CVCM 0.16% > 0.10%) Category: Coatings, Conformal Coatings, Paints & Primers (PAINT)
Material Designation / Composition: AMES 24E BLACK INFRARED OPAQUE COATING SAMPLE A
GSFC Data Reference ID: GSFC16046 (Test Year: 1987)
Manufacturer: ARE — AMES RESEARCH CENTER, MOFFETT FIELD, CA
ASTM E595 Outgassing Test Results (24h at 125 °C in Vacuum, Collector at 25 °C): Total Mass Loss (TML) = 0.67% | Collected Volatile Condensable Material (CVCM) = 0.16% | Water Vapor Regained (WVR) = 0.07%
Cure Schedule (Pre-Test Conditioning): Step 1 (Time: 7D, Temp: 25 °C, Atm: AIR) → Step 2 (Time: 24H, Temp: 135 °C, Atm: E-2)
[GSFC16049] AMES 24E BLACK INFRARED OPAQUE COATING SAMPLE B
EXCEEDS STANDARD THRESHOLD (CVCM 0.28% > 0.10%) Category: Coatings, Conformal Coatings, Paints & Primers (PAINT)
Material Designation / Composition: AMES 24E BLACK INFRARED OPAQUE COATING SAMPLE B
GSFC Data Reference ID: GSFC16049 (Test Year: 1987)
Manufacturer: ARE — AMES RESEARCH CENTER, MOFFETT FIELD, CA
ASTM E595 Outgassing Test Results (24h at 125 °C in Vacuum, Collector at 25 °C): Total Mass Loss (TML) = 0.85% | Collected Volatile Condensable Material (CVCM) = 0.28% | Water Vapor Regained (WVR) = 0.05%
Cure Schedule (Pre-Test Conditioning): Step 1 (Time: 7D, Temp: 25 °C, Atm: AIR)
[GSFC18659] AMES 24E2 BLACK INFRARED OPAQUE COATING SAMPLE A
PASS — Meets NASA Standard Low-Outgassing Screening Criteria (TML ≤ 1.0%, CVCM ≤ 0.10%) Category: Coatings, Conformal Coatings, Paints & Primers (PAINT)
Material Designation / Composition: AMES 24E2 BLACK INFRARED OPAQUE COATING SAMPLE A
GSFC Data Reference ID: GSFC18659 (Test Year: 1990)
Manufacturer: ARE — AMES RESEARCH CENTER, MOFFETT FIELD, CA
ASTM E595 Outgassing Test Results (24h at 125 °C in Vacuum, Collector at 25 °C): Total Mass Loss (TML) = 0.31% | Collected Volatile Condensable Material (CVCM) = 0% | Water Vapor Regained (WVR) = 0.22%
Cure Schedule (Pre-Test Conditioning): Step 1 (Time: 24H, Temp: 135 °C, Atm: E-3)
[GSFC18661] AMES 24E2 BLACK INFRARED OPAQUE COATING SAMPLE B
PASS — Meets NASA Standard Low-Outgassing Screening Criteria (TML ≤ 1.0%, CVCM ≤ 0.10%) Category: Coatings, Conformal Coatings, Paints & Primers (PAINT)
Material Designation / Composition: AMES 24E2 BLACK INFRARED OPAQUE COATING SAMPLE B
GSFC Data Reference ID: GSFC18661 (Test Year: 1990)
Manufacturer: ARE — AMES RESEARCH CENTER, MOFFETT FIELD, CA
ASTM E595 Outgassing Test Results (24h at 125 °C in Vacuum, Collector at 25 °C): Total Mass Loss (TML) = 0.31% | Collected Volatile Condensable Material (CVCM) = 0% | Water Vapor Regained (WVR) = 0.24%
Cure Schedule (Pre-Test Conditioning): Step 1 (Time: 24H, Temp: 280 °C, Atm: E-3)
[GSFC18663] AMES 24E2 BLACK INFRARED OPAQUE COATING SAMPLE C
PASS — Meets NASA Standard Low-Outgassing Screening Criteria (TML ≤ 1.0%, CVCM ≤ 0.10%) Category: Coatings, Conformal Coatings, Paints & Primers (PAINT)
Material Designation / Composition: AMES 24E2 BLACK INFRARED OPAQUE COATING SAMPLE C
GSFC Data Reference ID: GSFC18663 (Test Year: 1990)
Manufacturer: ARE — AMES RESEARCH CENTER, MOFFETT FIELD, CA
ASTM E595 Outgassing Test Results (24h at 125 °C in Vacuum, Collector at 25 °C): Total Mass Loss (TML) = 0.3% | Collected Volatile Condensable Material (CVCM) = 0% | Water Vapor Regained (WVR) = 0.26%
Cure Schedule (Pre-Test Conditioning): Step 1 (Time: 48H, Temp: 280 °C, Atm: E-3)
[GSFC18665] AMES 24E2 BLACK INFRARED OPAQUE COATING SAMPLE D
EXCEEDS STANDARD THRESHOLD (TML 1.11% > 1.0%, CVCM 0.29% > 0.10%) Category: Coatings, Conformal Coatings, Paints & Primers (PAINT)
Material Designation / Composition: AMES 24E2 BLACK INFRARED OPAQUE COATING SAMPLE D
GSFC Data Reference ID: GSFC18665 (Test Year: 1990)
Manufacturer: ARE — AMES RESEARCH CENTER, MOFFETT FIELD, CA
ASTM E595 Outgassing Test Results (24h at 125 °C in Vacuum, Collector at 25 °C): Total Mass Loss (TML) = 1.11% | Collected Volatile Condensable Material (CVCM) = 0.29% | Water Vapor Regained (WVR) = 0.17%
Cure Schedule (Pre-Test Conditioning): Not specified / As received
[GSFC18979] AMICON SC-3613 CLEAR ONE PART SILICONE (FROZEN)
EXCEEDS STANDARD THRESHOLD (CVCM 0.44% > 0.10%) Category: Coatings, Conformal Coatings, Paints & Primers (COATING)
Material Designation / Composition: AMICON SC-3613 CLEAR ONE PART SILICONE (FROZEN)
GSFC Data Reference ID: GSFC18979 (Test Year: 1990)
Manufacturer: EMC — EMERSON & CUMING INC., CANTON, MA
ASTM E595 Outgassing Test Results (24h at 125 °C in Vacuum, Collector at 25 °C): Total Mass Loss (TML) = 0.83% | Collected Volatile Condensable Material (CVCM) = 0.44% | Water Vapor Regained (WVR) = 0%
Cure Schedule (Pre-Test Conditioning): Step 1 (Time: 2H, Temp: 200 °C, Atm: AIR)
[GSFC19845] AMICON XT-1203-4/B-97 AS 50/1 PBW MAROON EPOXY
EXCEEDS STANDARD THRESHOLD (TML 5.25% > 1.0%) Category: Coatings, Conformal Coatings, Paints & Primers (COATING)
Material Designation / Composition: AMICON XT-1203-4/B-97 AS 50/1 PBW MAROON EPOXY
GSFC Data Reference ID: GSFC19845 (Test Year: 1991)
Manufacturer: EMC — EMERSON & CUMING INC., CANTON, MA
ASTM E595 Outgassing Test Results (24h at 125 °C in Vacuum, Collector at 25 °C): Total Mass Loss (TML) = 5.25% | Collected Volatile Condensable Material (CVCM) = 0.02% | Water Vapor Regained (WVR) = 0.16%
Cure Schedule (Pre-Test Conditioning): Step 1 (Time: 2H, Temp: 120 °C, Atm: AIR)
[GSFC08180] AMLGUARD CORROSION PROTECTIVE COATING/F
EXCEEDS STANDARD THRESHOLD (TML 14.01% > 1.0%, CVCM 2.12% > 0.10%) Category: Coatings, Conformal Coatings, Paints & Primers (COATING)
Material Designation / Composition: AMLGUARD CORROSION PROTECTIVE COATING/F
GSFC Data Reference ID: GSFC08180 (Test Year: 1977)
Manufacturer: NDC — NAVAL AIR DEVELOPMENT CENTER, WARAIINSTER, PA
ASTM E595 Outgassing Test Results (24h at 125 °C in Vacuum, Collector at 25 °C): Total Mass Loss (TML) = 14.01% | Collected Volatile Condensable Material (CVCM) = 2.12% | Water Vapor Regained (WVR) = 0.29%
Cure Schedule (Pre-Test Conditioning): Step 1 (Time: 24H, Temp: 25 °C, Atm: AIR)
[GSFC01402] ANDREW BROWN BLACK EPOXY PAINT/PRIMER A-136
EXCEEDS STANDARD THRESHOLD (TML 9.48% > 1.0%, CVCM 0.21% > 0.10%) Category: Coatings, Conformal Coatings, Paints & Primers (PAINT)
Material Designation / Composition: ANDREW BROWN BLACK EPOXY PAINT/PRIMER A-136
GSFC Data Reference ID: GSFC01402 (Test Year: 1969)
Manufacturer: ABC — ANDREW BROWN CO., LOS ANGELES CA
ASTM E595 Outgassing Test Results (24h at 125 °C in Vacuum, Collector at 25 °C): Total Mass Loss (TML) = 9.48% | Collected Volatile Condensable Material (CVCM) = 0.21% | Water Vapor Regained (WVR) = N/A%
Cure Schedule (Pre-Test Conditioning): Step 1 (Time: 5D, Temp: 25 °C, Atm: AIR)
[GSFC01444] ANDREW BROWN BLACK EPOXY PAINT/PRIMER A-136
EXCEEDS STANDARD THRESHOLD (TML 2.77% > 1.0%, CVCM 0.16% > 0.10%) Category: Coatings, Conformal Coatings, Paints & Primers (PAINT)
Material Designation / Composition: ANDREW BROWN BLACK EPOXY PAINT/PRIMER A-136
GSFC Data Reference ID: GSFC01444 (Test Year: 1969)
Manufacturer: ABC — ANDREW BROWN CO., LOS ANGELES CA
ASTM E595 Outgassing Test Results (24h at 125 °C in Vacuum, Collector at 25 °C): Total Mass Loss (TML) = 2.77% | Collected Volatile Condensable Material (CVCM) = 0.16% | Water Vapor Regained (WVR) = N/A%
Cure Schedule (Pre-Test Conditioning): Step 1 (Time: 5M, Temp: 25 °C, Atm: AIR) → Step 2 (Time: 10M, Temp: 149 °C, Atm: AIR)
[GSFC32911] ANGSTROM BOND 950-200 FIBER RECOAT MATERIAL
EXCEEDS STANDARD THRESHOLD (TML 4.46% > 1.0%, CVCM 0.57% > 0.10%) Category: Coatings, Conformal Coatings, Paints & Primers (FIBER RECOAT MATERIAL)
Material Designation / Composition: ANGSTROM BOND 950-200 FIBER RECOAT MATERIAL
GSFC Data Reference ID: GSFC32911 (Test Year: 2011)
Manufacturer: FOC — Manufacturer Code FOC
ASTM E595 Outgassing Test Results (24h at 125 °C in Vacuum, Collector at 25 °C): Total Mass Loss (TML) = 4.46% | Collected Volatile Condensable Material (CVCM) = 0.57% | Water Vapor Regained (WVR) = 0.14%
Cure Schedule (Pre-Test Conditioning): Not specified / As received
[GSFC01594] ANODIZE A BLACK DYED ALUMINUM
PASS — Meets NASA Standard Low-Outgassing Screening Criteria (TML ≤ 1.0%, CVCM ≤ 0.10%) Category: Coatings, Conformal Coatings, Paints & Primers (COATING)
Material Designation / Composition: ANODIZE A BLACK DYED ALUMINUM
GSFC Data Reference ID: GSFC01594 (Test Year: 1969)
Manufacturer: GSC — GODDARD SPACE FLIGHT CENTER, GREENBELT, MD
ASTM E595 Outgassing Test Results (24h at 125 °C in Vacuum, Collector at 25 °C): Total Mass Loss (TML) = 0.67% | Collected Volatile Condensable Material (CVCM) = 0.05% | Water Vapor Regained (WVR) = N/A%
Cure Schedule (Pre-Test Conditioning): Not specified / As received
[GSFC01666] ANODIZE BLACK DYED ALUMINUM
PASS — Meets NASA Standard Low-Outgassing Screening Criteria (TML ≤ 1.0%, CVCM ≤ 0.10%) Category: Coatings, Conformal Coatings, Paints & Primers (COATING)
Material Designation / Composition: ANODIZE BLACK DYED ALUMINUM
GSFC Data Reference ID: GSFC01666 (Test Year: 1969)
Manufacturer: GSC — GODDARD SPACE FLIGHT CENTER, GREENBELT, MD
ASTM E595 Outgassing Test Results (24h at 125 °C in Vacuum, Collector at 25 °C): Total Mass Loss (TML) = 0.75% | Collected Volatile Condensable Material (CVCM) = 0.02% | Water Vapor Regained (WVR) = N/A%
Cure Schedule (Pre-Test Conditioning): Not specified / As received
[GSFC31420] AP-134 SILANE PRIMER
EXCEEDS STANDARD THRESHOLD (TML 9.23% > 1.0%) Category: Coatings, Conformal Coatings, Paints & Primers (PAINT)
Material Designation / Composition: AP-134 SILANE PRIMER
GSFC Data Reference ID: GSFC31420 (Test Year: 2009)
Manufacturer: LOR — LORD CORPORATION, ERIE, PA, INDUSTRIAL COATINGS DIVISION
ASTM E595 Outgassing Test Results (24h at 125 °C in Vacuum, Collector at 25 °C): Total Mass Loss (TML) = 9.23% | Collected Volatile Condensable Material (CVCM) = 0% | Water Vapor Regained (WVR) = 0%
Cure Schedule (Pre-Test Conditioning): Step 1 (Time: 2H, Temp: 25 °C, Atm: RH)
[GSFC33934] AP134 PRIMER, A074 CLEAR POLYURETHANE, A170 FLATTENING AGENT
EXCEEDS STANDARD THRESHOLD (TML 1.92% > 1.0%) Category: Coatings, Conformal Coatings, Paints & Primers (COATING)
Material Designation / Composition: AP134 PRIMER, A074 CLEAR POLYURETHANE, A170 FLATTENING AGENT
GSFC Data Reference ID: GSFC33934 (Test Year: 2013)
Manufacturer: HCC — HUGHSON CHEMICALS, LORD CORPORATION, ERIE, PA
ASTM E595 Outgassing Test Results (24h at 125 °C in Vacuum, Collector at 25 °C): Total Mass Loss (TML) = 1.92% | Collected Volatile Condensable Material (CVCM) = 0.04% | Water Vapor Regained (WVR) = 0.12%
Cure Schedule (Pre-Test Conditioning): Step 1 (Time: 24H, Temp: 65 °C, Atm: AIR)
[GSFC02677] APCO 1260 A/B AS 1/1 BW
EXCEEDS STANDARD THRESHOLD (TML 6.46% > 1.0%) Category: Coatings, Conformal Coatings, Paints & Primers (CONF COAT)
Material Designation / Composition: APCO 1260 A/B AS 1/1 BW
GSFC Data Reference ID: GSFC02677 (Test Year: 1971)
Manufacturer: APP — APPLIED PLASTICS CO., EL SEGUNDO, CA
ASTM E595 Outgassing Test Results (24h at 125 °C in Vacuum, Collector at 25 °C): Total Mass Loss (TML) = 6.46% | Collected Volatile Condensable Material (CVCM) = 0.02% | Water Vapor Regained (WVR) = N/A%
Cure Schedule (Pre-Test Conditioning): Step 1 (Time: 24H, Temp: 25 °C, Atm: AIR) → Step 2 (Time: 2H, Temp: 71 °C, Atm: AIR)
[GSFC01207] APCO 1266 A/B AS 1/1 BW POLYURETHANE
EXCEEDS STANDARD THRESHOLD (TML 18.35% > 1.0%) Category: Coatings, Conformal Coatings, Paints & Primers (CONF COAT)
Material Designation / Composition: APCO 1266 A/B AS 1/1 BW POLYURETHANE
GSFC Data Reference ID: GSFC01207 (Test Year: 1969)
Manufacturer: APP — APPLIED PLASTICS CO., EL SEGUNDO, CA
ASTM E595 Outgassing Test Results (24h at 125 °C in Vacuum, Collector at 25 °C): Total Mass Loss (TML) = 18.35% | Collected Volatile Condensable Material (CVCM) = 0.02% | Water Vapor Regained (WVR) = N/A%
Cure Schedule (Pre-Test Conditioning): Step 1 (Time: 90M, Temp: 80 °C, Atm: AIR)
[GSFC01420] APCO 1266 A/B AS 1/1 BW POLYURETHANE CYCLED
EXCEEDS STANDARD THRESHOLD (TML 17.06% > 1.0%) Category: Coatings, Conformal Coatings, Paints & Primers (PAINT)
Material Designation / Composition: APCO 1266 A/B AS 1/1 BW POLYURETHANE CYCLED
GSFC Data Reference ID: GSFC01420 (Test Year: 1969)
Manufacturer: APP — APPLIED PLASTICS CO., EL SEGUNDO, CA
ASTM E595 Outgassing Test Results (24h at 125 °C in Vacuum, Collector at 25 °C): Total Mass Loss (TML) = 17.06% | Collected Volatile Condensable Material (CVCM) = 0.04% | Water Vapor Regained (WVR) = N/A%
Cure Schedule (Pre-Test Conditioning): Step 1 (Time: 90M, Temp: 80 °C, Atm: AIR) → Step 2 (Time: 24H, Temp: -40 °C, Atm: E-5) → Step 3 (Time: 24H, Temp: 65 °C, Atm: E-6)
[GSFC21687] APTEK 2503 A/B AS 2/1 PBW CLEAR URETHANE COATING
PASS — Meets NASA Standard Low-Outgassing Screening Criteria (TML ≤ 1.0%, CVCM ≤ 0.10%) Category: Coatings, Conformal Coatings, Paints & Primers (CONF COAT)
Material Designation / Composition: APTEK 2503 A/B AS 2/1 PBW CLEAR URETHANE COATING
GSFC Data Reference ID: GSFC21687 (Test Year: 1994)
Manufacturer: APT — APTEK LABORATORIES, INC., VALENCIA, CA
ASTM E595 Outgassing Test Results (24h at 125 °C in Vacuum, Collector at 25 °C): Total Mass Loss (TML) = 0.85% | Collected Volatile Condensable Material (CVCM) = 0.03% | Water Vapor Regained (WVR) = 0.09%
Cure Schedule (Pre-Test Conditioning): Step 1 (Time: 16H, Temp: 65 °C, Atm: AIR)
[GSFC21689] APTEK 2503 A/B AS 2/1 PBW CLEAR URETHANE COATING
PASS — Meets NASA Standard Low-Outgassing Screening Criteria (TML ≤ 1.0%, CVCM ≤ 0.10%) Category: Coatings, Conformal Coatings, Paints & Primers (CONF COAT)
Material Designation / Composition: APTEK 2503 A/B AS 2/1 PBW CLEAR URETHANE COATING
GSFC Data Reference ID: GSFC21689 (Test Year: 1994)
Manufacturer: APT — APTEK LABORATORIES, INC., VALENCIA, CA
ASTM E595 Outgassing Test Results (24h at 125 °C in Vacuum, Collector at 25 °C): Total Mass Loss (TML) = 0.51% | Collected Volatile Condensable Material (CVCM) = 0.03% | Water Vapor Regained (WVR) = 0.09%
Cure Schedule (Pre-Test Conditioning): Step 1 (Time: 8H, Temp: 85 °C, Atm: AIR)
[GSFC22576] APTEK 2503 A/B AS 2/1 PBW CLEAR URETHANE COATING
EXCEEDS STANDARD THRESHOLD (TML 1.09% > 1.0%) Category: Coatings, Conformal Coatings, Paints & Primers (CONFORMAL COAT)
Material Designation / Composition: APTEK 2503 A/B AS 2/1 PBW CLEAR URETHANE COATING
GSFC Data Reference ID: GSFC22576 (Test Year: 1995)
Manufacturer: APT — APTEK LABORATORIES, INC., VALENCIA, CA
ASTM E595 Outgassing Test Results (24h at 125 °C in Vacuum, Collector at 25 °C): Total Mass Loss (TML) = 1.09% | Collected Volatile Condensable Material (CVCM) = 0.03% | Water Vapor Regained (WVR) = 0.08%
Cure Schedule (Pre-Test Conditioning): Step 1 (Time: 16H, Temp: 60 °C, Atm: AIR)
[GSFC22579] APTEK 2503 A/B AS 2/1 PBW CLEAR URETHANE COATING
EXCEEDS STANDARD THRESHOLD (TML 1.69% > 1.0%) Category: Coatings, Conformal Coatings, Paints & Primers (CONFORMAL COAT)
Material Designation / Composition: APTEK 2503 A/B AS 2/1 PBW CLEAR URETHANE COATING
GSFC Data Reference ID: GSFC22579 (Test Year: 1995)
Manufacturer: APT — APTEK LABORATORIES, INC., VALENCIA, CA
ASTM E595 Outgassing Test Results (24h at 125 °C in Vacuum, Collector at 25 °C): Total Mass Loss (TML) = 1.69% | Collected Volatile Condensable Material (CVCM) = 0.04% | Water Vapor Regained (WVR) = 0.07%
Cure Schedule (Pre-Test Conditioning): Step 1 (Time: 14H, Temp: 60 °C, Atm: AIR)
[GSFC22582] APTEK 2503 A/B AS 2/1 PBW CLEAR URETHANE COATING
EXCEEDS STANDARD THRESHOLD (TML 1.14% > 1.0%) Category: Coatings, Conformal Coatings, Paints & Primers (CONFORMAL COAT)
Material Designation / Composition: APTEK 2503 A/B AS 2/1 PBW CLEAR URETHANE COATING
GSFC Data Reference ID: GSFC22582 (Test Year: 1995)
Manufacturer: APT — APTEK LABORATORIES, INC., VALENCIA, CA
ASTM E595 Outgassing Test Results (24h at 125 °C in Vacuum, Collector at 25 °C): Total Mass Loss (TML) = 1.14% | Collected Volatile Condensable Material (CVCM) = 0.03% | Water Vapor Regained (WVR) = 0.06%
Cure Schedule (Pre-Test Conditioning): Step 1 (Time: 12H, Temp: 60 °C, Atm: AIR)
[GSFC22585] APTEK 2503 A/B AS 2/1 PBW CLEAR URETHANE COATING
EXCEEDS STANDARD THRESHOLD (TML 1.39% > 1.0%) Category: Coatings, Conformal Coatings, Paints & Primers (CONFORMAL COAT)
Material Designation / Composition: APTEK 2503 A/B AS 2/1 PBW CLEAR URETHANE COATING
GSFC Data Reference ID: GSFC22585 (Test Year: 1995)
Manufacturer: APT — APTEK LABORATORIES, INC., VALENCIA, CA
ASTM E595 Outgassing Test Results (24h at 125 °C in Vacuum, Collector at 25 °C): Total Mass Loss (TML) = 1.39% | Collected Volatile Condensable Material (CVCM) = 0.04% | Water Vapor Regained (WVR) = 0.06%
Cure Schedule (Pre-Test Conditioning): Step 1 (Time: 10H, Temp: 60 °C, Atm: AIR)
[GSFC22033] APTEK 2503 A/B AS 2/1 PBW URETHANE COATING
EXCEEDS STANDARD THRESHOLD (TML 1.19% > 1.0%) Category: Coatings, Conformal Coatings, Paints & Primers (CONF COAT)
Material Designation / Composition: APTEK 2503 A/B AS 2/1 PBW URETHANE COATING
GSFC Data Reference ID: GSFC22033 (Test Year: 1994)
Manufacturer: APT — APTEK LABORATORIES, INC., VALENCIA, CA
ASTM E595 Outgassing Test Results (24h at 125 °C in Vacuum, Collector at 25 °C): Total Mass Loss (TML) = 1.19% | Collected Volatile Condensable Material (CVCM) = 0.05% | Water Vapor Regained (WVR) = 0.12%
Cure Schedule (Pre-Test Conditioning): Step 1 (Time: 1H, Temp: 25 °C, Atm: AIR) → Step 2 (Time: 2H, Temp: 80 °C, Atm: AIR)
