Repository: Oht8wooWi8yait9n/outgassing

# NASA GSFC Spacecraft Materials Outgassing Database Mirror & Sitemap (`outgassing.nasa.gov`)

Automated static HTML mirror, structured JSONL/CSV dataset, 3-letter manufacturer code dictionary (`963` manufacturers from NASA RP-1124 Appendix A), and flat `<urlset>` XML sitemaps for the **NASA Goddard Space Flight Center (GSFC) Spacecraft Materials Outgassing Database** (`https://outgassing.nasa.gov` / `https://etd.gsfc.nasa.gov/capabilities/outgassing-database/`).

---

## 📊 Dataset Overview

| Metric | Value |
| :--- | :--- |
| **Upstream Authority** | NASA GSFC Engineering and Technology Directorate (ETD), Materials Engineering Branch (Code 541) |

File: catalog/coatings-paints-primers-p02.html (part 2 of 2)
NASA Outgassing Database: Coatings, Conformal Coatings, Paints & Primers (Part 2 of 17 — Records 101–200 of 1630)
ASTM E595 Outgassing Test Results (24h at 125 °C in Vacuum, Collector at 25 °C): Total Mass Loss (TML) = 10.99% | Collected Volatile Condensable Material (CVCM) = 1.51% | Water Vapor Regained (WVR) = 0.48%
Cure Schedule (Pre-Test Conditioning): Step 1 (Time: 24H, Temp: 70 °C, Atm: AIR)
[GSFC33766] AVATREL 2585P (PHOTO DEFINABLE POLYMER COATING)
EXCEEDS STANDARD THRESHOLD (TML 1.98% > 1.0%, CVCM 0.12% > 0.10%) Category: Coatings, Conformal Coatings, Paints & Primers (THIN FILM POLYMER COAT)
Material Designation / Composition: AVATREL 2585P (PHOTO DEFINABLE POLYMER COATING)
GSFC Data Reference ID: GSFC33766 (Test Year: 2013)
Manufacturer: PRM — Manufacturer Code PRM
ASTM E595 Outgassing Test Results (24h at 125 °C in Vacuum, Collector at 25 °C): Total Mass Loss (TML) = 1.98% | Collected Volatile Condensable Material (CVCM) = 0.12% | Water Vapor Regained (WVR) = 0.11%
Cure Schedule (Pre-Test Conditioning): Step 1 (Time: 30M, Temp: 200 °C, Atm: AIR)
[GSFC36036] AVIAN BLACK S POLYURETHANE COATING, WATER-BASED
EXCEEDS STANDARD THRESHOLD (TML 4.99% > 1.0%) Category: Coatings, Conformal Coatings, Paints & Primers (COATING)
Material Designation / Composition: AVIAN BLACK S POLYURETHANE COATING, WATER-BASED
GSFC Data Reference ID: GSFC36036 (Test Year: 2017)
Manufacturer: AVT — Manufacturer Code AVT
ASTM E595 Outgassing Test Results (24h at 125 °C in Vacuum, Collector at 25 °C): Total Mass Loss (TML) = 4.99% | Collected Volatile Condensable Material (CVCM) = 0.07% | Water Vapor Regained (WVR) = 2.73%
Cure Schedule (Pre-Test Conditioning): Step 1 (Time: 2D, Temp: 25 °C, Atm: AIR) → Step 2 (Time: 24H, Temp: 60 °C, Atm: AIR)
[GSFC36039] AVIAN BLACK S POLYURETHANE COATING, WATER-BASED
EXCEEDS STANDARD THRESHOLD (TML 4.25% > 1.0%) Category: Coatings, Conformal Coatings, Paints & Primers (COATING)
Material Designation / Composition: AVIAN BLACK S POLYURETHANE COATING, WATER-BASED
GSFC Data Reference ID: GSFC36039 (Test Year: 2017)
Manufacturer: AVT — Manufacturer Code AVT
ASTM E595 Outgassing Test Results (24h at 125 °C in Vacuum, Collector at 25 °C): Total Mass Loss (TML) = 4.25% | Collected Volatile Condensable Material (CVCM) = 0.07% | Water Vapor Regained (WVR) = 2.78%
Cure Schedule (Pre-Test Conditioning): Step 1 (Time: 6D, Temp: 25 °C, Atm: AIR) → Step 2 (Time: 24H, Temp: 90 °C, Atm: AIR)
[GSFC36042] AVIAN BLACK S POLYURETHANE COATING, WATER-BASED
EXCEEDS STANDARD THRESHOLD (TML 6.05% > 1.0%) Category: Coatings, Conformal Coatings, Paints & Primers (COATING)
Material Designation / Composition: AVIAN BLACK S POLYURETHANE COATING, WATER-BASED
GSFC Data Reference ID: GSFC36042 (Test Year: 2017)
Manufacturer: AVT — Manufacturer Code AVT
ASTM E595 Outgassing Test Results (24h at 125 °C in Vacuum, Collector at 25 °C): Total Mass Loss (TML) = 6.05% | Collected Volatile Condensable Material (CVCM) = 0.07% | Water Vapor Regained (WVR) = 2.91%
Cure Schedule (Pre-Test Conditioning): Step 1 (Time: 7D, Temp: 25 °C, Atm: AIR)
[GSFC36147] AVIAN BLACK S POLYURETHANE COATING, WATER-BASED, AFTER BAKEOUT
EXCEEDS STANDARD THRESHOLD (TML 2.66% > 1.0%) Category: Coatings, Conformal Coatings, Paints & Primers (COATING)
Material Designation / Composition: AVIAN BLACK S POLYURETHANE COATING, WATER-BASED, AFTER BAKEOUT
GSFC Data Reference ID: GSFC36147 (Test Year: 2018)
Manufacturer: AVT — Manufacturer Code AVT
ASTM E595 Outgassing Test Results (24h at 125 °C in Vacuum, Collector at 25 °C): Total Mass Loss (TML) = 2.66% | Collected Volatile Condensable Material (CVCM) = 0.02% | Water Vapor Regained (WVR) = 1.88%
Cure Schedule (Pre-Test Conditioning): Step 1 (Time: 6D, Temp: 25 °C, Atm: AIR) → Step 2 (Time: 24H, Temp: 90 °C, Atm: AIR) → Step 3 (Time: 24H, Temp: 125 °C, Atm: E-5)
[GSFC36150] AVIAN BLACK S POLYURETHANE COATING, WATER-BASED, AFTER BAKEOUT
EXCEEDS STANDARD THRESHOLD (TML 2.70% > 1.0%) Category: Coatings, Conformal Coatings, Paints & Primers (COATING)
Material Designation / Composition: AVIAN BLACK S POLYURETHANE COATING, WATER-BASED, AFTER BAKEOUT
GSFC Data Reference ID: GSFC36150 (Test Year: 2018)
Manufacturer: AVT — Manufacturer Code AVT
ASTM E595 Outgassing Test Results (24h at 125 °C in Vacuum, Collector at 25 °C): Total Mass Loss (TML) = 2.7% | Collected Volatile Condensable Material (CVCM) = 0.04% | Water Vapor Regained (WVR) = 1.86%
Cure Schedule (Pre-Test Conditioning): Step 1 (Time: 7D, Temp: 25 °C, Atm: AIR) → Step 2 (Time: 24H, Temp: 125 °C, Atm: E-5)
[GSFC31348] AZ-2000 IECW PAINT
EXCEEDS STANDARD THRESHOLD (TML 3.02% > 1.0%) Category: Coatings, Conformal Coatings, Paints & Primers (THERMAL CONTROL COATING)
Material Designation / Composition: AZ-2000 IECW PAINT
GSFC Data Reference ID: GSFC31348 (Test Year: 2009)
Manufacturer: AZT — Manufacturer Code AZT
ASTM E595 Outgassing Test Results (24h at 125 °C in Vacuum, Collector at 25 °C): Total Mass Loss (TML) = 3.02% | Collected Volatile Condensable Material (CVCM) = 0% | Water Vapor Regained (WVR) = 2.61%
Cure Schedule (Pre-Test Conditioning): Step 1 (Time: 14D, Temp: 25 °C, Atm: HUM)
[GSFC31012] AZ-2000IECW
EXCEEDS STANDARD THRESHOLD (TML 4.80% > 1.0%) Category: Coatings, Conformal Coatings, Paints & Primers (COATING)
Material Designation / Composition: AZ-2000IECW
GSFC Data Reference ID: GSFC31012 (Test Year: 2008)
Manufacturer: AZT — Manufacturer Code AZT
ASTM E595 Outgassing Test Results (24h at 125 °C in Vacuum, Collector at 25 °C): Total Mass Loss (TML) = 4.8% | Collected Volatile Condensable Material (CVCM) = 0% | Water Vapor Regained (WVR) = 3.23%
Cure Schedule (Pre-Test Conditioning): Step 1 (Time: 14D, Temp: 25 °C, Atm: AIR)
[GSFC30892] AZW/LA11 THERMAL CONTROL COATING & BINDER
EXCEEDS STANDARD THRESHOLD (TML 4.15% > 1.0%) Category: Coatings, Conformal Coatings, Paints & Primers (THERMAL CONTROL COATING)
Material Designation / Composition: AZW/LA11 THERMAL CONTROL COATING & BINDER
GSFC Data Reference ID: GSFC30892 (Test Year: 2008)
Manufacturer: AZT — Manufacturer Code AZT
ASTM E595 Outgassing Test Results (24h at 125 °C in Vacuum, Collector at 25 °C): Total Mass Loss (TML) = 4.15% | Collected Volatile Condensable Material (CVCM) = 0% | Water Vapor Regained (WVR) = 2.94%
Cure Schedule (Pre-Test Conditioning): Not specified / As received
[GFC37159] Aptek 2514 A/B/C conformal coating
EXCEEDS STANDARD THRESHOLD (TML 1.93% > 1.0%) Category: Coatings, Conformal Coatings, Paints & Primers (CONFORMAL COATING)
Material Designation / Composition: Aptek 2514 A/B/C conformal coating
GSFC Data Reference ID: GFC37159 (Test Year: 2022)
Manufacturer: APT — APTEK LABORATORIES, INC., VALENCIA, CA
ASTM E595 Outgassing Test Results (24h at 125 °C in Vacuum, Collector at 25 °C): Total Mass Loss (TML) = 1.93% | Collected Volatile Condensable Material (CVCM) = 0.03% | Water Vapor Regained (WVR) = 0.1%
Cure Schedule (Pre-Test Conditioning): Step 1 (Time: 24H, Temp: 125 °C, Atm: 6.9x10ø?) → Step 2 (Time: 24H, Temp: 25 °C, Atm: AIR)
[GSFC04966] B 123 PHENOLIC COIL VARNISH
EXCEEDS STANDARD THRESHOLD (TML 2.23% > 1.0%, CVCM 0.37% > 0.10%) Category: Coatings, Conformal Coatings, Paints & Primers (VARNISH)
Material Designation / Composition: B 123 PHENOLIC COIL VARNISH
GSFC Data Reference ID: GSFC04966 (Test Year: 1973)
Manufacturer: WEC — WESTINGIIOUSE ELECTRIC CORP., MICARTA DIV., itAMPTON, SC
ASTM E595 Outgassing Test Results (24h at 125 °C in Vacuum, Collector at 25 °C): Total Mass Loss (TML) = 2.23% | Collected Volatile Condensable Material (CVCM) = 0.37% | Water Vapor Regained (WVR) = N/A%
Cure Schedule (Pre-Test Conditioning): Step 1 (Time: 8H, Temp: 135 °C, Atm: AIR)
[GSFC04073] B 142-1 PHENOLIC COIL VARNISH
PASS — Meets NASA Standard Low-Outgassing Screening Criteria (TML ≤ 1.0%, CVCM ≤ 0.10%) Category: Coatings, Conformal Coatings, Paints & Primers (VARNISH)
Material Designation / Composition: B 142-1 PHENOLIC COIL VARNISH
GSFC Data Reference ID: GSFC04073 (Test Year: 1972)
Manufacturer: WEC — WESTINGIIOUSE ELECTRIC CORP., MICARTA DIV., itAMPTON, SC
ASTM E595 Outgassing Test Results (24h at 125 °C in Vacuum, Collector at 25 °C): Total Mass Loss (TML) = 0.54% | Collected Volatile Condensable Material (CVCM) = 0.04% | Water Vapor Regained (WVR) = N/A%
Cure Schedule (Pre-Test Conditioning): Step 1 (Time: 8H, Temp: 135 °C, Atm: AIR)
[SRI10801] B 224-2 ALKYD COATING
EXCEEDS STANDARD THRESHOLD (TML 8.99% > 1.0%, CVCM 3.86% > 0.10%) Category: Coatings, Conformal Coatings, Paints & Primers (COATING)
Material Designation / Composition: B 224-2 ALKYD COATING
GSFC Data Reference ID: SRI10801 (Test Year: 1964)
Manufacturer: WEI — WESTINGHOUSE ELECTRIC CORP., IND PLASTICS DIV., WEST MIFFLIN, PA
ASTM E595 Outgassing Test Results (24h at 125 °C in Vacuum, Collector at 25 °C): Total Mass Loss (TML) = 8.99% | Collected Volatile Condensable Material (CVCM) = 3.86% | Water Vapor Regained (WVR) = N/A%
Cure Schedule (Pre-Test Conditioning): Step 1 (Time: 3H, Temp: 95 °C, Atm: AIR) → Step 2 (Time: 1H, Temp: 150 °C, Atm: AIR)
[SRI10808] B 276 EPOXY
EXCEEDS STANDARD THRESHOLD (TML 3.52% > 1.0%, CVCM 1.15% > 0.10%) Category: Coatings, Conformal Coatings, Paints & Primers (COATING)
Material Designation / Composition: B 276 EPOXY
GSFC Data Reference ID: SRI10808 (Test Year: 1964)
Manufacturer: WEI — WESTINGHOUSE ELECTRIC CORP., IND PLASTICS DIV., WEST MIFFLIN, PA
ASTM E595 Outgassing Test Results (24h at 125 °C in Vacuum, Collector at 25 °C): Total Mass Loss (TML) = 3.52% | Collected Volatile Condensable Material (CVCM) = 1.15% | Water Vapor Regained (WVR) = N/A%
Cure Schedule (Pre-Test Conditioning): Step 1 (Time: 3H, Temp: 95 °C, Atm: AIR)
[GSFC19030] B70W201/B60V15 AS 4/1 PBV WHITE EPOXY PAINT
EXCEEDS STANDARD THRESHOLD (TML 3.61% > 1.0%, CVCM 0.14% > 0.10%) Category: Coatings, Conformal Coatings, Paints & Primers (PAINT)
Material Designation / Composition: B70W201/B60V15 AS 4/1 PBV WHITE EPOXY PAINT
GSFC Data Reference ID: GSFC19030 (Test Year: 1990)
Manufacturer: SHW — SIIERWIN-WILLIAMS CO, CLEVELAND, OH
ASTM E595 Outgassing Test Results (24h at 125 °C in Vacuum, Collector at 25 °C): Total Mass Loss (TML) = 3.61% | Collected Volatile Condensable Material (CVCM) = 0.14% | Water Vapor Regained (WVR) = 0.19%
Cure Schedule (Pre-Test Conditioning): Step 1 (Time: 14D, Temp: 25 °C, Atm: AIR)
[GSFC04720] BAKER POLYURETHANE SYSTEM 65
PASS — Meets NASA Standard Low-Outgassing Screening Criteria (TML ≤ 1.0%, CVCM ≤ 0.10%) Category: Coatings, Conformal Coatings, Paints & Primers (CONF COAT-POT)
Material Designation / Composition: BAKER POLYURETHANE SYSTEM 65
GSFC Data Reference ID: GSFC04720 (Test Year: 1973)
Manufacturer: BAK — BAKER CASTOR OIL CO., BAYONNE, NJ
ASTM E595 Outgassing Test Results (24h at 125 °C in Vacuum, Collector at 25 °C): Total Mass Loss (TML) = 0.28% | Collected Volatile Condensable Material (CVCM) = 0.03% | Water Vapor Regained (WVR) = N/A%
Cure Schedule (Pre-Test Conditioning): Step 1 (Time: 4H, Temp: 25 °C, Atm: AIR) → Step 2 (Time: 16H, Temp: 80 °C, Atm: AIR)
[GSFC04722] BAKER POLYURETHANE SYSTEM 65
PASS — Meets NASA Standard Low-Outgassing Screening Criteria (TML ≤ 1.0%, CVCM ≤ 0.10%) Category: Coatings, Conformal Coatings, Paints & Primers (CONF COAT-POT)
Material Designation / Composition: BAKER POLYURETHANE SYSTEM 65
GSFC Data Reference ID: GSFC04722 (Test Year: 1973)
Manufacturer: BAK — BAKER CASTOR OIL CO., BAYONNE, NJ
ASTM E595 Outgassing Test Results (24h at 125 °C in Vacuum, Collector at 25 °C): Total Mass Loss (TML) = 0.26% | Collected Volatile Condensable Material (CVCM) = 0.01% | Water Vapor Regained (WVR) = N/A%
Cure Schedule (Pre-Test Conditioning): Step 1 (Time: 16H, Temp: 60 °C, Atm: AIR)
[GSFC30292] BAYTRON P FORMULATION CPP 105D
EXCEEDS STANDARD THRESHOLD (TML 32.01% > 1.0%, CVCM 2.80% > 0.10%) Category: Coatings, Conformal Coatings, Paints & Primers (COATING)
Material Designation / Composition: BAYTRON P FORMULATION CPP 105D
GSFC Data Reference ID: GSFC30292 (Test Year: 2007)
Manufacturer: HCS — Manufacturer Code HCS
ASTM E595 Outgassing Test Results (24h at 125 °C in Vacuum, Collector at 25 °C): Total Mass Loss (TML) = 32.01% | Collected Volatile Condensable Material (CVCM) = 2.8% | Water Vapor Regained (WVR) = 6.51%
Cure Schedule (Pre-Test Conditioning): Step 1 (Time: 5M, Temp: 80 °C, Atm: AIR)
[GSFC30298] BAYTRON P FORMULATION CPP 105D
EXCEEDS STANDARD THRESHOLD (TML 24.29% > 1.0%, CVCM 0.70% > 0.10%) Category: Coatings, Conformal Coatings, Paints & Primers (COATING)
Material Designation / Composition: BAYTRON P FORMULATION CPP 105D
GSFC Data Reference ID: GSFC30298 (Test Year: 2007)
Manufacturer: HCS — Manufacturer Code HCS
ASTM E595 Outgassing Test Results (24h at 125 °C in Vacuum, Collector at 25 °C): Total Mass Loss (TML) = 24.29% | Collected Volatile Condensable Material (CVCM) = 0.7% | Water Vapor Regained (WVR) = 7.42%
Cure Schedule (Pre-Test Conditioning): Step 1 (Time: 5M, Temp: 80 °C, Atm: AIR) → Step 2 (Time: 1H, Atm: AIR)
[GSFC30295] BAYTRON P FORMULATION CPP 116.6D
EXCEEDS STANDARD THRESHOLD (TML 8.48% > 1.0%, CVCM 0.82% > 0.10%) Category: Coatings, Conformal Coatings, Paints & Primers (COATING)
Material Designation / Composition: BAYTRON P FORMULATION CPP 116.6D
GSFC Data Reference ID: GSFC30295 (Test Year: 2007)
Manufacturer: HCS — Manufacturer Code HCS
ASTM E595 Outgassing Test Results (24h at 125 °C in Vacuum, Collector at 25 °C): Total Mass Loss (TML) = 8.48% | Collected Volatile Condensable Material (CVCM) = 0.82% | Water Vapor Regained (WVR) = 1.29%
Cure Schedule (Pre-Test Conditioning): Step 1 (Time: 5M, Temp: 80 °C, Atm: AIR)
[GSFC30340] BAYTRON P FORMUSATION CPP 105D
EXCEEDS STANDARD THRESHOLD (TML 14.19% > 1.0%) Category: Coatings, Conformal Coatings, Paints & Primers (COATING)
Material Designation / Composition: BAYTRON P FORMUSATION CPP 105D
GSFC Data Reference ID: GSFC30340 (Test Year: 2007)
Manufacturer: HCS — Manufacturer Code HCS
ASTM E595 Outgassing Test Results (24h at 125 °C in Vacuum, Collector at 25 °C): Total Mass Loss (TML) = 14.19% | Collected Volatile Condensable Material (CVCM) = 0.02% | Water Vapor Regained (WVR) = 8.2%
Cure Schedule (Pre-Test Conditioning): Step 1 (Time: 5M, Temp: 100 °C, Atm: AIR) → Step 2 (Time: 4H, Atm: AIR)
[GSFC17061] BC 328 A/C AS 100/7 BW EPOXY MAGNET COATING
EXCEEDS STANDARD THRESHOLD (TML 13.52% > 1.0%, CVCM 0.11% > 0.10%) Category: Coatings, Conformal Coatings, Paints & Primers (COATING)
Material Designation / Composition: BC 328 A/C AS 100/7 BW EPOXY MAGNET COATING
GSFC Data Reference ID: GSFC17061 (Test Year: 1988)
Manufacturer: JCD — JOHN C DOLPH CO., MONMOUTH JUNCTION, NJ
ASTM E595 Outgassing Test Results (24h at 125 °C in Vacuum, Collector at 25 °C): Total Mass Loss (TML) = 13.52% | Collected Volatile Condensable Material (CVCM) = 0.11% | Water Vapor Regained (WVR) = 0.67%
Cure Schedule (Pre-Test Conditioning): Step 1 (Time: 72H, Temp: 25 °C, Atm: AIR)
[GSFC17108] BC 328 A/C AS 100/7 BW EPOXY MAGNET COATING/F
EXCEEDS STANDARD THRESHOLD (TML 10.04% > 1.0%, CVCM 0.15% > 0.10%) Category: Coatings, Conformal Coatings, Paints & Primers (COATING)
Material Designation / Composition: BC 328 A/C AS 100/7 BW EPOXY MAGNET COATING/F
GSFC Data Reference ID: GSFC17108 (Test Year: 1988)
Manufacturer: JCD — JOHN C DOLPH CO., MONMOUTH JUNCTION, NJ
ASTM E595 Outgassing Test Results (24h at 125 °C in Vacuum, Collector at 25 °C): Total Mass Loss (TML) = 10.04% | Collected Volatile Condensable Material (CVCM) = 0.15% | Water Vapor Regained (WVR) = 0.82%
Cure Schedule (Pre-Test Conditioning): Step 1 (Time: 72H, Temp: 25 °C, Atm: AIR)
[GSFC12589] BC 337 HI-THERM VARNISH
EXCEEDS STANDARD THRESHOLD (TML 2.74% > 1.0%, CVCM 0.30% > 0.10%) Category: Coatings, Conformal Coatings, Paints & Primers (VARNISH)
Material Designation / Composition: BC 337 HI-THERM VARNISH
GSFC Data Reference ID: GSFC12589 (Test Year: 1982)
Manufacturer: JCD — JOHN C DOLPH CO., MONMOUTH JUNCTION, NJ
ASTM E595 Outgassing Test Results (24h at 125 °C in Vacuum, Collector at 25 °C): Total Mass Loss (TML) = 2.74% | Collected Volatile Condensable Material (CVCM) = 0.3% | Water Vapor Regained (WVR) = 0.08%
Cure Schedule (Pre-Test Conditioning): Step 1 (Time: 30M, Temp: 25 °C, Atm: AIR) → Step 2 (Time: 2H, Temp: 138 °C, Atm: AIR)
[GSFC01306] BC 340 VARNISH POLYESTER/XYLENE
EXCEEDS STANDARD THRESHOLD (TML 6.01% > 1.0%, CVCM 0.40% > 0.10%) Category: Coatings, Conformal Coatings, Paints & Primers (VARNISH)
Material Designation / Composition: BC 340 VARNISH POLYESTER/XYLENE
GSFC Data Reference ID: GSFC01306 (Test Year: 1969)
Manufacturer: JCD — JOHN C DOLPH CO., MONMOUTH JUNCTION, NJ
ASTM E595 Outgassing Test Results (24h at 125 °C in Vacuum, Collector at 25 °C): Total Mass Loss (TML) = 6.01% | Collected Volatile Condensable Material (CVCM) = 0.4% | Water Vapor Regained (WVR) = N/A%
Cure Schedule (Pre-Test Conditioning): Step 1 (Time: 1H, Temp: 135 °C, Atm: AIR)
[GSFC08060] BC 346-B PHENOLIC VARNISH
EXCEEDS STANDARD THRESHOLD (TML 3.31% > 1.0%, CVCM 1.02% > 0.10%) Category: Coatings, Conformal Coatings, Paints & Primers (VARNISH)
Material Designation / Composition: BC 346-B PHENOLIC VARNISH
GSFC Data Reference ID: GSFC08060 (Test Year: 1976)
Manufacturer: JCD — JOHN C DOLPH CO., MONMOUTH JUNCTION, NJ
ASTM E595 Outgassing Test Results (24h at 125 °C in Vacuum, Collector at 25 °C): Total Mass Loss (TML) = 3.31% | Collected Volatile Condensable Material (CVCM) = 1.02% | Water Vapor Regained (WVR) = 0.24%
Cure Schedule (Pre-Test Conditioning): Step 1 (Time: 6H, Temp: 135 °C, Atm: AIR)
[GSFC18546] BC 620 WHITE REFLECTOR PAINT
PASS — Meets NASA Standard Low-Outgassing Screening Criteria (TML ≤ 1.0%, CVCM ≤ 0.10%) Category: Coatings, Conformal Coatings, Paints & Primers (PAINT)
Material Designation / Composition: BC 620 WHITE REFLECTOR PAINT
GSFC Data Reference ID: GSFC18546 (Test Year: 1989)
Manufacturer: BRN — BICRON CORP., NEWBURY, O11
ASTM E595 Outgassing Test Results (24h at 125 °C in Vacuum, Collector at 25 °C): Total Mass Loss (TML) = 0.56% | Collected Volatile Condensable Material (CVCM) = 0.02% | Water Vapor Regained (WVR) = 0.11%
Cure Schedule (Pre-Test Conditioning): Step 1 (Time: 7D, Temp: 25 °C, Atm: AIR)
[GSFC04442] BELDEN BLUE ISOMID 36T-1 MAGNET WIRE BLUE/GREEN
EXCEEDS STANDARD THRESHOLD (CVCM 0.75% > 0.10%) Category: Coatings, Conformal Coatings, Paints & Primers (WIRE COATING)
Material Designation / Composition: BELDEN BLUE ISOMID 36T-1 MAGNET WIRE BLUE/GREEN
GSFC Data Reference ID: GSFC04442 (Test Year: 1972)
Manufacturer: BLD — BELDEN CORP, COOPER INDUSTRIES, MONTICELLO, KY, ELECTRONICS DIV. (CABLES)
ASTM E595 Outgassing Test Results (24h at 125 °C in Vacuum, Collector at 25 °C): Total Mass Loss (TML) = 0.9% | Collected Volatile Condensable Material (CVCM) = 0.75% | Water Vapor Regained (WVR) = N/A%
Cure Schedule (Pre-Test Conditioning): Not specified / As received
[GSFC02803] BELDEN MAGNET WIRE 8082 MIL W583C POLYTHERMALEZE INS
PASS — Meets NASA Standard Low-Outgassing Screening Criteria (TML ≤ 1.0%, CVCM ≤ 0.10%) Category: Coatings, Conformal Coatings, Paints & Primers (WIRE COATING)
Material Designation / Composition: BELDEN MAGNET WIRE 8082 MIL W583C POLYTHERMALEZE INS
GSFC Data Reference ID: GSFC02803 (Test Year: 1971)
Manufacturer: BLD — BELDEN CORP, COOPER INDUSTRIES, MONTICELLO, KY, ELECTRONICS DIV. (CABLES)
ASTM E595 Outgassing Test Results (24h at 125 °C in Vacuum, Collector at 25 °C): Total Mass Loss (TML) = 0.02% | Collected Volatile Condensable Material (CVCM) = 0% | Water Vapor Regained (WVR) = N/A%
Cure Schedule (Pre-Test Conditioning): Not specified / As received
[GSFC17304] BELDSOL MAGNET WIRE POLYURETHANE/NYLON(COATING ONLY)
EXCEEDS STANDARD THRESHOLD (TML 31.48% > 1.0%, CVCM 11.58% > 0.10%) Category: Coatings, Conformal Coatings, Paints & Primers (WIRE COATING)
Material Designation / Composition: BELDSOL MAGNET WIRE POLYURETHANE/NYLON(COATING ONLY)
GSFC Data Reference ID: GSFC17304 (Test Year: 1988)
Manufacturer: BLD — BELDEN CORP, COOPER INDUSTRIES, MONTICELLO, KY, ELECTRONICS DIV. (CABLES)
ASTM E595 Outgassing Test Results (24h at 125 °C in Vacuum, Collector at 25 °C): Total Mass Loss (TML) = 31.48% | Collected Volatile Condensable Material (CVCM) = 11.58% | Water Vapor Regained (WVR) = 10.89%
Cure Schedule (Pre-Test Conditioning): Not specified / As received
[GSFC04446] BELDURE GREEN 36T-1 MAGNET WIRE GREEN
EXCEEDS STANDARD THRESHOLD (CVCM 0.12% > 0.10%) Category: Coatings, Conformal Coatings, Paints & Primers (WIRE COATING)
Material Designation / Composition: BELDURE GREEN 36T-1 MAGNET WIRE GREEN
GSFC Data Reference ID: GSFC04446 (Test Year: 1972)
Manufacturer: BLD — BELDEN CORP, COOPER INDUSTRIES, MONTICELLO, KY, ELECTRONICS DIV. (CABLES)
ASTM E595 Outgassing Test Results (24h at 125 °C in Vacuum, Collector at 25 °C): Total Mass Loss (TML) = 0.24% | Collected Volatile Condensable Material (CVCM) = 0.12% | Water Vapor Regained (WVR) = N/A%
Cure Schedule (Pre-Test Conditioning): Not specified / As received
[GSFC00020] BETACOTE 91-18 A/B AS 3/1 BV
EXCEEDS STANDARD THRESHOLD (TML 8.00% > 1.0%, CVCM 0.95% > 0.10%) Category: Coatings, Conformal Coatings, Paints & Primers (CONF COAT)
Material Designation / Composition: BETACOTE 91-18 A/B AS 3/1 BV
GSFC Data Reference ID: GSFC00020 (Test Year: 1967)
Manufacturer: ESX — ESSEX CHEMICAL CORPORATION, COMPTON, CA
ASTM E595 Outgassing Test Results (24h at 125 °C in Vacuum, Collector at 25 °C): Total Mass Loss (TML) = 8% | Collected Volatile Condensable Material (CVCM) = 0.95% | Water Vapor Regained (WVR) = N/A%
Cure Schedule (Pre-Test Conditioning): Step 1 (Time: 45M, Temp: 25 °C, Atm: AIR) → Step 2 (Time: 40M, Temp: 71 °C, Atm: AIR)
[GSFC00030] BETACOTE 91-18 A/B AS 3/1 BW
EXCEEDS STANDARD THRESHOLD (TML 7.10% > 1.0%) Category: Coatings, Conformal Coatings, Paints & Primers (CONF COAT)
Material Designation / Composition: BETACOTE 91-18 A/B AS 3/1 BW
GSFC Data Reference ID: GSFC00030 (Test Year: 1967)
Manufacturer: ESX — ESSEX CHEMICAL CORPORATION, COMPTON, CA
ASTM E595 Outgassing Test Results (24h at 125 °C in Vacuum, Collector at 25 °C): Total Mass Loss (TML) = 7.1% | Collected Volatile Condensable Material (CVCM) = 0% | Water Vapor Regained (WVR) = N/A%
Cure Schedule (Pre-Test Conditioning): Step 1 (Time: 16H, Temp: 25 °C, Atm: AIR) → Step 2 (Time: 45M, Temp: 71 °C, Atm: AIR)
[GSFC00725] BLACK PAINT B-1 SEIDENBERG
EXCEEDS STANDARD THRESHOLD (TML 9.12% > 1.0%, CVCM 0.15% > 0.10%) Category: Coatings, Conformal Coatings, Paints & Primers (PAINT)
Material Designation / Composition: BLACK PAINT B-1 SEIDENBERG
GSFC Data Reference ID: GSFC00725 (Test Year: 1968)
Manufacturer: GSC — GODDARD SPACE FLIGHT CENTER, GREENBELT, MD
ASTM E595 Outgassing Test Results (24h at 125 °C in Vacuum, Collector at 25 °C): Total Mass Loss (TML) = 9.12% | Collected Volatile Condensable Material (CVCM) = 0.15% | Water Vapor Regained (WVR) = N/A%
Cure Schedule (Pre-Test Conditioning): Not specified / As received
[GSFC00773] BLACK PAINT B-2 SEIDENBERG
EXCEEDS STANDARD THRESHOLD (TML 5.45% > 1.0%, CVCM 1.06% > 0.10%) Category: Coatings, Conformal Coatings, Paints & Primers (PAINT)
Material Designation / Composition: BLACK PAINT B-2 SEIDENBERG
GSFC Data Reference ID: GSFC00773 (Test Year: 1968)
Manufacturer: GSC — GODDARD SPACE FLIGHT CENTER, GREENBELT, MD
ASTM E595 Outgassing Test Results (24h at 125 °C in Vacuum, Collector at 25 °C): Total Mass Loss (TML) = 5.45% | Collected Volatile Condensable Material (CVCM) = 1.06% | Water Vapor Regained (WVR) = N/A%
Cure Schedule (Pre-Test Conditioning): Not specified / As received
[GSFC08915] BLACK PAINT/F
EXCEEDS STANDARD THRESHOLD (TML 5.63% > 1.0%, CVCM 0.13% > 0.10%) Category: Coatings, Conformal Coatings, Paints & Primers (PAINT)
Material Designation / Composition: BLACK PAINT/F
GSFC Data Reference ID: GSFC08915 (Test Year: 1978)
Manufacturer: ZZZ — MANUFACTURER UNKNOWN
ASTM E595 Outgassing Test Results (24h at 125 °C in Vacuum, Collector at 25 °C): Total Mass Loss (TML) = 5.63% | Collected Volatile Condensable Material (CVCM) = 0.13% | Water Vapor Regained (WVR) = 1.01%
Cure Schedule (Pre-Test Conditioning): Step 1 (Time: 30M, Temp: 60 °C, Atm: AIR)
[GSFC01216] BLACK PAINT/SEIDENBERG/SOLITHANE 113 BASE
EXCEEDS STANDARD THRESHOLD (TML 4.35% > 1.0%, CVCM 0.50% > 0.10%) Category: Coatings, Conformal Coatings, Paints & Primers (PAINT)
Material Designation / Composition: BLACK PAINT/SEIDENBERG/SOLITHANE 113 BASE
GSFC Data Reference ID: GSFC01216 (Test Year: 1969)
Manufacturer: TCC — TIIIOKOL CIIEMICAL CORPORATION, TRENTON, NJ
ASTM E595 Outgassing Test Results (24h at 125 °C in Vacuum, Collector at 25 °C): Total Mass Loss (TML) = 4.35% | Collected Volatile Condensable Material (CVCM) = 0.5% | Water Vapor Regained (WVR) = N/A%
Cure Schedule (Pre-Test Conditioning): Step 1 (Time: 7D, Temp: 25 °C, Atm: AIR)
[GSFC08495] BLUE COATING II 001057REVA FLEXIBLE MOD EPOXY
PASS — Meets NASA Standard Low-Outgassing Screening Criteria (TML ≤ 1.0%, CVCM ≤ 0.10%) Category: Coatings, Conformal Coatings, Paints & Primers (COATING)
Material Designation / Composition: BLUE COATING II 001057REVA FLEXIBLE MOD EPOXY
GSFC Data Reference ID: GSFC08495 (Test Year: 1977)
Manufacturer: NCI — NCI INC., WEST PALM BEACII, FL
ASTM E595 Outgassing Test Results (24h at 125 °C in Vacuum, Collector at 25 °C): Total Mass Loss (TML) = 0.41% | Collected Volatile Condensable Material (CVCM) = 0.04% | Water Vapor Regained (WVR) = 0.3%
Cure Schedule (Pre-Test Conditioning): Step 1 (Time: 1H, Temp: 125 °C, Atm: AIR) → Step 2 (Time: 3H, Temp: 200 °C, Atm: AIR)
[GSFC08396] BOSTIK FINCH 443-3/X-304 AS 3/1 BV WHITE EPOXY PAINT
EXCEEDS STANDARD THRESHOLD (TML 7.05% > 1.0%, CVCM 0.15% > 0.10%) Category: Coatings, Conformal Coatings, Paints & Primers (PAINT)
Material Designation / Composition: BOSTIK FINCH 443-3/X-304 AS 3/1 BV WHITE EPOXY PAINT
GSFC Data Reference ID: GSFC08396 (Test Year: 1977)
Manufacturer: FPC — BOSTIK-FINCH, INC.,(SUBSIDIARY OF USM CORP), TORRANCE, CA
ASTM E595 Outgassing Test Results (24h at 125 °C in Vacuum, Collector at 25 °C): Total Mass Loss (TML) = 7.05% | Collected Volatile Condensable Material (CVCM) = 0.15% | Water Vapor Regained (WVR) = 0.46%
Cure Schedule (Pre-Test Conditioning): Step 1 (Time: 7D, Temp: 25 °C, Atm: AIR)
[GSFC08468] BOSTIK FINCH 643-2-20 7/1 BW WHITE POLYURETHANE
EXCEEDS STANDARD THRESHOLD (TML 4.67% > 1.0%, CVCM 0.15% > 0.10%) Category: Coatings, Conformal Coatings, Paints & Primers (PAINT)
Material Designation / Composition: BOSTIK FINCH 643-2-20 7/1 BW WHITE POLYURETHANE
GSFC Data Reference ID: GSFC08468 (Test Year: 1977)
Manufacturer: FPC — BOSTIK-FINCH, INC.,(SUBSIDIARY OF USM CORP), TORRANCE, CA
ASTM E595 Outgassing Test Results (24h at 125 °C in Vacuum, Collector at 25 °C): Total Mass Loss (TML) = 4.67% | Collected Volatile Condensable Material (CVCM) = 0.15% | Water Vapor Regained (WVR) = 0.47%
Cure Schedule (Pre-Test Conditioning): Step 1 (Time: 7D, Temp: 25 °C, Atm: AIR)
[GSFC08036] BOSTIK-FINCH EPOXY PRIMER FR 463-12-8 A/B AS 3/1 BW
EXCEEDS STANDARD THRESHOLD (TML 4.29% > 1.0%) Category: Coatings, Conformal Coatings, Paints & Primers (PRIMER)
Material Designation / Composition: BOSTIK-FINCH EPOXY PRIMER FR 463-12-8 A/B AS 3/1 BW
GSFC Data Reference ID: GSFC08036 (Test Year: 1976)
Manufacturer: FPC — BOSTIK-FINCH, INC.,(SUBSIDIARY OF USM CORP), TORRANCE, CA
ASTM E595 Outgassing Test Results (24h at 125 °C in Vacuum, Collector at 25 °C): Total Mass Loss (TML) = 4.29% | Collected Volatile Condensable Material (CVCM) = 0.02% | Water Vapor Regained (WVR) = 0.19%
Cure Schedule (Pre-Test Conditioning): Step 1 (Time: 2H, Temp: 25 °C, Atm: AIR)
[GSFC33175] BR 127 NC ESD
EXCEEDS STANDARD THRESHOLD (TML 1.78% > 1.0%) Category: Coatings, Conformal Coatings, Paints & Primers (PRIMER)
Material Designation / Composition: BR 127 NC ESD
GSFC Data Reference ID: GSFC33175 (Test Year: 2012)
Manufacturer: CYT — Manufacturer Code CYT
ASTM E595 Outgassing Test Results (24h at 125 °C in Vacuum, Collector at 25 °C): Total Mass Loss (TML) = 1.78% | Collected Volatile Condensable Material (CVCM) = 0.01% | Water Vapor Regained (WVR) = 1.04%
Cure Schedule (Pre-Test Conditioning): Step 1 (Time: 1H, Temp: 121 °C, Atm: AIR)
[GSFC10164] BR-127 PRIMER/F
PASS — Meets NASA Standard Low-Outgassing Screening Criteria (TML ≤ 1.0%, CVCM ≤ 0.10%) Category: Coatings, Conformal Coatings, Paints & Primers (PRIMER)
Material Designation / Composition: BR-127 PRIMER/F
GSFC Data Reference ID: GSFC10164 (Test Year: 1979)
Manufacturer: ACC — AMERICAN CYANAMID COMPANY, BLOOMINGDALE DEPARTMENT, HAVRE DE GRACE, MD, FORMICA CORP., CINCINNATI, OH, PLASTICS & RESIN DIV., WALLINGFORD, CT
ASTM E595 Outgassing Test Results (24h at 125 °C in Vacuum, Collector at 25 °C): Total Mass Loss (TML) = 0.48% | Collected Volatile Condensable Material (CVCM) = 0.03% | Water Vapor Regained (WVR) = 0.19%
Cure Schedule (Pre-Test Conditioning): Step 1 (Time: 90M, Temp: 127 °C, Atm: AIR)
[GSFC16100] BR-127 PRIMER/F
PASS — Meets NASA Standard Low-Outgassing Screening Criteria (TML ≤ 1.0%, CVCM ≤ 0.10%) Category: Coatings, Conformal Coatings, Paints & Primers (PRIMER)
Material Designation / Composition: BR-127 PRIMER/F
GSFC Data Reference ID: GSFC16100 (Test Year: 1987)
Manufacturer: ACC — AMERICAN CYANAMID COMPANY, BLOOMINGDALE DEPARTMENT, HAVRE DE GRACE, MD, FORMICA CORP., CINCINNATI, OH, PLASTICS & RESIN DIV., WALLINGFORD, CT
ASTM E595 Outgassing Test Results (24h at 125 °C in Vacuum, Collector at 25 °C): Total Mass Loss (TML) = 0.95% | Collected Volatile Condensable Material (CVCM) = 0.02% | Water Vapor Regained (WVR) = 0.58%
Cure Schedule (Pre-Test Conditioning): Step 1 (Time: 30M, Temp: 25 °C, Atm: AIR) → Step 2 (Time: 30M, Temp: 121 °C, Atm: AIR)
[GSFC25969] BR-127 PRIMER/F
PASS — Meets NASA Standard Low-Outgassing Screening Criteria (TML ≤ 1.0%, CVCM ≤ 0.10%) Category: Coatings, Conformal Coatings, Paints & Primers (PRIMER)
Material Designation / Composition: BR-127 PRIMER/F
GSFC Data Reference ID: GSFC25969 (Test Year: 1998)
Manufacturer: ACC — AMERICAN CYANAMID COMPANY, BLOOMINGDALE DEPARTMENT, HAVRE DE GRACE, MD, FORMICA CORP., CINCINNATI, OH, PLASTICS & RESIN DIV., WALLINGFORD, CT
ASTM E595 Outgassing Test Results (24h at 125 °C in Vacuum, Collector at 25 °C): Total Mass Loss (TML) = 0.99% | Collected Volatile Condensable Material (CVCM) = 0.02% | Water Vapor Regained (WVR) = 0%
Cure Schedule (Pre-Test Conditioning): Step 1 (Time: 30M, Temp: 25 °C, Atm: AIR) → Step 2 (Time: 30M, Temp: 121 °C, Atm: AIR)
[GSFC20405] BR-127NC PRIMER/F
EXCEEDS STANDARD THRESHOLD (TML 1.38% > 1.0%, CVCM 0.13% > 0.10%) Category: Coatings, Conformal Coatings, Paints & Primers (PRIMER)
Material Designation / Composition: BR-127NC PRIMER/F
GSFC Data Reference ID: GSFC20405 (Test Year: 1992)
Manufacturer: ACC — AMERICAN CYANAMID COMPANY, BLOOMINGDALE DEPARTMENT, HAVRE DE GRACE, MD, FORMICA CORP., CINCINNATI, OH, PLASTICS & RESIN DIV., WALLINGFORD, CT
ASTM E595 Outgassing Test Results (24h at 125 °C in Vacuum, Collector at 25 °C): Total Mass Loss (TML) = 1.38% | Collected Volatile Condensable Material (CVCM) = 0.13% | Water Vapor Regained (WVR) = 0.7%
Cure Schedule (Pre-Test Conditioning): Step 1 (Time: 1H, Temp: 25 °C, Atm: AIR) → Step 2 (Time: 1H, Temp: 121 °C, Atm: AIR)
[GSFC00539] C15-057 A/B AS 100/120 BW
EXCEEDS STANDARD THRESHOLD (TML 1.94% > 1.0%) Category: Coatings, Conformal Coatings, Paints & Primers (COATING)
Material Designation / Composition: C15-057 A/B AS 100/120 BW
GSFC Data Reference ID: GSFC00539 (Test Year: 1968)
Manufacturer: HYS — HYSOL ENGINEERING ADIIESIVES, SEABROOK, NH, HYSOL AEROSPACE PRODUCTS, PITTSBURG, CA, DEXTER AEROSPACE MATERIALS DIVISION
ASTM E595 Outgassing Test Results (24h at 125 °C in Vacuum, Collector at 25 °C): Total Mass Loss (TML) = 1.94% | Collected Volatile Condensable Material (CVCM) = 0.01% | Water Vapor Regained (WVR) = N/A%
Cure Schedule (Pre-Test Conditioning): Step 1 (Time: 4H, Temp: 130 °C, Atm: AIR)
[GSFC34090] C50861-008 CONFORMAL COATING
EXCEEDS STANDARD THRESHOLD (TML 1.03% > 1.0%) Category: Coatings, Conformal Coatings, Paints & Primers (CONFORMAL COATING)
Material Designation / Composition: C50861-008 CONFORMAL COATING
GSFC Data Reference ID: GSFC34090 (Test Year: 2013)
Manufacturer: MOG — Manufacturer Code MOG
ASTM E595 Outgassing Test Results (24h at 125 °C in Vacuum, Collector at 25 °C): Total Mass Loss (TML) = 1.03% | Collected Volatile Condensable Material (CVCM) = 0% | Water Vapor Regained (WVR) = 0.15%
Cure Schedule (Pre-Test Conditioning): Step 1 (Time: 6H, Temp: 66 °C, Atm: AIR)
[GSFC35580] CA3030 ESD PEKK
PASS — Meets NASA Standard Low-Outgassing Screening Criteria (TML ≤ 1.0%, CVCM ≤ 0.10%) Category: Coatings, Conformal Coatings, Paints & Primers (COATING)
Material Designation / Composition: CA3030 ESD PEKK
GSFC Data Reference ID: GSFC35580 (Test Year: 2015)
Manufacturer: SYS — Manufacturer Code SYS
ASTM E595 Outgassing Test Results (24h at 125 °C in Vacuum, Collector at 25 °C): Total Mass Loss (TML) = 0.41% | Collected Volatile Condensable Material (CVCM) = 0% | Water Vapor Regained (WVR) = 0%
Cure Schedule (Pre-Test Conditioning): Not specified / As received
[GSFC15528] CAAP COAT FLUOROELASTOMER
PASS — Meets NASA Standard Low-Outgassing Screening Criteria (TML ≤ 1.0%, CVCM ≤ 0.10%) Category: Coatings, Conformal Coatings, Paints & Primers (FILM COATING)
Material Designation / Composition: CAAP COAT FLUOROELASTOMER
GSFC Data Reference ID: GSFC15528 (Test Year: 1986)
Manufacturer: CAA — CAAP COMPANY, HUNTINGTON, CT
ASTM E595 Outgassing Test Results (24h at 125 °C in Vacuum, Collector at 25 °C): Total Mass Loss (TML) = 0.41% | Collected Volatile Condensable Material (CVCM) = 0.01% | Water Vapor Regained (WVR) = 0.23%
Cure Schedule (Pre-Test Conditioning): Not specified / As received
[GSFC24705] CAAPCOAT C-W4 WHITE POLYURETHANE RAIN EROSION COAT/F
EXCEEDS STANDARD THRESHOLD (TML 1.62% > 1.0%, CVCM 0.25% > 0.10%) Category: Coatings, Conformal Coatings, Paints & Primers (PAINT)
Material Designation / Composition: CAAPCOAT C-W4 WHITE POLYURETHANE RAIN EROSION COAT/F
GSFC Data Reference ID: GSFC24705 (Test Year: 1997)
Manufacturer: CAA — CAAP COMPANY, HUNTINGTON, CT
ASTM E595 Outgassing Test Results (24h at 125 °C in Vacuum, Collector at 25 °C): Total Mass Loss (TML) = 1.62% | Collected Volatile Condensable Material (CVCM) = 0.25% | Water Vapor Regained (WVR) = 0.45%
Cure Schedule (Pre-Test Conditioning): Step 1 (Time: 1D, Temp: 25 °C, Atm: AIR) → Step 2 (Time: 3H, Temp: 65 °C, Atm: AIR)
[GSFC14370] CARDINAL 6650/CHEMGLAZE PRIMER 9924/F SPRAYED
EXCEEDS STANDARD THRESHOLD (TML 1.61% > 1.0%) Category: Coatings, Conformal Coatings, Paints & Primers (PAINT COMPOSITE)
Material Designation / Composition: CARDINAL 6650/CHEMGLAZE PRIMER 9924/F SPRAYED
GSFC Data Reference ID: GSFC14370 (Test Year: 1985)
Manufacturer: CIF — CARDINAL INDUSTRIAL FINISHES, EL MONTE, CA
ASTM E595 Outgassing Test Results (24h at 125 °C in Vacuum, Collector at 25 °C): Total Mass Loss (TML) = 1.61% | Collected Volatile Condensable Material (CVCM) = 0% | Water Vapor Regained (WVR) = 1.01%
Cure Schedule (Pre-Test Conditioning): Step 1 (Time: 8D, Temp: 25 °C, Atm: AIR) → Step 2 (Time: 24H, Temp: 90 °C, Atm: E-5)
[GSFC14372] CARDINAL 6650/CHEMGLAZE PRIMER 9924/F SPRAYED
EXCEEDS STANDARD THRESHOLD (TML 4.49% > 1.0%) Category: Coatings, Conformal Coatings, Paints & Primers (PAINT COMPOSITE)
Material Designation / Composition: CARDINAL 6650/CHEMGLAZE PRIMER 9924/F SPRAYED
GSFC Data Reference ID: GSFC14372 (Test Year: 1985)
Manufacturer: CIF — CARDINAL INDUSTRIAL FINISHES, EL MONTE, CA
ASTM E595 Outgassing Test Results (24h at 125 °C in Vacuum, Collector at 25 °C): Total Mass Loss (TML) = 4.49% | Collected Volatile Condensable Material (CVCM) = 0.04% | Water Vapor Regained (WVR) = 1.01%
Cure Schedule (Pre-Test Conditioning): Step 1 (Time: 20D, Temp: 25 °C, Atm: AIR)
[GSFC27520] CASIDIAM ON ULTEM CLEAR SAMPLE 1
PASS — Meets NASA Standard Low-Outgassing Screening Criteria (TML ≤ 1.0%, CVCM ≤ 0.10%) Category: Coatings, Conformal Coatings, Paints & Primers (COATING)
Material Designation / Composition: CASIDIAM ON ULTEM CLEAR SAMPLE 1
GSFC Data Reference ID: GSFC27520 (Test Year: 2001)
Manufacturer: ANA — Manufacturer Code ANA
ASTM E595 Outgassing Test Results (24h at 125 °C in Vacuum, Collector at 25 °C): Total Mass Loss (TML) = 0.5% | Collected Volatile Condensable Material (CVCM) = 0% | Water Vapor Regained (WVR) = 0.15%
Cure Schedule (Pre-Test Conditioning): Not specified / As received
[GSFC27523] CASIDIAM ON ULTEM GRAY SAMPLE 2
PASS — Meets NASA Standard Low-Outgassing Screening Criteria (TML ≤ 1.0%, CVCM ≤ 0.10%) Category: Coatings, Conformal Coatings, Paints & Primers (COATING)
Material Designation / Composition: CASIDIAM ON ULTEM GRAY SAMPLE 2
GSFC Data Reference ID: GSFC27523 (Test Year: 2001)
Manufacturer: ANA — Manufacturer Code ANA
ASTM E595 Outgassing Test Results (24h at 125 °C in Vacuum, Collector at 25 °C): Total Mass Loss (TML) = 0.56% | Collected Volatile Condensable Material (CVCM) = 0.01% | Water Vapor Regained (WVR) = 0.19%
Cure Schedule (Pre-Test Conditioning): Not specified / As received
[GSFC14127] CASTALL 301/CAT 9 AS 4% BW CAT 9 BLACK EPOXY
EXCEEDS STANDARD THRESHOLD (TML 2.00% > 1.0%) Category: Coatings, Conformal Coatings, Paints & Primers (COATING)
Material Designation / Composition: CASTALL 301/CAT 9 AS 4% BW CAT 9 BLACK EPOXY
GSFC Data Reference ID: GSFC14127 (Test Year: 1984)
Manufacturer: CAS — CASTALL INC., EAST WEYMOUTH, MA
ASTM E595 Outgassing Test Results (24h at 125 °C in Vacuum, Collector at 25 °C): Total Mass Loss (TML) = 2% | Collected Volatile Condensable Material (CVCM) = 0.03% | Water Vapor Regained (WVR) = 0.13%
Cure Schedule (Pre-Test Conditioning): Step 1 (Time: 30M, Temp: 107 °C, Atm: AIR)
[SRI14009] CAT-A-LAC 443-1-500 GLOSS WHITE EPOXY
EXCEEDS STANDARD THRESHOLD (TML 15.79% > 1.0%, CVCM 0.95% > 0.10%) Category: Coatings, Conformal Coatings, Paints & Primers (PAINT)
Material Designation / Composition: CAT-A-LAC 443-1-500 GLOSS WHITE EPOXY
GSFC Data Reference ID: SRI14009 (Test Year: 1964)
Manufacturer: FPC — BOSTIK-FINCH, INC.,(SUBSIDIARY OF USM CORP), TORRANCE, CA
ASTM E595 Outgassing Test Results (24h at 125 °C in Vacuum, Collector at 25 °C): Total Mass Loss (TML) = 15.79% | Collected Volatile Condensable Material (CVCM) = 0.95% | Water Vapor Regained (WVR) = N/A%
Cure Schedule (Pre-Test Conditioning): Step 1 (Time: 24H, Temp: 25 °C, Atm: AIR)
[SRI14010] CAT-A-LAC 443-1-500 GLOSS WHITE EPOXY
EXCEEDS STANDARD THRESHOLD (CVCM 0.52% > 0.10%) Category: Coatings, Conformal Coatings, Paints & Primers (PAINT)
Material Designation / Composition: CAT-A-LAC 443-1-500 GLOSS WHITE EPOXY
GSFC Data Reference ID: SRI14010 (Test Year: 1964)
Manufacturer: FPC — BOSTIK-FINCH, INC.,(SUBSIDIARY OF USM CORP), TORRANCE, CA
ASTM E595 Outgassing Test Results (24h at 125 °C in Vacuum, Collector at 25 °C): Total Mass Loss (TML) = 0.86% | Collected Volatile Condensable Material (CVCM) = 0.52% | Water Vapor Regained (WVR) = N/A%
Cure Schedule (Pre-Test Conditioning): Step 1 (Time: 24H, Temp: 150 °C, Atm: AIR)
[SRI14007] CAT-A-LAC 463-1-8 FLAT BLACK EPOXY
EXCEEDS STANDARD THRESHOLD (TML 13.00% > 1.0%, CVCM 1.52% > 0.10%) Category: Coatings, Conformal Coatings, Paints & Primers (PAINT)
Material Designation / Composition: CAT-A-LAC 463-1-8 FLAT BLACK EPOXY
GSFC Data Reference ID: SRI14007 (Test Year: 1964)
Manufacturer: FPC — BOSTIK-FINCH, INC.,(SUBSIDIARY OF USM CORP), TORRANCE, CA
ASTM E595 Outgassing Test Results (24h at 125 °C in Vacuum, Collector at 25 °C): Total Mass Loss (TML) = 13% | Collected Volatile Condensable Material (CVCM) = 1.52% | Water Vapor Regained (WVR) = N/A%
Cure Schedule (Pre-Test Conditioning): Step 1 (Time: 24H, Temp: 25 °C, Atm: AIR)
[SRI14008] CAT-A-LAC 463-1-8 FLAT BLACK EPOXY
EXCEEDS STANDARD THRESHOLD (CVCM 0.23% > 0.10%) Category: Coatings, Conformal Coatings, Paints & Primers (PAINT)
Material Designation / Composition: CAT-A-LAC 463-1-8 FLAT BLACK EPOXY
GSFC Data Reference ID: SRI14008 (Test Year: 1964)
Manufacturer: FPC — BOSTIK-FINCH, INC.,(SUBSIDIARY OF USM CORP), TORRANCE, CA
ASTM E595 Outgassing Test Results (24h at 125 °C in Vacuum, Collector at 25 °C): Total Mass Loss (TML) = 0.38% | Collected Volatile Condensable Material (CVCM) = 0.23% | Water Vapor Regained (WVR) = N/A%
Cure Schedule (Pre-Test Conditioning): Step 1 (Time: 24H, Temp: 150 °C, Atm: AIR)
[GSFC00767] CAT-A-LAC 463-3-100 A/B AS 3/1 BW WHITE EPOXY PAINT
EXCEEDS STANDARD THRESHOLD (TML 6.75% > 1.0%, CVCM 0.23% > 0.10%) Category: Coatings, Conformal Coatings, Paints & Primers (PAINT)
Material Designation / Composition: CAT-A-LAC 463-3-100 A/B AS 3/1 BW WHITE EPOXY PAINT
GSFC Data Reference ID: GSFC00767 (Test Year: 1968)
Manufacturer: FPC — BOSTIK-FINCH, INC.,(SUBSIDIARY OF USM CORP), TORRANCE, CA
ASTM E595 Outgassing Test Results (24h at 125 °C in Vacuum, Collector at 25 °C): Total Mass Loss (TML) = 6.75% | Collected Volatile Condensable Material (CVCM) = 0.23% | Water Vapor Regained (WVR) = N/A%
Cure Schedule (Pre-Test Conditioning): Step 1 (Time: 24H, Temp: 25 °C, Atm: AIR)
[GSFC00791] CAT-A-LAC 463-3-100 A/B AS 3/1 BW WHITE EPOXY PAINT
EXCEEDS STANDARD THRESHOLD (TML 4.13% > 1.0%, CVCM 0.14% > 0.10%) Category: Coatings, Conformal Coatings, Paints & Primers (PAINT)
Material Designation / Composition: CAT-A-LAC 463-3-100 A/B AS 3/1 BW WHITE EPOXY PAINT
GSFC Data Reference ID: GSFC00791 (Test Year: 1968)
Manufacturer: FPC — BOSTIK-FINCH, INC.,(SUBSIDIARY OF USM CORP), TORRANCE, CA
ASTM E595 Outgassing Test Results (24h at 125 °C in Vacuum, Collector at 25 °C): Total Mass Loss (TML) = 4.13% | Collected Volatile Condensable Material (CVCM) = 0.14% | Water Vapor Regained (WVR) = N/A%
Cure Schedule (Pre-Test Conditioning): Step 1 (Time: 16H, Temp: 66 °C, Atm: AIR)
[GSFC08918] CAT-A-LAC 463-3-100/CA-118 AS 3/1 BV WHITE PAINT
EXCEEDS STANDARD THRESHOLD (TML 4.16% > 1.0%) Category: Coatings, Conformal Coatings, Paints & Primers (PAINT)
Material Designation / Composition: CAT-A-LAC 463-3-100/CA-118 AS 3/1 BV WHITE PAINT
GSFC Data Reference ID: GSFC08918 (Test Year: 1978)
Manufacturer: FPC — BOSTIK-FINCH, INC.,(SUBSIDIARY OF USM CORP), TORRANCE, CA
ASTM E595 Outgassing Test Results (24h at 125 °C in Vacuum, Collector at 25 °C): Total Mass Loss (TML) = 4.16% | Collected Volatile Condensable Material (CVCM) = 0.02% | Water Vapor Regained (WVR) = 0.29%
Cure Schedule (Pre-Test Conditioning): Step 1 (Time: 16H, Temp: 25 °C, Atm: AIR) → Step 2 (Time: 24H, Temp: 70 °C, Atm: AIR)
[GSFC08921] CAT-A-LAC 463-3-100/CA-118 AS 3/1 BV/PRIMER 463-6-5
EXCEEDS STANDARD THRESHOLD (TML 4.11% > 1.0%) Category: Coatings, Conformal Coatings, Paints & Primers (PAINT)
Material Designation / Composition: CAT-A-LAC 463-3-100/CA-118 AS 3/1 BV/PRIMER 463-6-5
GSFC Data Reference ID: GSFC08921 (Test Year: 1978)
Manufacturer: FPC — BOSTIK-FINCH, INC.,(SUBSIDIARY OF USM CORP), TORRANCE, CA
ASTM E595 Outgassing Test Results (24h at 125 °C in Vacuum, Collector at 25 °C): Total Mass Loss (TML) = 4.11% | Collected Volatile Condensable Material (CVCM) = 0.02% | Water Vapor Regained (WVR) = 0.28%
Cure Schedule (Pre-Test Conditioning): Step 1 (Time: 16H, Temp: 25 °C, Atm: AIR) → Step 2 (Time: 24H, Temp: 70 °C, Atm: AIR)
[GSFC01147] CAT-A-LAC 463-3-8 BLACK OVER PRIMER 463-12-1A
EXCEEDS STANDARD THRESHOLD (CVCM 0.17% > 0.10%) Category: Coatings, Conformal Coatings, Paints & Primers (PAINT)
Material Designation / Composition: CAT-A-LAC 463-3-8 BLACK OVER PRIMER 463-12-1A
GSFC Data Reference ID: GSFC01147 (Test Year: 1969)
Manufacturer: FPC — BOSTIK-FINCH, INC.,(SUBSIDIARY OF USM CORP), TORRANCE, CA
ASTM E595 Outgassing Test Results (24h at 125 °C in Vacuum, Collector at 25 °C): Total Mass Loss (TML) = 0.35% | Collected Volatile Condensable Material (CVCM) = 0.17% | Water Vapor Regained (WVR) = N/A%
Cure Schedule (Pre-Test Conditioning): Step 1 (Time: 24H, Temp: 25 °C, Atm: AIR) → Step 2 (Time: 1H, Temp: 66 °C, Atm: AIR) → Step 3 (Time: 47H, Temp: 177 °C, Atm: AIR)
