Repository: Oht8wooWi8yait9n/outgassing

# NASA GSFC Spacecraft Materials Outgassing Database Mirror & Sitemap (`outgassing.nasa.gov`)

Automated static HTML mirror, structured JSONL/CSV dataset, 3-letter manufacturer code dictionary (`963` manufacturers from NASA RP-1124 Appendix A), and flat `<urlset>` XML sitemaps for the **NASA Goddard Space Flight Center (GSFC) Spacecraft Materials Outgassing Database** (`https://outgassing.nasa.gov` / `https://etd.gsfc.nasa.gov/capabilities/outgassing-database/`).

---

## 📊 Dataset Overview

| Metric | Value |
| :--- | :--- |
| **Upstream Authority** | NASA GSFC Engineering and Technology Directorate (ETD), Materials Engineering Branch (Code 541) |

File: catalog/coatings-paints-primers-p03.html (part 2 of 2)
NASA Outgassing Database: Coatings, Conformal Coatings, Paints & Primers (Part 3 of 17 — Records 201–300 of 1630)
EXCEEDS STANDARD THRESHOLD (TML 1.85% > 1.0%, CVCM 1.00% > 0.10%) Category: Coatings, Conformal Coatings, Paints & Primers (CONF COAT)
Material Designation / Composition: CERA-MITE CAPACITOR COATING - ORANGE
GSFC Data Reference ID: GSFC13674 (Test Year: 1984)
Manufacturer: SEC — SPRAGUE ELECTRIC CO, NORTH ADAMS, MA
ASTM E595 Outgassing Test Results (24h at 125 °C in Vacuum, Collector at 25 °C): Total Mass Loss (TML) = 1.85% | Collected Volatile Condensable Material (CVCM) = 1% | Water Vapor Regained (WVR) = 0.14%
Cure Schedule (Pre-Test Conditioning): Not specified / As received
[GSFC13676] CERA-MITE CAPACITOR COATING - ORANGE
EXCEEDS STANDARD THRESHOLD (TML 1.78% > 1.0%, CVCM 1.02% > 0.10%) Category: Coatings, Conformal Coatings, Paints & Primers (CONF COAT)
Material Designation / Composition: CERA-MITE CAPACITOR COATING - ORANGE
GSFC Data Reference ID: GSFC13676 (Test Year: 1984)
Manufacturer: SEC — SPRAGUE ELECTRIC CO, NORTH ADAMS, MA
ASTM E595 Outgassing Test Results (24h at 125 °C in Vacuum, Collector at 25 °C): Total Mass Loss (TML) = 1.78% | Collected Volatile Condensable Material (CVCM) = 1.02% | Water Vapor Regained (WVR) = 0.15%
Cure Schedule (Pre-Test Conditioning): Step 1 (Time: 26H, Temp: 122 °C, Atm: E-5)
[GSFC25405] CF1-135 HIGH TECHNOLOGY SILICONE PRIMER (CLEAR)/F
EXCEEDS STANDARD THRESHOLD (TML 8.84% > 1.0%) Category: Coatings, Conformal Coatings, Paints & Primers (PRIMER)
Material Designation / Composition: CF1-135 HIGH TECHNOLOGY SILICONE PRIMER (CLEAR)/F
GSFC Data Reference ID: GSFC25405 (Test Year: 1998)
Manufacturer: MCG — MC GHAN NUSIL CORPORATION, CARPINTERIA, CA, SUBSIDIARY OF UNION CARBIDE
ASTM E595 Outgassing Test Results (24h at 125 °C in Vacuum, Collector at 25 °C): Total Mass Loss (TML) = 8.84% | Collected Volatile Condensable Material (CVCM) = 0.02% | Water Vapor Regained (WVR) = 1.52%
Cure Schedule (Pre-Test Conditioning): Not specified / As received
[GSFC16257] CGH1 RESISTOR COATING BLUE EPOXY
EXCEEDS STANDARD THRESHOLD (TML 2.32% > 1.0%, CVCM 1.07% > 0.10%) Category: Coatings, Conformal Coatings, Paints & Primers (COATING)
Material Designation / Composition: CGH1 RESISTOR COATING BLUE EPOXY
GSFC Data Reference ID: GSFC16257 (Test Year: 1987)
Manufacturer: IRI — INTERNATIONAL RESISTIVE CO., INC., BOONE, NC
ASTM E595 Outgassing Test Results (24h at 125 °C in Vacuum, Collector at 25 °C): Total Mass Loss (TML) = 2.32% | Collected Volatile Condensable Material (CVCM) = 1.07% | Water Vapor Regained (WVR) = 0.31%
Cure Schedule (Pre-Test Conditioning): Step 1 (Time: 4H, Temp: 100 °C, Atm: AIR)
[GSFC16607] CHEMGLAZE 5241-61/PRIMER IC5244-03 BLACK PAINT/F
EXCEEDS STANDARD THRESHOLD (TML 3.70% > 1.0%, CVCM 0.90% > 0.10%) Category: Coatings, Conformal Coatings, Paints & Primers (PAINT COMPOSITE)
Material Designation / Composition: CHEMGLAZE 5241-61/PRIMER IC5244-03 BLACK PAINT/F
GSFC Data Reference ID: GSFC16607 (Test Year: 1987)
Manufacturer: HCC — HUGHSON CHEMICALS, LORD CORPORATION, ERIE, PA
ASTM E595 Outgassing Test Results (24h at 125 °C in Vacuum, Collector at 25 °C): Total Mass Loss (TML) = 3.7% | Collected Volatile Condensable Material (CVCM) = 0.9% | Water Vapor Regained (WVR) = 0.56%
Cure Schedule (Pre-Test Conditioning): Step 1 (Time: 14D, Temp: 25 °C, Atm: AIR)
[GSFC11899] CHEMGLAZE 9421 ALUM FILLED P-URETHANE PRIMER LOT XIB
EXCEEDS STANDARD THRESHOLD (TML 1.84% > 1.0%) Category: Coatings, Conformal Coatings, Paints & Primers (PRIMER)
Material Designation / Composition: CHEMGLAZE 9421 ALUM FILLED P-URETHANE PRIMER LOT XIB
GSFC Data Reference ID: GSFC11899 (Test Year: 1981)
Manufacturer: HCC — HUGHSON CHEMICALS, LORD CORPORATION, ERIE, PA
ASTM E595 Outgassing Test Results (24h at 125 °C in Vacuum, Collector at 25 °C): Total Mass Loss (TML) = 1.84% | Collected Volatile Condensable Material (CVCM) = 0.03% | Water Vapor Regained (WVR) = 0.68%
Cure Schedule (Pre-Test Conditioning): Step 1 (Time: 14D, Temp: 25 °C, Atm: AIR)
[GSFC07976] CHEMGLAZE 9922 EPOXY PRIMER FOR METAL
EXCEEDS STANDARD THRESHOLD (TML 1.58% > 1.0%, CVCM 0.13% > 0.10%) Category: Coatings, Conformal Coatings, Paints & Primers (PRIMER)
Material Designation / Composition: CHEMGLAZE 9922 EPOXY PRIMER FOR METAL
GSFC Data Reference ID: GSFC07976 (Test Year: 1976)
Manufacturer: HCC — HUGHSON CHEMICALS, LORD CORPORATION, ERIE, PA
ASTM E595 Outgassing Test Results (24h at 125 °C in Vacuum, Collector at 25 °C): Total Mass Loss (TML) = 1.58% | Collected Volatile Condensable Material (CVCM) = 0.13% | Water Vapor Regained (WVR) = 0.29%
Cure Schedule (Pre-Test Conditioning): Step 1 (Time: 1H, Temp: 60 °C, Atm: AIR)
[GSFC18745] CHEMGLAZE 9922 EPOXY PRIMER FOR METAL/F
EXCEEDS STANDARD THRESHOLD (TML 2.45% > 1.0%) Category: Coatings, Conformal Coatings, Paints & Primers (PRIMER)
Material Designation / Composition: CHEMGLAZE 9922 EPOXY PRIMER FOR METAL/F
GSFC Data Reference ID: GSFC18745 (Test Year: 1990)
Manufacturer: LOR — LORD CORPORATION, ERIE, PA, INDUSTRIAL COATINGS DIVISION
ASTM E595 Outgassing Test Results (24h at 125 °C in Vacuum, Collector at 25 °C): Total Mass Loss (TML) = 2.45% | Collected Volatile Condensable Material (CVCM) = 0.01% | Water Vapor Regained (WVR) = 0.37%
Cure Schedule (Pre-Test Conditioning): Step 1 (Time: 14D, Temp: 25 °C, Atm: AIR)
[GSFC04098] CHEMGLAZE 9924 A/B AS 1/1 BV WASH PRIMER/F
EXCEEDS STANDARD THRESHOLD (TML 6.88% > 1.0%, CVCM 0.29% > 0.10%) Category: Coatings, Conformal Coatings, Paints & Primers (PRIMER)
Material Designation / Composition: CHEMGLAZE 9924 A/B AS 1/1 BV WASH PRIMER/F
GSFC Data Reference ID: GSFC04098 (Test Year: 1972)
Manufacturer: HCC — HUGHSON CHEMICALS, LORD CORPORATION, ERIE, PA
ASTM E595 Outgassing Test Results (24h at 125 °C in Vacuum, Collector at 25 °C): Total Mass Loss (TML) = 6.88% | Collected Volatile Condensable Material (CVCM) = 0.29% | Water Vapor Regained (WVR) = N/A%
Cure Schedule (Pre-Test Conditioning): Step 1 (Time: 7D, Temp: 25 °C, Atm: AIR)
[GSFC08801] CHEMGLAZE A276 HIGH GLOSS WHITE POLYURETHANE
EXCEEDS STANDARD THRESHOLD (TML 1.67% > 1.0%, CVCM 0.15% > 0.10%) Category: Coatings, Conformal Coatings, Paints & Primers (PAINT)
Material Designation / Composition: CHEMGLAZE A276 HIGH GLOSS WHITE POLYURETHANE
GSFC Data Reference ID: GSFC08801 (Test Year: 1978)
Manufacturer: HCC — HUGHSON CHEMICALS, LORD CORPORATION, ERIE, PA
ASTM E595 Outgassing Test Results (24h at 125 °C in Vacuum, Collector at 25 °C): Total Mass Loss (TML) = 1.67% | Collected Volatile Condensable Material (CVCM) = 0.15% | Water Vapor Regained (WVR) = 0.12%
Cure Schedule (Pre-Test Conditioning): Step 1 (Time: 14D, Temp: 25 °C, Atm: AIR)
[GSFC09542] CHEMGLAZE A276 HIGH GLOSS WHITE POLYURETHANE
EXCEEDS STANDARD THRESHOLD (TML 2.25% > 1.0%) Category: Coatings, Conformal Coatings, Paints & Primers (PAINT)
Material Designation / Composition: CHEMGLAZE A276 HIGH GLOSS WHITE POLYURETHANE
GSFC Data Reference ID: GSFC09542 (Test Year: 1978)
Manufacturer: HCC — HUGHSON CHEMICALS, LORD CORPORATION, ERIE, PA
ASTM E595 Outgassing Test Results (24h at 125 °C in Vacuum, Collector at 25 °C): Total Mass Loss (TML) = 2.25% | Collected Volatile Condensable Material (CVCM) = 0.02% | Water Vapor Regained (WVR) = 0.43%
Cure Schedule (Pre-Test Conditioning): Step 1 (Time: 7D, Temp: 25 °C, Atm: AIR) → Step 2 (Time: 16H, Temp: 85 °C, Atm: AIR)
[GSFC20393] CHEMGLAZE A276 HIGH GLOSS WHITE POLYURETHANE LOT KFA
EXCEEDS STANDARD THRESHOLD (TML 3.64% > 1.0%) Category: Coatings, Conformal Coatings, Paints & Primers (PAINT)
Material Designation / Composition: CHEMGLAZE A276 HIGH GLOSS WHITE POLYURETHANE LOT KFA
GSFC Data Reference ID: GSFC20393 (Test Year: 1992)
Manufacturer: HCC — HUGHSON CHEMICALS, LORD CORPORATION, ERIE, PA
ASTM E595 Outgassing Test Results (24h at 125 °C in Vacuum, Collector at 25 °C): Total Mass Loss (TML) = 3.64% | Collected Volatile Condensable Material (CVCM) = 0.07% | Water Vapor Regained (WVR) = 0.15%
Cure Schedule (Pre-Test Conditioning): Step 1 (Time: 7D, Temp: 25 °C, Atm: AIR)
[GSFC09984] CHEMGLAZE A276 HIGH GLOSS WHITE POLYURETHANE LOT TJD
EXCEEDS STANDARD THRESHOLD (TML 2.37% > 1.0%) Category: Coatings, Conformal Coatings, Paints & Primers (PAINT)
Material Designation / Composition: CHEMGLAZE A276 HIGH GLOSS WHITE POLYURETHANE LOT TJD
GSFC Data Reference ID: GSFC09984 (Test Year: 1978)
Manufacturer: HCC — HUGHSON CHEMICALS, LORD CORPORATION, ERIE, PA
ASTM E595 Outgassing Test Results (24h at 125 °C in Vacuum, Collector at 25 °C): Total Mass Loss (TML) = 2.37% | Collected Volatile Condensable Material (CVCM) = 0.1% | Water Vapor Regained (WVR) = 0.51%
Cure Schedule (Pre-Test Conditioning): Step 1 (Time: 14D, Temp: 25 °C, Atm: AIR)
[GSFC09987] CHEMGLAZE A276 HIGH GLOSS WHITE POLYURETHANE LOT TJD
EXCEEDS STANDARD THRESHOLD (TML 1.46% > 1.0%) Category: Coatings, Conformal Coatings, Paints & Primers (PAINT)
Material Designation / Composition: CHEMGLAZE A276 HIGH GLOSS WHITE POLYURETHANE LOT TJD
GSFC Data Reference ID: GSFC09987 (Test Year: 1978)
Manufacturer: HCC — HUGHSON CHEMICALS, LORD CORPORATION, ERIE, PA
ASTM E595 Outgassing Test Results (24h at 125 °C in Vacuum, Collector at 25 °C): Total Mass Loss (TML) = 1.46% | Collected Volatile Condensable Material (CVCM) = 0.1% | Water Vapor Regained (WVR) = 0.49%
Cure Schedule (Pre-Test Conditioning): Step 1 (Time: 7D, Temp: 25 °C, Atm: AIR) → Step 2 (Time: 16H, Temp: 85 °C, Atm: AIR)
[GSFC12244] CHEMGLAZE A276 HIGH GLOSS WHITE POLYURETHANE/F
EXCEEDS STANDARD THRESHOLD (TML 1.87% > 1.0%, CVCM 0.14% > 0.10%) Category: Coatings, Conformal Coatings, Paints & Primers (PAINT)
Material Designation / Composition: CHEMGLAZE A276 HIGH GLOSS WHITE POLYURETHANE/F
GSFC Data Reference ID: GSFC12244 (Test Year: 1982)
Manufacturer: HCC — HUGHSON CHEMICALS, LORD CORPORATION, ERIE, PA
ASTM E595 Outgassing Test Results (24h at 125 °C in Vacuum, Collector at 25 °C): Total Mass Loss (TML) = 1.87% | Collected Volatile Condensable Material (CVCM) = 0.14% | Water Vapor Regained (WVR) = 0.2%
Cure Schedule (Pre-Test Conditioning): Step 1 (Time: 28D, Temp: 25 °C, Atm: AIR)
[GSFC12247] CHEMGLAZE A276 HIGH GLOSS WHITE POLYURETHANE/F
PASS — Meets NASA Standard Low-Outgassing Screening Criteria (TML ≤ 1.0%, CVCM ≤ 0.10%) Category: Coatings, Conformal Coatings, Paints & Primers (PAINT)
Material Designation / Composition: CHEMGLAZE A276 HIGH GLOSS WHITE POLYURETHANE/F
GSFC Data Reference ID: GSFC12247 (Test Year: 1982)
Manufacturer: HCC — HUGHSON CHEMICALS, LORD CORPORATION, ERIE, PA
ASTM E595 Outgassing Test Results (24h at 125 °C in Vacuum, Collector at 25 °C): Total Mass Loss (TML) = 0.99% | Collected Volatile Condensable Material (CVCM) = 0.08% | Water Vapor Regained (WVR) = 0.19%
Cure Schedule (Pre-Test Conditioning): Step 1 (Time: 15D, Temp: 25 °C, Atm: AIR) → Step 2 (Time: 48H, Temp: 96 °C, Atm: E-6)
[GSFC16697] CHEMGLAZE A276 LOT FEA
EXCEEDS STANDARD THRESHOLD (TML 4.65% > 1.0%) Category: Coatings, Conformal Coatings, Paints & Primers (PAINT)
Material Designation / Composition: CHEMGLAZE A276 LOT FEA
GSFC Data Reference ID: GSFC16697 (Test Year: 1987)
Manufacturer: LOR — LORD CORPORATION, ERIE, PA, INDUSTRIAL COATINGS DIVISION
ASTM E595 Outgassing Test Results (24h at 125 °C in Vacuum, Collector at 25 °C): Total Mass Loss (TML) = 4.65% | Collected Volatile Condensable Material (CVCM) = 0.02% | Water Vapor Regained (WVR) = 0.47%
Cure Schedule (Pre-Test Conditioning): Step 1 (Time: 14D, Temp: 25 °C, Atm: AIR)
[GSFC18262] CHEMGLAZE A276/9974 OVER 9924 PRIMER/F
EXCEEDS STANDARD THRESHOLD (TML 4.89% > 1.0%) Category: Coatings, Conformal Coatings, Paints & Primers (PAINT)
Material Designation / Composition: CHEMGLAZE A276/9974 OVER 9924 PRIMER/F
GSFC Data Reference ID: GSFC18262 (Test Year: 1989)
Manufacturer: HCC — HUGHSON CHEMICALS, LORD CORPORATION, ERIE, PA
ASTM E595 Outgassing Test Results (24h at 125 °C in Vacuum, Collector at 25 °C): Total Mass Loss (TML) = 4.89% | Collected Volatile Condensable Material (CVCM) = 0.02% | Water Vapor Regained (WVR) = 0.38%
Cure Schedule (Pre-Test Conditioning): Step 1 (Time: 21D, Temp: 25 °C, Atm: AIR)
[GSFC15504] CHEMGLAZE A276/A170 FLAT AGT/CAT 9986/PRIMER 9924/F
EXCEEDS STANDARD THRESHOLD (TML 3.92% > 1.0%, CVCM 0.31% > 0.10%) Category: Coatings, Conformal Coatings, Paints & Primers (PAINT)
Material Designation / Composition: CHEMGLAZE A276/A170 FLAT AGT/CAT 9986/PRIMER 9924/F
GSFC Data Reference ID: GSFC15504 (Test Year: 1986)
Manufacturer: GSC — GODDARD SPACE FLIGHT CENTER, GREENBELT, MD
ASTM E595 Outgassing Test Results (24h at 125 °C in Vacuum, Collector at 25 °C): Total Mass Loss (TML) = 3.92% | Collected Volatile Condensable Material (CVCM) = 0.31% | Water Vapor Regained (WVR) = 0.53%
Cure Schedule (Pre-Test Conditioning): Step 1 (Time: 28D, Temp: 25 °C, Atm: AIR)
[GSFC15506] CHEMGLAZE A276/A170 FLAT AGT/CAT 9986/PRIMER 9924/F
EXCEEDS STANDARD THRESHOLD (TML 3.19% > 1.0%, CVCM 0.26% > 0.10%) Category: Coatings, Conformal Coatings, Paints & Primers (PAINT)
Material Designation / Composition: CHEMGLAZE A276/A170 FLAT AGT/CAT 9986/PRIMER 9924/F
GSFC Data Reference ID: GSFC15506 (Test Year: 1986)
Manufacturer: GSC — GODDARD SPACE FLIGHT CENTER, GREENBELT, MD
ASTM E595 Outgassing Test Results (24h at 125 °C in Vacuum, Collector at 25 °C): Total Mass Loss (TML) = 3.19% | Collected Volatile Condensable Material (CVCM) = 0.26% | Water Vapor Regained (WVR) = 0.51%
Cure Schedule (Pre-Test Conditioning): Step 1 (Time: 7D, Temp: 25 °C, Atm: AIR) → Step 2 (Time: 24H, Temp: 50 °C, Atm: E-6)
[GSFC20770] CHEMGLAZE A276/A771/9951 AS 10/1 PBW/20% BV BLUE
EXCEEDS STANDARD THRESHOLD (TML 4.23% > 1.0%) Category: Coatings, Conformal Coatings, Paints & Primers (PAINT)
Material Designation / Composition: CHEMGLAZE A276/A771/9951 AS 10/1 PBW/20% BV BLUE
GSFC Data Reference ID: GSFC20770 (Test Year: 1992)
Manufacturer: HCC — HUGHSON CHEMICALS, LORD CORPORATION, ERIE, PA
ASTM E595 Outgassing Test Results (24h at 125 °C in Vacuum, Collector at 25 °C): Total Mass Loss (TML) = 4.23% | Collected Volatile Condensable Material (CVCM) = 0.05% | Water Vapor Regained (WVR) = 0.3%
Cure Schedule (Pre-Test Conditioning): Step 1 (Time: 5D, Temp: 25 °C, Atm: AIR)
[GSFC20773] CHEMGLAZE A276/A771/9951 AS 20/3 PBW/20% BV BLUE
EXCEEDS STANDARD THRESHOLD (TML 3.96% > 1.0%) Category: Coatings, Conformal Coatings, Paints & Primers (PAINT)
Material Designation / Composition: CHEMGLAZE A276/A771/9951 AS 20/3 PBW/20% BV BLUE
GSFC Data Reference ID: GSFC20773 (Test Year: 1992)
Manufacturer: HCC — HUGHSON CHEMICALS, LORD CORPORATION, ERIE, PA
ASTM E595 Outgassing Test Results (24h at 125 °C in Vacuum, Collector at 25 °C): Total Mass Loss (TML) = 3.96% | Collected Volatile Condensable Material (CVCM) = 0.07% | Water Vapor Regained (WVR) = 0.25%
Cure Schedule (Pre-Test Conditioning): Step 1 (Time: 5D, Temp: 25 °C, Atm: AIR)
[GSFC17640] CHEMGLAZE A276/OVER SUPER KOROPON PRIMER - FREE FILM
EXCEEDS STANDARD THRESHOLD (TML 3.77% > 1.0%, CVCM 0.16% > 0.10%) Category: Coatings, Conformal Coatings, Paints & Primers (PAINT COMPOSITE)
Material Designation / Composition: CHEMGLAZE A276/OVER SUPER KOROPON PRIMER - FREE FILM
GSFC Data Reference ID: GSFC17640 (Test Year: 1988)
Manufacturer: MSF — MARSHALL SPACE FLIGIIT CENTER, IIUNTSVILLE, AL
ASTM E595 Outgassing Test Results (24h at 125 °C in Vacuum, Collector at 25 °C): Total Mass Loss (TML) = 3.77% | Collected Volatile Condensable Material (CVCM) = 0.16% | Water Vapor Regained (WVR) = 4.7%
Cure Schedule (Pre-Test Conditioning): Step 1 (Time: 90D, Temp: 25 °C, Atm: AIR)
[GSFC17808] CHEMGLAZE A276/PRIMER 9924 FREE FILM
EXCEEDS STANDARD THRESHOLD (TML 2.32% > 1.0%) Category: Coatings, Conformal Coatings, Paints & Primers (PAINT COMPOSITE)
Material Designation / Composition: CHEMGLAZE A276/PRIMER 9924 FREE FILM
GSFC Data Reference ID: GSFC17808 (Test Year: 1989)
Manufacturer: HCC — HUGHSON CHEMICALS, LORD CORPORATION, ERIE, PA
ASTM E595 Outgassing Test Results (24h at 125 °C in Vacuum, Collector at 25 °C): Total Mass Loss (TML) = 2.32% | Collected Volatile Condensable Material (CVCM) = 0.07% | Water Vapor Regained (WVR) = 0.54%
Cure Schedule (Pre-Test Conditioning): Step 1 (Time: 7D, Temp: 25 °C, Atm: AIR)
[GSFC15456] CHEMGLAZE A276E HIGH GLOSS WHITE POLYURETHANE
EXCEEDS STANDARD THRESHOLD (TML 2.29% > 1.0%) Category: Coatings, Conformal Coatings, Paints & Primers (PAINT)
Material Designation / Composition: CHEMGLAZE A276E HIGH GLOSS WHITE POLYURETHANE
GSFC Data Reference ID: GSFC15456 (Test Year: 1986)
Manufacturer: HCC — HUGHSON CHEMICALS, LORD CORPORATION, ERIE, PA
ASTM E595 Outgassing Test Results (24h at 125 °C in Vacuum, Collector at 25 °C): Total Mass Loss (TML) = 2.29% | Collected Volatile Condensable Material (CVCM) = 0.05% | Water Vapor Regained (WVR) = 0.62%
Cure Schedule (Pre-Test Conditioning): Step 1 (Time: 14D, Temp: 25 °C, Atm: AIR)
[GSFC18264] CHEMGLAZE A288 OVER 9924 PRIMER/F
EXCEEDS STANDARD THRESHOLD (TML 4.61% > 1.0%) Category: Coatings, Conformal Coatings, Paints & Primers (PAINT)
Material Designation / Composition: CHEMGLAZE A288 OVER 9924 PRIMER/F
GSFC Data Reference ID: GSFC18264 (Test Year: 1989)
Manufacturer: HCC — HUGHSON CHEMICALS, LORD CORPORATION, ERIE, PA
ASTM E595 Outgassing Test Results (24h at 125 °C in Vacuum, Collector at 25 °C): Total Mass Loss (TML) = 4.61% | Collected Volatile Condensable Material (CVCM) = 0.03% | Water Vapor Regained (WVR) = 0.32%
Cure Schedule (Pre-Test Conditioning): Step 1 (Time: 21D, Temp: 25 °C, Atm: AIR)
[GSFC18266] CHEMGLAZE A771 BLUE URETHANE
EXCEEDS STANDARD THRESHOLD (TML 2.53% > 1.0%) Category: Coatings, Conformal Coatings, Paints & Primers (PAINT)
Material Designation / Composition: CHEMGLAZE A771 BLUE URETHANE
GSFC Data Reference ID: GSFC18266 (Test Year: 1989)
Manufacturer: HCC — HUGHSON CHEMICALS, LORD CORPORATION, ERIE, PA
ASTM E595 Outgassing Test Results (24h at 125 °C in Vacuum, Collector at 25 °C): Total Mass Loss (TML) = 2.53% | Collected Volatile Condensable Material (CVCM) = 0.08% | Water Vapor Regained (WVR) = 0.5%
Cure Schedule (Pre-Test Conditioning): Step 1 (Time: 4D, Temp: 25 °C, Atm: AIR)
[GSFC16392] CHEMGLAZE A971 HIGH GLOSS YELLOW PAINT/F
EXCEEDS STANDARD THRESHOLD (TML 1.70% > 1.0%) Category: Coatings, Conformal Coatings, Paints & Primers (PAINT)
Material Designation / Composition: CHEMGLAZE A971 HIGH GLOSS YELLOW PAINT/F
GSFC Data Reference ID: GSFC16392 (Test Year: 1987)
Manufacturer: HCC — HUGHSON CHEMICALS, LORD CORPORATION, ERIE, PA
ASTM E595 Outgassing Test Results (24h at 125 °C in Vacuum, Collector at 25 °C): Total Mass Loss (TML) = 1.7% | Collected Volatile Condensable Material (CVCM) = 0.04% | Water Vapor Regained (WVR) = 0.35%
Cure Schedule (Pre-Test Conditioning): Step 1 (Time: 30D, Temp: 25 °C, Atm: AIR)
[GSFC16394] CHEMGLAZE A971/PRIMER 9924 HIGH GLOSS YELLOW PAINT/F
EXCEEDS STANDARD THRESHOLD (TML 2.36% > 1.0%) Category: Coatings, Conformal Coatings, Paints & Primers (PAINT)
Material Designation / Composition: CHEMGLAZE A971/PRIMER 9924 HIGH GLOSS YELLOW PAINT/F
GSFC Data Reference ID: GSFC16394 (Test Year: 1987)
Manufacturer: HCC — HUGHSON CHEMICALS, LORD CORPORATION, ERIE, PA
ASTM E595 Outgassing Test Results (24h at 125 °C in Vacuum, Collector at 25 °C): Total Mass Loss (TML) = 2.36% | Collected Volatile Condensable Material (CVCM) = 0.02% | Water Vapor Regained (WVR) = 0.43%
Cure Schedule (Pre-Test Conditioning): Step 1 (Time: 30D, Temp: 25 °C, Atm: AIR)
[GSFC16422] CHEMGLAZE A971/PRIMER 9924 HIGH GLOSS YELLOW PAINT/F
PASS — Meets NASA Standard Low-Outgassing Screening Criteria (TML ≤ 1.0%, CVCM ≤ 0.10%) Category: Coatings, Conformal Coatings, Paints & Primers (PAINT)
Material Designation / Composition: CHEMGLAZE A971/PRIMER 9924 HIGH GLOSS YELLOW PAINT/F
GSFC Data Reference ID: GSFC16422 (Test Year: 1987)
Manufacturer: HCC — HUGHSON CHEMICALS, LORD CORPORATION, ERIE, PA
ASTM E595 Outgassing Test Results (24h at 125 °C in Vacuum, Collector at 25 °C): Total Mass Loss (TML) = 0.77% | Collected Volatile Condensable Material (CVCM) = 0.03% | Water Vapor Regained (WVR) = 0.26%
Cure Schedule (Pre-Test Conditioning): Step 1 (Time: 7D, Temp: 25 °C, Atm: AIR) → Step 2 (Time: 72H, Temp: 90 °C, Atm: E-6)
[GSFC08066] CHEMGLAZE H322 BLACK CONDUCTIVE PAINT POLYURETHANE
EXCEEDS STANDARD THRESHOLD (TML 1.92% > 1.0%) Category: Coatings, Conformal Coatings, Paints & Primers (COND PAINT)
Material Designation / Composition: CHEMGLAZE H322 BLACK CONDUCTIVE PAINT POLYURETHANE
GSFC Data Reference ID: GSFC08066 (Test Year: 1976)
Manufacturer: HCC — HUGHSON CHEMICALS, LORD CORPORATION, ERIE, PA
ASTM E595 Outgassing Test Results (24h at 125 °C in Vacuum, Collector at 25 °C): Total Mass Loss (TML) = 1.92% | Collected Volatile Condensable Material (CVCM) = 0.07% | Water Vapor Regained (WVR) = 0.31%
Cure Schedule (Pre-Test Conditioning): Step 1 (Time: 20M, Temp: 121 °C, Atm: AIR)
[GSFC08069] CHEMGLAZE H322 BLACK CONDUCTIVE PAINT POLYURETHANE
PASS — Meets NASA Standard Low-Outgassing Screening Criteria (TML ≤ 1.0%, CVCM ≤ 0.10%) Category: Coatings, Conformal Coatings, Paints & Primers (COND PAINT)
Material Designation / Composition: CHEMGLAZE H322 BLACK CONDUCTIVE PAINT POLYURETHANE
GSFC Data Reference ID: GSFC08069 (Test Year: 1976)
Manufacturer: HCC — HUGHSON CHEMICALS, LORD CORPORATION, ERIE, PA
ASTM E595 Outgassing Test Results (24h at 125 °C in Vacuum, Collector at 25 °C): Total Mass Loss (TML) = 0.86% | Collected Volatile Condensable Material (CVCM) = 0.09% | Water Vapor Regained (WVR) = 0.31%
Cure Schedule (Pre-Test Conditioning): Step 1 (Time: 30H, Temp: 121 °C, Atm: AIR)
[GSFC03193] CHEMGLAZE H322 POLYURETHANE FORMERLY TS 1960-71
EXCEEDS STANDARD THRESHOLD (TML 1.35% > 1.0%, CVCM 0.15% > 0.10%) Category: Coatings, Conformal Coatings, Paints & Primers (COND PAINT)
Material Designation / Composition: CHEMGLAZE H322 POLYURETHANE FORMERLY TS 1960-71
GSFC Data Reference ID: GSFC03193 (Test Year: 1971)
Manufacturer: HCC — HUGHSON CHEMICALS, LORD CORPORATION, ERIE, PA
ASTM E595 Outgassing Test Results (24h at 125 °C in Vacuum, Collector at 25 °C): Total Mass Loss (TML) = 1.35% | Collected Volatile Condensable Material (CVCM) = 0.15% | Water Vapor Regained (WVR) = N/A%
Cure Schedule (Pre-Test Conditioning): Step 1 (Time: 24H, Temp: 121 °C, Atm: AIR)
[GSFC16604] CHEMGLAZE IC5241-64/PRIMER IC5002-16 WHITE PAINT/F
EXCEEDS STANDARD THRESHOLD (TML 5.70% > 1.0%, CVCM 0.23% > 0.10%) Category: Coatings, Conformal Coatings, Paints & Primers (PAINT COMPOSITE)
Material Designation / Composition: CHEMGLAZE IC5241-64/PRIMER IC5002-16 WHITE PAINT/F
GSFC Data Reference ID: GSFC16604 (Test Year: 1987)
Manufacturer: HCC — HUGHSON CHEMICALS, LORD CORPORATION, ERIE, PA
ASTM E595 Outgassing Test Results (24h at 125 °C in Vacuum, Collector at 25 °C): Total Mass Loss (TML) = 5.7% | Collected Volatile Condensable Material (CVCM) = 0.23% | Water Vapor Regained (WVR) = 1.08%
Cure Schedule (Pre-Test Conditioning): Step 1 (Time: 14D, Temp: 25 °C, Atm: AIR)
[GSFC09467] CHEMGLAZE L300 BLACK CONDUCTIVE PAINT POLYURETHANE
EXCEEDS STANDARD THRESHOLD (TML 1.57% > 1.0%) Category: Coatings, Conformal Coatings, Paints & Primers (COND PAINT)
Material Designation / Composition: CHEMGLAZE L300 BLACK CONDUCTIVE PAINT POLYURETHANE
GSFC Data Reference ID: GSFC09467 (Test Year: 1978)
Manufacturer: HCC — HUGHSON CHEMICALS, LORD CORPORATION, ERIE, PA
ASTM E595 Outgassing Test Results (24h at 125 °C in Vacuum, Collector at 25 °C): Total Mass Loss (TML) = 1.57% | Collected Volatile Condensable Material (CVCM) = 0.06% | Water Vapor Regained (WVR) = 0.51%
Cure Schedule (Pre-Test Conditioning): Step 1 (Time: 14D, Temp: 25 °C, Atm: AIR)
[GSFC17582] CHEMGLAZE R104 METAL PROTECTANT/F
EXCEEDS STANDARD THRESHOLD (TML 9.99% > 1.0%) Category: Coatings, Conformal Coatings, Paints & Primers (COATING)
Material Designation / Composition: CHEMGLAZE R104 METAL PROTECTANT/F
GSFC Data Reference ID: GSFC17582 (Test Year: 1988)
Manufacturer: LOR — LORD CORPORATION, ERIE, PA, INDUSTRIAL COATINGS DIVISION
ASTM E595 Outgassing Test Results (24h at 125 °C in Vacuum, Collector at 25 °C): Total Mass Loss (TML) = 9.99% | Collected Volatile Condensable Material (CVCM) = 0.1% | Water Vapor Regained (WVR) = 2.52%
Cure Schedule (Pre-Test Conditioning): Step 1 (Time: 30D, Temp: 25 °C, Atm: AIR)
[GSFC11890] CHEMGLAZE TC 3692-74 FLAT BLACK POLYURETHANE LOT YEA
EXCEEDS STANDARD THRESHOLD (TML 1.18% > 1.0%) Category: Coatings, Conformal Coatings, Paints & Primers (PAINT)
Material Designation / Composition: CHEMGLAZE TC 3692-74 FLAT BLACK POLYURETHANE LOT YEA
GSFC Data Reference ID: GSFC11890 (Test Year: 1981)
Manufacturer: HCC — HUGHSON CHEMICALS, LORD CORPORATION, ERIE, PA
ASTM E595 Outgassing Test Results (24h at 125 °C in Vacuum, Collector at 25 °C): Total Mass Loss (TML) = 1.18% | Collected Volatile Condensable Material (CVCM) = 0.01% | Water Vapor Regained (WVR) = 0.92%
Cure Schedule (Pre-Test Conditioning): Step 1 (Time: 14D, Temp: 25 °C, Atm: AIR)
[GSFC12598] CHEMGLAZE TC 3692-74 FLAT BLACK POLYURETHANE LOTADAC
EXCEEDS STANDARD THRESHOLD (TML 1.07% > 1.0%) Category: Coatings, Conformal Coatings, Paints & Primers (PAINT)
Material Designation / Composition: CHEMGLAZE TC 3692-74 FLAT BLACK POLYURETHANE LOTADAC
GSFC Data Reference ID: GSFC12598 (Test Year: 1982)
Manufacturer: HCC — HUGHSON CHEMICALS, LORD CORPORATION, ERIE, PA
ASTM E595 Outgassing Test Results (24h at 125 °C in Vacuum, Collector at 25 °C): Total Mass Loss (TML) = 1.07% | Collected Volatile Condensable Material (CVCM) = 0.02% | Water Vapor Regained (WVR) = 0.44%
Cure Schedule (Pre-Test Conditioning): Step 1 (Time: 14D, Temp: 25 °C, Atm: AIR)
[GSFC07256] CHEMGLAZE TS 2881-7 UV RESIST WHITE POLYURETHANE
EXCEEDS STANDARD THRESHOLD (TML 8.57% > 1.0%) Category: Coatings, Conformal Coatings, Paints & Primers (PAINT)
Material Designation / Composition: CHEMGLAZE TS 2881-7 UV RESIST WHITE POLYURETHANE
GSFC Data Reference ID: GSFC07256 (Test Year: 1975)
Manufacturer: HCC — HUGHSON CHEMICALS, LORD CORPORATION, ERIE, PA
ASTM E595 Outgassing Test Results (24h at 125 °C in Vacuum, Collector at 25 °C): Total Mass Loss (TML) = 8.57% | Collected Volatile Condensable Material (CVCM) = 0.1% | Water Vapor Regained (WVR) = 0.15%
Cure Schedule (Pre-Test Conditioning): Step 1 (Time: 14D, Temp: 25 °C, Atm: AIR)
[GSFC07328] CHEMGLAZE TS 2881-7 UV RESIST WHITE POLYURETHANE
EXCEEDS STANDARD THRESHOLD (TML 4.50% > 1.0%, CVCM 0.22% > 0.10%) Category: Coatings, Conformal Coatings, Paints & Primers (PAINT)
Material Designation / Composition: CHEMGLAZE TS 2881-7 UV RESIST WHITE POLYURETHANE
GSFC Data Reference ID: GSFC07328 (Test Year: 1976)
Manufacturer: HCC — HUGHSON CHEMICALS, LORD CORPORATION, ERIE, PA
ASTM E595 Outgassing Test Results (24h at 125 °C in Vacuum, Collector at 25 °C): Total Mass Loss (TML) = 4.5% | Collected Volatile Condensable Material (CVCM) = 0.22% | Water Vapor Regained (WVR) = 0.07%
Cure Schedule (Pre-Test Conditioning): Step 1 (Time: 30M, Temp: 25 °C, Atm: AIR) → Step 2 (Time: 30M, Temp: 121 °C, Atm: AIR)
[GSFC09008] CHEMGLAZE TS 3107-13 FLAT BLACK POLYURETHANE LOT SHB
EXCEEDS STANDARD THRESHOLD (TML 1.30% > 1.0%) Category: Coatings, Conformal Coatings, Paints & Primers (PAINT)
Material Designation / Composition: CHEMGLAZE TS 3107-13 FLAT BLACK POLYURETHANE LOT SHB
GSFC Data Reference ID: GSFC09008 (Test Year: 1978)
Manufacturer: HCC — HUGHSON CHEMICALS, LORD CORPORATION, ERIE, PA
ASTM E595 Outgassing Test Results (24h at 125 °C in Vacuum, Collector at 25 °C): Total Mass Loss (TML) = 1.3% | Collected Volatile Condensable Material (CVCM) = 0.02% | Water Vapor Regained (WVR) = 0.72%
Cure Schedule (Pre-Test Conditioning): Step 1 (Time: 14D, Temp: 25 °C, Atm: AIR)
[GSFC09083] CHEMGLAZE TS 3107-13 FLAT BLACK POLYURETHANE LOT SIA
EXCEEDS STANDARD THRESHOLD (TML 1.31% > 1.0%) Category: Coatings, Conformal Coatings, Paints & Primers (PAINT)
Material Designation / Composition: CHEMGLAZE TS 3107-13 FLAT BLACK POLYURETHANE LOT SIA
GSFC Data Reference ID: GSFC09083 (Test Year: 1978)
Manufacturer: HCC — HUGHSON CHEMICALS, LORD CORPORATION, ERIE, PA
ASTM E595 Outgassing Test Results (24h at 125 °C in Vacuum, Collector at 25 °C): Total Mass Loss (TML) = 1.31% | Collected Volatile Condensable Material (CVCM) = 0.02% | Water Vapor Regained (WVR) = 0.59%
Cure Schedule (Pre-Test Conditioning): Step 1 (Time: 14D, Temp: 25 °C, Atm: AIR)
[GSFC09086] CHEMGLAZE TS 3107-13 FLAT BLACK POLYURETHANE LOT SKA
EXCEEDS STANDARD THRESHOLD (TML 1.35% > 1.0%) Category: Coatings, Conformal Coatings, Paints & Primers (PAINT)
Material Designation / Composition: CHEMGLAZE TS 3107-13 FLAT BLACK POLYURETHANE LOT SKA
GSFC Data Reference ID: GSFC09086 (Test Year: 1978)
Manufacturer: HCC — HUGHSON CHEMICALS, LORD CORPORATION, ERIE, PA
ASTM E595 Outgassing Test Results (24h at 125 °C in Vacuum, Collector at 25 °C): Total Mass Loss (TML) = 1.35% | Collected Volatile Condensable Material (CVCM) = 0.02% | Water Vapor Regained (WVR) = 0.64%
Cure Schedule (Pre-Test Conditioning): Step 1 (Time: 14D, Temp: 25 °C, Atm: AIR)
[GSFC10694] CHEMGLAZE TS 3692-51 FLAT BLACK POLYURETHANE
EXCEEDS STANDARD THRESHOLD (TML 2.15% > 1.0%, CVCM 0.26% > 0.10%) Category: Coatings, Conformal Coatings, Paints & Primers (PAINT)
Material Designation / Composition: CHEMGLAZE TS 3692-51 FLAT BLACK POLYURETHANE
GSFC Data Reference ID: GSFC10694 (Test Year: 1979)
Manufacturer: HCC — HUGHSON CHEMICALS, LORD CORPORATION, ERIE, PA
ASTM E595 Outgassing Test Results (24h at 125 °C in Vacuum, Collector at 25 °C): Total Mass Loss (TML) = 2.15% | Collected Volatile Condensable Material (CVCM) = 0.26% | Water Vapor Regained (WVR) = 0.49%
Cure Schedule (Pre-Test Conditioning): Step 1 (Time: 14D, Temp: 25 °C, Atm: AIR)
[GSFC10790] CHEMGLAZE TS 3692-74 FLAT BLACK POLYURETHANE
EXCEEDS STANDARD THRESHOLD (TML 1.23% > 1.0%) Category: Coatings, Conformal Coatings, Paints & Primers (PAINT)
Material Designation / Composition: CHEMGLAZE TS 3692-74 FLAT BLACK POLYURETHANE
GSFC Data Reference ID: GSFC10790 (Test Year: 1980)
Manufacturer: HCC — HUGHSON CHEMICALS, LORD CORPORATION, ERIE, PA
ASTM E595 Outgassing Test Results (24h at 125 °C in Vacuum, Collector at 25 °C): Total Mass Loss (TML) = 1.23% | Collected Volatile Condensable Material (CVCM) = 0.02% | Water Vapor Regained (WVR) = 0.73%
Cure Schedule (Pre-Test Conditioning): Step 1 (Time: 14D, Temp: 25 °C, Atm: AIR)
[GSFC10583] CHEMGLAZE V200 GLOSSY WHITE POLYURETHANE PAINT
EXCEEDS STANDARD THRESHOLD (TML 2.73% > 1.0%, CVCM 0.17% > 0.10%) Category: Coatings, Conformal Coatings, Paints & Primers (PAINT)
Material Designation / Composition: CHEMGLAZE V200 GLOSSY WHITE POLYURETHANE PAINT
GSFC Data Reference ID: GSFC10583 (Test Year: 1979)
Manufacturer: HCC — HUGHSON CHEMICALS, LORD CORPORATION, ERIE, PA
ASTM E595 Outgassing Test Results (24h at 125 °C in Vacuum, Collector at 25 °C): Total Mass Loss (TML) = 2.73% | Collected Volatile Condensable Material (CVCM) = 0.17% | Water Vapor Regained (WVR) = 0.42%
Cure Schedule (Pre-Test Conditioning): Step 1 (Time: 14D, Temp: 25 °C, Atm: AIR)
[GSFC12286] CHEMGLAZE V200/9924 GLOSS WHITE POLYURETHANE PAINT/F
EXCEEDS STANDARD THRESHOLD (TML 1.52% > 1.0%) Category: Coatings, Conformal Coatings, Paints & Primers (PAINT SYSTEM)
Material Designation / Composition: CHEMGLAZE V200/9924 GLOSS WHITE POLYURETHANE PAINT/F
GSFC Data Reference ID: GSFC12286 (Test Year: 1982)
Manufacturer: HCC — HUGHSON CHEMICALS, LORD CORPORATION, ERIE, PA
ASTM E595 Outgassing Test Results (24h at 125 °C in Vacuum, Collector at 25 °C): Total Mass Loss (TML) = 1.52% | Collected Volatile Condensable Material (CVCM) = 0.07% | Water Vapor Regained (WVR) = 0.47%
Cure Schedule (Pre-Test Conditioning): Step 1 (Time: 30D, Temp: 25 °C, Atm: AIR)
[GSFC12288] CHEMGLAZE V200/9924 GLOSS WHITE POLYURETHANE PAINT/F
PASS — Meets NASA Standard Low-Outgassing Screening Criteria (TML ≤ 1.0%, CVCM ≤ 0.10%) Category: Coatings, Conformal Coatings, Paints & Primers (PAINT SYSTEM)
Material Designation / Composition: CHEMGLAZE V200/9924 GLOSS WHITE POLYURETHANE PAINT/F
GSFC Data Reference ID: GSFC12288 (Test Year: 1982)
Manufacturer: HCC — HUGHSON CHEMICALS, LORD CORPORATION, ERIE, PA
ASTM E595 Outgassing Test Results (24h at 125 °C in Vacuum, Collector at 25 °C): Total Mass Loss (TML) = 0.72% | Collected Volatile Condensable Material (CVCM) = 0.03% | Water Vapor Regained (WVR) = 0.46%
Cure Schedule (Pre-Test Conditioning): Step 1 (Time: 11D, Temp: 25 °C, Atm: AIR) → Step 2 (Time: 72H, Temp: 90 °C, Atm: E-6)
[GSFC10586] CHEMGLAZE V200/9989 AS 50/1.3 BW GLOSSY WHITE PAINT
EXCEEDS STANDARD THRESHOLD (TML 6.03% > 1.0%, CVCM 0.47% > 0.10%) Category: Coatings, Conformal Coatings, Paints & Primers (PAINT)
Material Designation / Composition: CHEMGLAZE V200/9989 AS 50/1.3 BW GLOSSY WHITE PAINT
GSFC Data Reference ID: GSFC10586 (Test Year: 1979)
Manufacturer: HCC — HUGHSON CHEMICALS, LORD CORPORATION, ERIE, PA
ASTM E595 Outgassing Test Results (24h at 125 °C in Vacuum, Collector at 25 °C): Total Mass Loss (TML) = 6.03% | Collected Volatile Condensable Material (CVCM) = 0.47% | Water Vapor Regained (WVR) = 0.42%
Cure Schedule (Pre-Test Conditioning): Step 1 (Time: 14D, Temp: 25 °C, Atm: AIR)
[GSFC15508] CHEMGLAZE V200/V700/V175 FLAT/CAT 9995/PRIMER 9924/F
EXCEEDS STANDARD THRESHOLD (TML 2.61% > 1.0%, CVCM 0.36% > 0.10%) Category: Coatings, Conformal Coatings, Paints & Primers (PAINT)
Material Designation / Composition: CHEMGLAZE V200/V700/V175 FLAT/CAT 9995/PRIMER 9924/F
GSFC Data Reference ID: GSFC15508 (Test Year: 1986)
Manufacturer: GSC — GODDARD SPACE FLIGHT CENTER, GREENBELT, MD
ASTM E595 Outgassing Test Results (24h at 125 °C in Vacuum, Collector at 25 °C): Total Mass Loss (TML) = 2.61% | Collected Volatile Condensable Material (CVCM) = 0.36% | Water Vapor Regained (WVR) = 0.49%
Cure Schedule (Pre-Test Conditioning): Step 1 (Time: 27D, Temp: 25 °C, Atm: AIR)
[GSFC15510] CHEMGLAZE V200/V700/V175 FLAT/CAT 9995/PRIMER 9924/F
EXCEEDS STANDARD THRESHOLD (TML 1.60% > 1.0%, CVCM 0.20% > 0.10%) Category: Coatings, Conformal Coatings, Paints & Primers (PAINT)
Material Designation / Composition: CHEMGLAZE V200/V700/V175 FLAT/CAT 9995/PRIMER 9924/F
GSFC Data Reference ID: GSFC15510 (Test Year: 1986)
Manufacturer: GSC — GODDARD SPACE FLIGHT CENTER, GREENBELT, MD
ASTM E595 Outgassing Test Results (24h at 125 °C in Vacuum, Collector at 25 °C): Total Mass Loss (TML) = 1.6% | Collected Volatile Condensable Material (CVCM) = 0.2% | Water Vapor Regained (WVR) = 0.46%
Cure Schedule (Pre-Test Conditioning): Step 1 (Time: 9D, Temp: 25 °C, Atm: AIR) → Step 2 (Time: 24H, Temp: 50 °C, Atm: E-6)
[GSFC13398] CHEMGLAZE V209 GLOSS WHITE POLYURETHANE PAINT LOTBHA
EXCEEDS STANDARD THRESHOLD (TML 10.19% > 1.0%, CVCM 0.76% > 0.10%) Category: Coatings, Conformal Coatings, Paints & Primers (PAINT)
Material Designation / Composition: CHEMGLAZE V209 GLOSS WHITE POLYURETHANE PAINT LOTBHA
GSFC Data Reference ID: GSFC13398 (Test Year: 1983)
Manufacturer: HCC — HUGHSON CHEMICALS, LORD CORPORATION, ERIE, PA
ASTM E595 Outgassing Test Results (24h at 125 °C in Vacuum, Collector at 25 °C): Total Mass Loss (TML) = 10.19% | Collected Volatile Condensable Material (CVCM) = 0.76% | Water Vapor Regained (WVR) = 0.42%
Cure Schedule (Pre-Test Conditioning): Step 1 (Time: 7D, Temp: 25 °C, Atm: AIR)
[GSFC13460] CHEMGLAZE V209 GLOSS WHITE POLYURETHANE PAINT LOTBHA
EXCEEDS STANDARD THRESHOLD (TML 9.97% > 1.0%, CVCM 0.66% > 0.10%) Category: Coatings, Conformal Coatings, Paints & Primers (PAINT)
Material Designation / Composition: CHEMGLAZE V209 GLOSS WHITE POLYURETHANE PAINT LOTBHA
GSFC Data Reference ID: GSFC13460 (Test Year: 1983)
Manufacturer: HCC — HUGHSON CHEMICALS, LORD CORPORATION, ERIE, PA
ASTM E595 Outgassing Test Results (24h at 125 °C in Vacuum, Collector at 25 °C): Total Mass Loss (TML) = 9.97% | Collected Volatile Condensable Material (CVCM) = 0.66% | Water Vapor Regained (WVR) = 0.31%
Cure Schedule (Pre-Test Conditioning): Step 1 (Time: 30D, Temp: 25 °C, Atm: AIR)
[GSFC13463] CHEMGLAZE V209 GLOSS WHITE POLYURETHANE PAINT LOTBHA
EXCEEDS STANDARD THRESHOLD (TML 8.46% > 1.0%, CVCM 0.51% > 0.10%) Category: Coatings, Conformal Coatings, Paints & Primers (PAINT)
Material Designation / Composition: CHEMGLAZE V209 GLOSS WHITE POLYURETHANE PAINT LOTBHA
GSFC Data Reference ID: GSFC13463 (Test Year: 1983)
Manufacturer: HCC — HUGHSON CHEMICALS, LORD CORPORATION, ERIE, PA
ASTM E595 Outgassing Test Results (24h at 125 °C in Vacuum, Collector at 25 °C): Total Mass Loss (TML) = 8.46% | Collected Volatile Condensable Material (CVCM) = 0.51% | Water Vapor Regained (WVR) = 0.34%
Cure Schedule (Pre-Test Conditioning): Step 1 (Time: 4D, Temp: 25 °C, Atm: AIR) → Step 2 (Time: 24H, Temp: 60 °C, Atm: E-6)
[GSFC13478] CHEMGLAZE V209 GLOSS WHITE POLYURETHANE PAINT LOTBHA
EXCEEDS STANDARD THRESHOLD (TML 1.07% > 1.0%) Category: Coatings, Conformal Coatings, Paints & Primers (PAINT)
Material Designation / Composition: CHEMGLAZE V209 GLOSS WHITE POLYURETHANE PAINT LOTBHA
GSFC Data Reference ID: GSFC13478 (Test Year: 1983)
Manufacturer: HCC — HUGHSON CHEMICALS, LORD CORPORATION, ERIE, PA
ASTM E595 Outgassing Test Results (24h at 125 °C in Vacuum, Collector at 25 °C): Total Mass Loss (TML) = 1.07% | Collected Volatile Condensable Material (CVCM) = 0.04% | Water Vapor Regained (WVR) = 0.26%
Cure Schedule (Pre-Test Conditioning): Step 1 (Time: 5D, Temp: 25 °C, Atm: AIR) → Step 2 (Time: 24H, Temp: 100 °C, Atm: E-6)
[GSFC15459] CHEMGLAZE V209/V175/CAT 9995/PRIMER 9924/F
EXCEEDS STANDARD THRESHOLD (TML 2.73% > 1.0%, CVCM 0.31% > 0.10%) Category: Coatings, Conformal Coatings, Paints & Primers (PAINT)
Material Designation / Composition: CHEMGLAZE V209/V175/CAT 9995/PRIMER 9924/F
GSFC Data Reference ID: GSFC15459 (Test Year: 1986)
Manufacturer: APL — APPLIED PHYSICS LABORATORY, JOHNS IIOPKINS UNIV., LAUREL, MD
ASTM E595 Outgassing Test Results (24h at 125 °C in Vacuum, Collector at 25 °C): Total Mass Loss (TML) = 2.73% | Collected Volatile Condensable Material (CVCM) = 0.31% | Water Vapor Regained (WVR) = 0.58%
Cure Schedule (Pre-Test Conditioning): Step 1 (Time: 16H, Temp: 25 °C, Atm: AIR) → Step 2 (Time: 4H, Temp: 66 °C, Atm: AIR)
[GSFC15756] CHEMGLAZE V209/V175/CAT 9995/PRIMER 9924/F
EXCEEDS STANDARD THRESHOLD (TML 2.31% > 1.0%, CVCM 0.32% > 0.10%) Category: Coatings, Conformal Coatings, Paints & Primers (PAINT)
Material Designation / Composition: CHEMGLAZE V209/V175/CAT 9995/PRIMER 9924/F
GSFC Data Reference ID: GSFC15756 (Test Year: 1986)
Manufacturer: APL — APPLIED PHYSICS LABORATORY, JOHNS IIOPKINS UNIV., LAUREL, MD
ASTM E595 Outgassing Test Results (24h at 125 °C in Vacuum, Collector at 25 °C): Total Mass Loss (TML) = 2.31% | Collected Volatile Condensable Material (CVCM) = 0.32% | Water Vapor Regained (WVR) = 0.25%
Cure Schedule (Pre-Test Conditioning): Step 1 (Time: 16H, Temp: 25 °C, Atm: AIR) → Step 2 (Time: 8H, Temp: 66 °C, Atm: AIR)
[GSFC15759] CHEMGLAZE V209/V175/CAT 9995/PRIMER 9924/F
EXCEEDS STANDARD THRESHOLD (TML 2.01% > 1.0%, CVCM 0.33% > 0.10%) Category: Coatings, Conformal Coatings, Paints & Primers (PAINT)
Material Designation / Composition: CHEMGLAZE V209/V175/CAT 9995/PRIMER 9924/F
GSFC Data Reference ID: GSFC15759 (Test Year: 1986)
Manufacturer: APL — APPLIED PHYSICS LABORATORY, JOHNS IIOPKINS UNIV., LAUREL, MD
ASTM E595 Outgassing Test Results (24h at 125 °C in Vacuum, Collector at 25 °C): Total Mass Loss (TML) = 2.01% | Collected Volatile Condensable Material (CVCM) = 0.33% | Water Vapor Regained (WVR) = 0.22%
Cure Schedule (Pre-Test Conditioning): Step 1 (Time: 16H, Temp: 25 °C, Atm: AIR) → Step 2 (Time: 12H, Temp: 66 °C, Atm: AIR)
[GSFC13526] CHEMGLAZE V700/9995 AS 25/1 BW BLUE PAINT
EXCEEDS STANDARD THRESHOLD (TML 5.48% > 1.0%, CVCM 0.23% > 0.10%) Category: Coatings, Conformal Coatings, Paints & Primers (PAINT)
Material Designation / Composition: CHEMGLAZE V700/9995 AS 25/1 BW BLUE PAINT
GSFC Data Reference ID: GSFC13526 (Test Year: 1983)
Manufacturer: HCC — HUGHSON CHEMICALS, LORD CORPORATION, ERIE, PA
ASTM E595 Outgassing Test Results (24h at 125 °C in Vacuum, Collector at 25 °C): Total Mass Loss (TML) = 5.48% | Collected Volatile Condensable Material (CVCM) = 0.23% | Water Vapor Regained (WVR) = 0.15%
Cure Schedule (Pre-Test Conditioning): Step 1 (Time: 48H, Temp: 25 °C, Atm: AIR) → Step 2 (Time: 24H, Temp: 100 °C, Atm: E-6)
[GSFC15512] CHEMGLAZE V800/V175 FLAT AGT/CAT 9995/PRIMER 9924/F
EXCEEDS STANDARD THRESHOLD (TML 2.54% > 1.0%, CVCM 0.31% > 0.10%) Category: Coatings, Conformal Coatings, Paints & Primers (PAINT)
Material Designation / Composition: CHEMGLAZE V800/V175 FLAT AGT/CAT 9995/PRIMER 9924/F
GSFC Data Reference ID: GSFC15512 (Test Year: 1986)
Manufacturer: GSC — GODDARD SPACE FLIGHT CENTER, GREENBELT, MD
ASTM E595 Outgassing Test Results (24h at 125 °C in Vacuum, Collector at 25 °C): Total Mass Loss (TML) = 2.54% | Collected Volatile Condensable Material (CVCM) = 0.31% | Water Vapor Regained (WVR) = 0.47%
Cure Schedule (Pre-Test Conditioning): Step 1 (Time: 27D, Temp: 25 °C, Atm: AIR)
[GSFC15514] CHEMGLAZE V800/V175 FLAT AGT/CAT 9995/PRIMER 9924/F
EXCEEDS STANDARD THRESHOLD (TML 1.60% > 1.0%, CVCM 0.17% > 0.10%) Category: Coatings, Conformal Coatings, Paints & Primers (PAINT)
Material Designation / Composition: CHEMGLAZE V800/V175 FLAT AGT/CAT 9995/PRIMER 9924/F
GSFC Data Reference ID: GSFC15514 (Test Year: 1986)
Manufacturer: GSC — GODDARD SPACE FLIGHT CENTER, GREENBELT, MD
ASTM E595 Outgassing Test Results (24h at 125 °C in Vacuum, Collector at 25 °C): Total Mass Loss (TML) = 1.6% | Collected Volatile Condensable Material (CVCM) = 0.17% | Water Vapor Regained (WVR) = 0.43%
Cure Schedule (Pre-Test Conditioning): Step 1 (Time: 8D, Temp: 25 °C, Atm: AIR) → Step 2 (Time: 24H, Temp: 50 °C, Atm: E-6)
[GSFC16799] CHEMGLAZE Z001 CLEAR POLYURETHANE 4 STEP CURE
EXCEEDS STANDARD THRESHOLD (TML 1.84% > 1.0%, CVCM 0.46% > 0.10%) Category: Coatings, Conformal Coatings, Paints & Primers (COATING)
Material Designation / Composition: CHEMGLAZE Z001 CLEAR POLYURETHANE 4 STEP CURE
GSFC Data Reference ID: GSFC16799 (Test Year: 1987)
Manufacturer: HCC — HUGHSON CHEMICALS, LORD CORPORATION, ERIE, PA
ASTM E595 Outgassing Test Results (24h at 125 °C in Vacuum, Collector at 25 °C): Total Mass Loss (TML) = 1.84% | Collected Volatile Condensable Material (CVCM) = 0.46% | Water Vapor Regained (WVR) = 0.71%
Cure Schedule (Pre-Test Conditioning): Not specified / As received
[GSFC03756] CHEMGLAZE Z001 CLEAR POLYURETHANE FLEXIBLE
EXCEEDS STANDARD THRESHOLD (TML 1.42% > 1.0%) Category: Coatings, Conformal Coatings, Paints & Primers (CONF COAT)
Material Designation / Composition: CHEMGLAZE Z001 CLEAR POLYURETHANE FLEXIBLE
GSFC Data Reference ID: GSFC03756 (Test Year: 1972)
Manufacturer: HCC — HUGHSON CHEMICALS, LORD CORPORATION, ERIE, PA
ASTM E595 Outgassing Test Results (24h at 125 °C in Vacuum, Collector at 25 °C): Total Mass Loss (TML) = 1.42% | Collected Volatile Condensable Material (CVCM) = 0.01% | Water Vapor Regained (WVR) = N/A%
Cure Schedule (Pre-Test Conditioning): Step 1 (Time: 14D, Temp: 25 °C, Atm: AIR)
[GSFC03798] CHEMGLAZE Z001 CLEAR POLYURETHANE FLEXIBLE
EXCEEDS STANDARD THRESHOLD (TML 1.18% > 1.0%) Category: Coatings, Conformal Coatings, Paints & Primers (CONF COAT)
Material Designation / Composition: CHEMGLAZE Z001 CLEAR POLYURETHANE FLEXIBLE
GSFC Data Reference ID: GSFC03798 (Test Year: 1972)
Manufacturer: HCC — HUGHSON CHEMICALS, LORD CORPORATION, ERIE, PA
ASTM E595 Outgassing Test Results (24h at 125 °C in Vacuum, Collector at 25 °C): Total Mass Loss (TML) = 1.18% | Collected Volatile Condensable Material (CVCM) = 0.02% | Water Vapor Regained (WVR) = N/A%
Cure Schedule (Pre-Test Conditioning): Step 1 (Time: 30D, Temp: 25 °C, Atm: AIR)
[GSFC09608] CHEMGLAZE Z001 CLEAR POLYURETHANE FLEXIBLE LOT TBA
EXCEEDS STANDARD THRESHOLD (TML 1.50% > 1.0%) Category: Coatings, Conformal Coatings, Paints & Primers (CONF COAT)
Material Designation / Composition: CHEMGLAZE Z001 CLEAR POLYURETHANE FLEXIBLE LOT TBA
GSFC Data Reference ID: GSFC09608 (Test Year: 1978)
Manufacturer: HCC — HUGHSON CHEMICALS, LORD CORPORATION, ERIE, PA
ASTM E595 Outgassing Test Results (24h at 125 °C in Vacuum, Collector at 25 °C): Total Mass Loss (TML) = 1.5% | Collected Volatile Condensable Material (CVCM) = 0.01% | Water Vapor Regained (WVR) = 0.57%
Cure Schedule (Pre-Test Conditioning): Step 1 (Time: 14D, Temp: 25 °C, Atm: AIR)
[GSFC17280] CHEMGLAZE Z001/UV TRACER 5 STEP CURE
EXCEEDS STANDARD THRESHOLD (TML 1.39% > 1.0%) Category: Coatings, Conformal Coatings, Paints & Primers (CONF COAT)
Material Designation / Composition: CHEMGLAZE Z001/UV TRACER 5 STEP CURE
GSFC Data Reference ID: GSFC17280 (Test Year: 1988)
Manufacturer: LOR — LORD CORPORATION, ERIE, PA, INDUSTRIAL COATINGS DIVISION
ASTM E595 Outgassing Test Results (24h at 125 °C in Vacuum, Collector at 25 °C): Total Mass Loss (TML) = 1.39% | Collected Volatile Condensable Material (CVCM) = 0.04% | Water Vapor Regained (WVR) = 0.64%
Cure Schedule (Pre-Test Conditioning): Not specified / As received
[GSFC08072] CHEMGLAZE Z004 BLACK COND PAINT MOD POLYURETHANE
EXCEEDS STANDARD THRESHOLD (TML 1.35% > 1.0%) Category: Coatings, Conformal Coatings, Paints & Primers (COND PAINT)
Material Designation / Composition: CHEMGLAZE Z004 BLACK COND PAINT MOD POLYURETHANE
GSFC Data Reference ID: GSFC08072 (Test Year: 1976)
Manufacturer: HCC — HUGHSON CHEMICALS, LORD CORPORATION, ERIE, PA
ASTM E595 Outgassing Test Results (24h at 125 °C in Vacuum, Collector at 25 °C): Total Mass Loss (TML) = 1.35% | Collected Volatile Condensable Material (CVCM) = 0.01% | Water Vapor Regained (WVR) = 0.8%
Cure Schedule (Pre-Test Conditioning): Step 1 (Time: 7D, Temp: 25 °C, Atm: AIR)
[GSFC08282] CHEMGLAZE Z004 BLACK COND PAINT MOD POLYURETHANE
PASS — Meets NASA Standard Low-Outgassing Screening Criteria (TML ≤ 1.0%, CVCM ≤ 0.10%) Category: Coatings, Conformal Coatings, Paints & Primers (COND PAINT)
Material Designation / Composition: CHEMGLAZE Z004 BLACK COND PAINT MOD POLYURETHANE
GSFC Data Reference ID: GSFC08282 (Test Year: 1977)
Manufacturer: HCC — HUGHSON CHEMICALS, LORD CORPORATION, ERIE, PA
ASTM E595 Outgassing Test Results (24h at 125 °C in Vacuum, Collector at 25 °C): Total Mass Loss (TML) = 0.9% | Collected Volatile Condensable Material (CVCM) = 0.04% | Water Vapor Regained (WVR) = 0.87%
Cure Schedule (Pre-Test Conditioning): Step 1 (Time: 7D, Temp: 25 °C, Atm: AIR) → Step 2 (Time: 24H, Temp: 70 °C, Atm: AIR)
[GSFC09611] CHEMGLAZE Z004 CLEAR POLYURETHANE HIGH FLEX LOT SHA
EXCEEDS STANDARD THRESHOLD (TML 1.51% > 1.0%) Category: Coatings, Conformal Coatings, Paints & Primers (CONF COAT)
Material Designation / Composition: CHEMGLAZE Z004 CLEAR POLYURETHANE HIGH FLEX LOT SHA
GSFC Data Reference ID: GSFC09611 (Test Year: 1978)
Manufacturer: HCC — HUGHSON CHEMICALS, LORD CORPORATION, ERIE, PA
ASTM E595 Outgassing Test Results (24h at 125 °C in Vacuum, Collector at 25 °C): Total Mass Loss (TML) = 1.51% | Collected Volatile Condensable Material (CVCM) = 0.01% | Water Vapor Regained (WVR) = 0.63%
Cure Schedule (Pre-Test Conditioning): Step 1 (Time: 14D, Temp: 25 °C, Atm: AIR)
