Repository: Oht8wooWi8yait9n/outgassing

# NASA GSFC Spacecraft Materials Outgassing Database Mirror & Sitemap (`outgassing.nasa.gov`)

Automated static HTML mirror, structured JSONL/CSV dataset, 3-letter manufacturer code dictionary (`963` manufacturers from NASA RP-1124 Appendix A), and flat `<urlset>` XML sitemaps for the **NASA Goddard Space Flight Center (GSFC) Spacecraft Materials Outgassing Database** (`https://outgassing.nasa.gov` / `https://etd.gsfc.nasa.gov/capabilities/outgassing-database/`).

---

## 📊 Dataset Overview

| Metric | Value |
| :--- | :--- |
| **Upstream Authority** | NASA GSFC Engineering and Technology Directorate (ETD), Materials Engineering Branch (Code 541) |

File: catalog/coatings-paints-primers-p04.html (part 2 of 2)
NASA Outgassing Database: Coatings, Conformal Coatings, Paints & Primers (Part 4 of 17 — Records 301–400 of 1630)
Cure Schedule (Pre-Test Conditioning): Step 1 (Time: 14D, Temp: 25 °C, Atm: AIR)
[GSFC03827] CHEMGLAZE Z306 LOT LBC
PASS — Meets NASA Standard Low-Outgassing Screening Criteria (TML ≤ 1.0%, CVCM ≤ 0.10%) Category: Coatings, Conformal Coatings, Paints & Primers (PAINT)
Material Designation / Composition: CHEMGLAZE Z306 LOT LBC
GSFC Data Reference ID: GSFC03827 (Test Year: 1972)
Manufacturer: HCC — HUGHSON CHEMICALS, LORD CORPORATION, ERIE, PA
ASTM E595 Outgassing Test Results (24h at 125 °C in Vacuum, Collector at 25 °C): Total Mass Loss (TML) = 0.47% | Collected Volatile Condensable Material (CVCM) = 0.04% | Water Vapor Regained (WVR) = N/A%
Cure Schedule (Pre-Test Conditioning): Step 1 (Time: 2H, Temp: 25 °C, Atm: AIR) → Step 2 (Time: 16H, Temp: 66 °C, Atm: AIR)
[GSFC03841] CHEMGLAZE Z306 LOT LBC
EXCEEDS STANDARD THRESHOLD (TML 1.32% > 1.0%) Category: Coatings, Conformal Coatings, Paints & Primers (PAINT)
Material Designation / Composition: CHEMGLAZE Z306 LOT LBC
GSFC Data Reference ID: GSFC03841 (Test Year: 1972)
Manufacturer: HCC — HUGHSON CHEMICALS, LORD CORPORATION, ERIE, PA
ASTM E595 Outgassing Test Results (24h at 125 °C in Vacuum, Collector at 25 °C): Total Mass Loss (TML) = 1.32% | Collected Volatile Condensable Material (CVCM) = 0.01% | Water Vapor Regained (WVR) = N/A%
Cure Schedule (Pre-Test Conditioning): Step 1 (Time: 14D, Temp: 25 °C, Atm: AIR)
[GSFC03887] CHEMGLAZE Z306 LOT MAA
EXCEEDS STANDARD THRESHOLD (TML 1.91% > 1.0%, CVCM 0.28% > 0.10%) Category: Coatings, Conformal Coatings, Paints & Primers (PAINT)
Material Designation / Composition: CHEMGLAZE Z306 LOT MAA
GSFC Data Reference ID: GSFC03887 (Test Year: 1972)
Manufacturer: HCC — HUGHSON CHEMICALS, LORD CORPORATION, ERIE, PA
ASTM E595 Outgassing Test Results (24h at 125 °C in Vacuum, Collector at 25 °C): Total Mass Loss (TML) = 1.91% | Collected Volatile Condensable Material (CVCM) = 0.28% | Water Vapor Regained (WVR) = N/A%
Cure Schedule (Pre-Test Conditioning): Step 1 (Time: 14D, Temp: 25 °C, Atm: AIR)
[GSFC04316] CHEMGLAZE Z306 LOT MAA
EXCEEDS STANDARD THRESHOLD (TML 1.42% > 1.0%, CVCM 0.27% > 0.10%) Category: Coatings, Conformal Coatings, Paints & Primers (PAINT)
Material Designation / Composition: CHEMGLAZE Z306 LOT MAA
GSFC Data Reference ID: GSFC04316 (Test Year: 1972)
Manufacturer: HCC — HUGHSON CHEMICALS, LORD CORPORATION, ERIE, PA
ASTM E595 Outgassing Test Results (24h at 125 °C in Vacuum, Collector at 25 °C): Total Mass Loss (TML) = 1.42% | Collected Volatile Condensable Material (CVCM) = 0.27% | Water Vapor Regained (WVR) = N/A%
Cure Schedule (Pre-Test Conditioning): Step 1 (Time: 14D, Temp: 25 °C, Atm: AIR)
[GSFC04314] CHEMGLAZE Z306 LOT MHA
PASS — Meets NASA Standard Low-Outgassing Screening Criteria (TML ≤ 1.0%, CVCM ≤ 0.10%) Category: Coatings, Conformal Coatings, Paints & Primers (PAINT)
Material Designation / Composition: CHEMGLAZE Z306 LOT MHA
GSFC Data Reference ID: GSFC04314 (Test Year: 1972)
Manufacturer: HCC — HUGHSON CHEMICALS, LORD CORPORATION, ERIE, PA
ASTM E595 Outgassing Test Results (24h at 125 °C in Vacuum, Collector at 25 °C): Total Mass Loss (TML) = 0.92% | Collected Volatile Condensable Material (CVCM) = 0% | Water Vapor Regained (WVR) = N/A%
Cure Schedule (Pre-Test Conditioning): Step 1 (Time: 14D, Temp: 25 °C, Atm: AIR)
[GSFC04626] CHEMGLAZE Z306 LOT MJC
EXCEEDS STANDARD THRESHOLD (TML 1.01% > 1.0%) Category: Coatings, Conformal Coatings, Paints & Primers (PAINT)
Material Designation / Composition: CHEMGLAZE Z306 LOT MJC
GSFC Data Reference ID: GSFC04626 (Test Year: 1972)
Manufacturer: HCC — HUGHSON CHEMICALS, LORD CORPORATION, ERIE, PA
ASTM E595 Outgassing Test Results (24h at 125 °C in Vacuum, Collector at 25 °C): Total Mass Loss (TML) = 1.01% | Collected Volatile Condensable Material (CVCM) = 0.01% | Water Vapor Regained (WVR) = N/A%
Cure Schedule (Pre-Test Conditioning): Step 1 (Time: 14D, Temp: 25 °C, Atm: AIR)
[GSFC04946] CHEMGLAZE Z306 LOT NBA
PASS — Meets NASA Standard Low-Outgassing Screening Criteria (TML ≤ 1.0%, CVCM ≤ 0.10%) Category: Coatings, Conformal Coatings, Paints & Primers (PAINT)
Material Designation / Composition: CHEMGLAZE Z306 LOT NBA
GSFC Data Reference ID: GSFC04946 (Test Year: 1973)
Manufacturer: HCC — HUGHSON CHEMICALS, LORD CORPORATION, ERIE, PA
ASTM E595 Outgassing Test Results (24h at 125 °C in Vacuum, Collector at 25 °C): Total Mass Loss (TML) = 0.9% | Collected Volatile Condensable Material (CVCM) = 0% | Water Vapor Regained (WVR) = N/A%
Cure Schedule (Pre-Test Conditioning): Step 1 (Time: 14D, Temp: 25 °C, Atm: AIR)
[GSFC05228] CHEMGLAZE Z306 LOT NBA SPRAYED
PASS — Meets NASA Standard Low-Outgassing Screening Criteria (TML ≤ 1.0%, CVCM ≤ 0.10%) Category: Coatings, Conformal Coatings, Paints & Primers (PAINT)
Material Designation / Composition: CHEMGLAZE Z306 LOT NBA SPRAYED
GSFC Data Reference ID: GSFC05228 (Test Year: 1973)
Manufacturer: HCC — HUGHSON CHEMICALS, LORD CORPORATION, ERIE, PA
ASTM E595 Outgassing Test Results (24h at 125 °C in Vacuum, Collector at 25 °C): Total Mass Loss (TML) = 0.87% | Collected Volatile Condensable Material (CVCM) = 0.04% | Water Vapor Regained (WVR) = N/A%
Cure Schedule (Pre-Test Conditioning): Step 1 (Time: 14D, Temp: 25 °C, Atm: AIR)
[GSFC11300] CHEMGLAZE Z306 LOT NBA SPRAYED
EXCEEDS STANDARD THRESHOLD (TML 1.13% > 1.0%) Category: Coatings, Conformal Coatings, Paints & Primers (PAINT)
Material Designation / Composition: CHEMGLAZE Z306 LOT NBA SPRAYED
GSFC Data Reference ID: GSFC11300 (Test Year: 1980)
Manufacturer: HCC — HUGHSON CHEMICALS, LORD CORPORATION, ERIE, PA
ASTM E595 Outgassing Test Results (24h at 125 °C in Vacuum, Collector at 25 °C): Total Mass Loss (TML) = 1.13% | Collected Volatile Condensable Material (CVCM) = 0.06% | Water Vapor Regained (WVR) = 0.36%
Cure Schedule (Pre-Test Conditioning): Step 1 (Time: 7YR, Temp: 25 °C, Atm: AIR)
[GSFC05109] CHEMGLAZE Z306 LOT NDA
PASS — Meets NASA Standard Low-Outgassing Screening Criteria (TML ≤ 1.0%, CVCM ≤ 0.10%) Category: Coatings, Conformal Coatings, Paints & Primers (PAINT)
Material Designation / Composition: CHEMGLAZE Z306 LOT NDA
GSFC Data Reference ID: GSFC05109 (Test Year: 1973)
Manufacturer: HCC — HUGHSON CHEMICALS, LORD CORPORATION, ERIE, PA
ASTM E595 Outgassing Test Results (24h at 125 °C in Vacuum, Collector at 25 °C): Total Mass Loss (TML) = 0.76% | Collected Volatile Condensable Material (CVCM) = 0.03% | Water Vapor Regained (WVR) = N/A%
Cure Schedule (Pre-Test Conditioning): Step 1 (Time: 14D, Temp: 25 °C, Atm: AIR)
[GSFC06020] CHEMGLAZE Z306 LOT OAB SPRAYED
EXCEEDS STANDARD THRESHOLD (TML 1.64% > 1.0%) Category: Coatings, Conformal Coatings, Paints & Primers (PAINT)
Material Designation / Composition: CHEMGLAZE Z306 LOT OAB SPRAYED
GSFC Data Reference ID: GSFC06020 (Test Year: 1974)
Manufacturer: HCC — HUGHSON CHEMICALS, LORD CORPORATION, ERIE, PA
ASTM E595 Outgassing Test Results (24h at 125 °C in Vacuum, Collector at 25 °C): Total Mass Loss (TML) = 1.64% | Collected Volatile Condensable Material (CVCM) = 0.03% | Water Vapor Regained (WVR) = 0.76%
Cure Schedule (Pre-Test Conditioning): Step 1 (Time: 14D, Temp: 25 °C, Atm: AIR)
[GSFC06626] CHEMGLAZE Z306 LOT OGB SPRAYED
EXCEEDS STANDARD THRESHOLD (TML 1.04% > 1.0%) Category: Coatings, Conformal Coatings, Paints & Primers (PAINT)
Material Designation / Composition: CHEMGLAZE Z306 LOT OGB SPRAYED
GSFC Data Reference ID: GSFC06626 (Test Year: 1975)
Manufacturer: HCC — HUGHSON CHEMICALS, LORD CORPORATION, ERIE, PA
ASTM E595 Outgassing Test Results (24h at 125 °C in Vacuum, Collector at 25 °C): Total Mass Loss (TML) = 1.04% | Collected Volatile Condensable Material (CVCM) = 0.01% | Water Vapor Regained (WVR) = 0.58%
Cure Schedule (Pre-Test Conditioning): Step 1 (Time: 14D, Temp: 25 °C, Atm: AIR)
[GSFC06629] CHEMGLAZE Z306 LOT OIA SPRAYED
EXCEEDS STANDARD THRESHOLD (TML 1.10% > 1.0%) Category: Coatings, Conformal Coatings, Paints & Primers (PAINT)
Material Designation / Composition: CHEMGLAZE Z306 LOT OIA SPRAYED
GSFC Data Reference ID: GSFC06629 (Test Year: 1975)
Manufacturer: HCC — HUGHSON CHEMICALS, LORD CORPORATION, ERIE, PA
ASTM E595 Outgassing Test Results (24h at 125 °C in Vacuum, Collector at 25 °C): Total Mass Loss (TML) = 1.1% | Collected Volatile Condensable Material (CVCM) = 0% | Water Vapor Regained (WVR) = 0.54%
Cure Schedule (Pre-Test Conditioning): Step 1 (Time: 14D, Temp: 25 °C, Atm: AIR)
[GSFC07499] CHEMGLAZE Z306 LOT RAC
PASS — Meets NASA Standard Low-Outgassing Screening Criteria (TML ≤ 1.0%, CVCM ≤ 0.10%) Category: Coatings, Conformal Coatings, Paints & Primers (PAINT)
Material Designation / Composition: CHEMGLAZE Z306 LOT RAC
GSFC Data Reference ID: GSFC07499 (Test Year: 1976)
Manufacturer: HCC — HUGHSON CHEMICALS, LORD CORPORATION, ERIE, PA
ASTM E595 Outgassing Test Results (24h at 125 °C in Vacuum, Collector at 25 °C): Total Mass Loss (TML) = 0.65% | Collected Volatile Condensable Material (CVCM) = 0.01% | Water Vapor Regained (WVR) = 0.4%
Cure Schedule (Pre-Test Conditioning): Step 1 (Time: 14D, Temp: 25 °C, Atm: AIR)
[GSFC08159] CHEMGLAZE Z306 LOT RJA
EXCEEDS STANDARD THRESHOLD (TML 1.12% > 1.0%) Category: Coatings, Conformal Coatings, Paints & Primers (PAINT)
Material Designation / Composition: CHEMGLAZE Z306 LOT RJA
GSFC Data Reference ID: GSFC08159 (Test Year: 1977)
Manufacturer: HCC — HUGHSON CHEMICALS, LORD CORPORATION, ERIE, PA
ASTM E595 Outgassing Test Results (24h at 125 °C in Vacuum, Collector at 25 °C): Total Mass Loss (TML) = 1.12% | Collected Volatile Condensable Material (CVCM) = 0% | Water Vapor Regained (WVR) = 0.69%
Cure Schedule (Pre-Test Conditioning): Step 1 (Time: 14D, Temp: 25 °C, Atm: AIR)
[GSFC09440] CHEMGLAZE Z306 LOT RLA
PASS — Meets NASA Standard Low-Outgassing Screening Criteria (TML ≤ 1.0%, CVCM ≤ 0.10%) Category: Coatings, Conformal Coatings, Paints & Primers (PAINT)
Material Designation / Composition: CHEMGLAZE Z306 LOT RLA
GSFC Data Reference ID: GSFC09440 (Test Year: 1978)
Manufacturer: HCC — HUGHSON CHEMICALS, LORD CORPORATION, ERIE, PA
ASTM E595 Outgassing Test Results (24h at 125 °C in Vacuum, Collector at 25 °C): Total Mass Loss (TML) = 0.91% | Collected Volatile Condensable Material (CVCM) = 0.03% | Water Vapor Regained (WVR) = 0.34%
Cure Schedule (Pre-Test Conditioning): Step 1 (Time: 14D, Temp: 25 °C, Atm: AIR)
[GSFC09617] CHEMGLAZE Z306 LOT TDA
PASS — Meets NASA Standard Low-Outgassing Screening Criteria (TML ≤ 1.0%, CVCM ≤ 0.10%) Category: Coatings, Conformal Coatings, Paints & Primers (PAINT)
Material Designation / Composition: CHEMGLAZE Z306 LOT TDA
GSFC Data Reference ID: GSFC09617 (Test Year: 1978)
Manufacturer: HCC — HUGHSON CHEMICALS, LORD CORPORATION, ERIE, PA
ASTM E595 Outgassing Test Results (24h at 125 °C in Vacuum, Collector at 25 °C): Total Mass Loss (TML) = 0.83% | Collected Volatile Condensable Material (CVCM) = 0.01% | Water Vapor Regained (WVR) = 0.32%
Cure Schedule (Pre-Test Conditioning): Step 1 (Time: 14D, Temp: 25 °C, Atm: AIR)
[GSFC10721] CHEMGLAZE Z306 LOT WHA
EXCEEDS STANDARD THRESHOLD (TML 1.16% > 1.0%) Category: Coatings, Conformal Coatings, Paints & Primers (PAINT)
Material Designation / Composition: CHEMGLAZE Z306 LOT WHA
GSFC Data Reference ID: GSFC10721 (Test Year: 1979)
Manufacturer: HCC — HUGHSON CHEMICALS, LORD CORPORATION, ERIE, PA
ASTM E595 Outgassing Test Results (24h at 125 °C in Vacuum, Collector at 25 °C): Total Mass Loss (TML) = 1.16% | Collected Volatile Condensable Material (CVCM) = 0.01% | Water Vapor Regained (WVR) = 0.69%
Cure Schedule (Pre-Test Conditioning): Step 1 (Time: 14D, Temp: 25 °C, Atm: AIR)
[GSFC11555] CHEMGLAZE Z306 LOT WHA
PASS — Meets NASA Standard Low-Outgassing Screening Criteria (TML ≤ 1.0%, CVCM ≤ 0.10%) Category: Coatings, Conformal Coatings, Paints & Primers (PAINT)
Material Designation / Composition: CHEMGLAZE Z306 LOT WHA
GSFC Data Reference ID: GSFC11555 (Test Year: 1981)
Manufacturer: HCC — HUGHSON CHEMICALS, LORD CORPORATION, ERIE, PA
ASTM E595 Outgassing Test Results (24h at 125 °C in Vacuum, Collector at 25 °C): Total Mass Loss (TML) = 0.92% | Collected Volatile Condensable Material (CVCM) = 0.03% | Water Vapor Regained (WVR) = 0.55%
Cure Schedule (Pre-Test Conditioning): Step 1 (Time: 14D, Temp: 25 °C, Atm: AIR)
[GSFC11567] CHEMGLAZE Z306 LOT WHA
EXCEEDS STANDARD THRESHOLD (TML 1.03% > 1.0%) Category: Coatings, Conformal Coatings, Paints & Primers (PAINT)
Material Designation / Composition: CHEMGLAZE Z306 LOT WHA
GSFC Data Reference ID: GSFC11567 (Test Year: 1981)
Manufacturer: HCC — HUGHSON CHEMICALS, LORD CORPORATION, ERIE, PA
ASTM E595 Outgassing Test Results (24h at 125 °C in Vacuum, Collector at 25 °C): Total Mass Loss (TML) = 1.03% | Collected Volatile Condensable Material (CVCM) = 0.03% | Water Vapor Regained (WVR) = 0.34%
Cure Schedule (Pre-Test Conditioning): Step 1 (Time: 14D, Temp: 25 °C, Atm: AIR)
[GSFC11591] CHEMGLAZE Z306 LOT WHA
EXCEEDS STANDARD THRESHOLD (TML 1.15% > 1.0%) Category: Coatings, Conformal Coatings, Paints & Primers (PAINT)
Material Designation / Composition: CHEMGLAZE Z306 LOT WHA
GSFC Data Reference ID: GSFC11591 (Test Year: 1981)
Manufacturer: HCC — HUGHSON CHEMICALS, LORD CORPORATION, ERIE, PA
ASTM E595 Outgassing Test Results (24h at 125 °C in Vacuum, Collector at 25 °C): Total Mass Loss (TML) = 1.15% | Collected Volatile Condensable Material (CVCM) = 0.01% | Water Vapor Regained (WVR) = 0.63%
Cure Schedule (Pre-Test Conditioning): Step 1 (Time: 14D, Temp: 25 °C, Atm: AIR)
[GSFC11896] CHEMGLAZE Z306 LOT YBA
EXCEEDS STANDARD THRESHOLD (TML 1.09% > 1.0%) Category: Coatings, Conformal Coatings, Paints & Primers (PAINT)
Material Designation / Composition: CHEMGLAZE Z306 LOT YBA
GSFC Data Reference ID: GSFC11896 (Test Year: 1981)
Manufacturer: HCC — HUGHSON CHEMICALS, LORD CORPORATION, ERIE, PA
ASTM E595 Outgassing Test Results (24h at 125 °C in Vacuum, Collector at 25 °C): Total Mass Loss (TML) = 1.09% | Collected Volatile Condensable Material (CVCM) = 0.01% | Water Vapor Regained (WVR) = 0.79%
Cure Schedule (Pre-Test Conditioning): Step 1 (Time: 14D, Temp: 25 °C, Atm: AIR)
[GSFC29608] CHEMGLAZE Z306 OVER RANDOLPH PRIMER (EPOXY POLYIMIDE)
EXCEEDS STANDARD THRESHOLD (TML 2.25% > 1.0%) Category: Coatings, Conformal Coatings, Paints & Primers (PAINT)
Material Designation / Composition: CHEMGLAZE Z306 OVER RANDOLPH PRIMER (EPOXY POLYIMIDE)
GSFC Data Reference ID: GSFC29608 (Test Year: 2005)
Manufacturer: LOR — LORD CORPORATION, ERIE, PA, INDUSTRIAL COATINGS DIVISION
ASTM E595 Outgassing Test Results (24h at 125 °C in Vacuum, Collector at 25 °C): Total Mass Loss (TML) = 2.25% | Collected Volatile Condensable Material (CVCM) = 0.04% | Water Vapor Regained (WVR) = 0.48%
Cure Schedule (Pre-Test Conditioning): Step 1 (Time: 6H, Atm: AIR)
[GSFC16316] CHEMGLAZE Z306/9954 THINNER AS 2/1 BV
EXCEEDS STANDARD THRESHOLD (TML 1.31% > 1.0%) Category: Coatings, Conformal Coatings, Paints & Primers (PAINT)
Material Designation / Composition: CHEMGLAZE Z306/9954 THINNER AS 2/1 BV
GSFC Data Reference ID: GSFC16316 (Test Year: 1987)
Manufacturer: HCC — HUGHSON CHEMICALS, LORD CORPORATION, ERIE, PA
ASTM E595 Outgassing Test Results (24h at 125 °C in Vacuum, Collector at 25 °C): Total Mass Loss (TML) = 1.31% | Collected Volatile Condensable Material (CVCM) = 0.01% | Water Vapor Regained (WVR) = 0.74%
Cure Schedule (Pre-Test Conditioning): Step 1 (Time: 15D, Temp: 25 °C, Atm: AIR)
[GSFC02881] CHEMGLAZE Z306/B40D MICROBALLOONS/TOLUENE
PASS — Meets NASA Standard Low-Outgassing Screening Criteria (TML ≤ 1.0%, CVCM ≤ 0.10%) Category: Coatings, Conformal Coatings, Paints & Primers (PAINT)
Material Designation / Composition: CHEMGLAZE Z306/B40D MICROBALLOONS/TOLUENE
GSFC Data Reference ID: GSFC02881 (Test Year: 1971)
Manufacturer: HCC — HUGHSON CHEMICALS, LORD CORPORATION, ERIE, PA
ASTM E595 Outgassing Test Results (24h at 125 °C in Vacuum, Collector at 25 °C): Total Mass Loss (TML) = 0.83% | Collected Volatile Condensable Material (CVCM) = 0.03% | Water Vapor Regained (WVR) = N/A%
Cure Schedule (Pre-Test Conditioning): Step 1 (Time: 15D, Temp: 25 °C, Atm: AIR)
[GSFC07037] CHEMGLAZE Z306/BROLITE PRIME ALL PRIMER
EXCEEDS STANDARD THRESHOLD (TML 1.83% > 1.0%) Category: Coatings, Conformal Coatings, Paints & Primers (PAINT COMPOSITE)
Material Designation / Composition: CHEMGLAZE Z306/BROLITE PRIME ALL PRIMER
GSFC Data Reference ID: GSFC07037 (Test Year: 1975)
Manufacturer: HCC — HUGHSON CHEMICALS, LORD CORPORATION, ERIE, PA
ASTM E595 Outgassing Test Results (24h at 125 °C in Vacuum, Collector at 25 °C): Total Mass Loss (TML) = 1.83% | Collected Volatile Condensable Material (CVCM) = 0.01% | Water Vapor Regained (WVR) = 0.7%
Cure Schedule (Pre-Test Conditioning): Step 1 (Time: 2H, Temp: 25 °C, Atm: AIR) → Step 2 (Time: 14D, Temp: 25 °C, Atm: AIR)
[GSFC04146] CHEMGLAZE Z306/CAT 9986 AS 100/1 BW KAPTON H REINF
PASS — Meets NASA Standard Low-Outgassing Screening Criteria (TML ≤ 1.0%, CVCM ≤ 0.10%) Category: Coatings, Conformal Coatings, Paints & Primers (PAINT COMPOSITE)
Material Designation / Composition: CHEMGLAZE Z306/CAT 9986 AS 100/1 BW KAPTON H REINF
GSFC Data Reference ID: GSFC04146 (Test Year: 1972)
Manufacturer: HCC — HUGHSON CHEMICALS, LORD CORPORATION, ERIE, PA
ASTM E595 Outgassing Test Results (24h at 125 °C in Vacuum, Collector at 25 °C): Total Mass Loss (TML) = 0.35% | Collected Volatile Condensable Material (CVCM) = 0.05% | Water Vapor Regained (WVR) = N/A%
Cure Schedule (Pre-Test Conditioning): Step 1 (Time: 24H, Temp: 75 °C, Atm: E-5)
[GSFC03785] CHEMGLAZE Z306/CAT 9986 AS 100/1 BW RERUN GSFC3730
PASS — Meets NASA Standard Low-Outgassing Screening Criteria (TML ≤ 1.0%, CVCM ≤ 0.10%) Category: Coatings, Conformal Coatings, Paints & Primers (PAINT COMPOSITE)
Material Designation / Composition: CHEMGLAZE Z306/CAT 9986 AS 100/1 BW RERUN GSFC3730
GSFC Data Reference ID: GSFC03785 (Test Year: 1972)
Manufacturer: HCC — HUGHSON CHEMICALS, LORD CORPORATION, ERIE, PA
ASTM E595 Outgassing Test Results (24h at 125 °C in Vacuum, Collector at 25 °C): Total Mass Loss (TML) = 0.29% | Collected Volatile Condensable Material (CVCM) = 0.01% | Water Vapor Regained (WVR) = N/A%
Cure Schedule (Pre-Test Conditioning): Step 1 (Time: 45M, Temp: 71 °C, Atm: AIR) → Step 2 (Time: 24H, Temp: 125 °C, Atm: E-7) → Step 3 (Time: 41D, Temp: 25 °C, Atm: AIR)
[GSFC03730] CHEMGLAZE Z306/CAT 9986 AS 100/1 BW/FREE FILM
EXCEEDS STANDARD THRESHOLD (TML 2.14% > 1.0%, CVCM 0.44% > 0.10%) Category: Coatings, Conformal Coatings, Paints & Primers (PAINT COMPOSITE)
Material Designation / Composition: CHEMGLAZE Z306/CAT 9986 AS 100/1 BW/FREE FILM
GSFC Data Reference ID: GSFC03730 (Test Year: 1972)
Manufacturer: HCC — HUGHSON CHEMICALS, LORD CORPORATION, ERIE, PA
ASTM E595 Outgassing Test Results (24h at 125 °C in Vacuum, Collector at 25 °C): Total Mass Loss (TML) = 2.14% | Collected Volatile Condensable Material (CVCM) = 0.44% | Water Vapor Regained (WVR) = N/A%
Cure Schedule (Pre-Test Conditioning): Step 1 (Time: 45M, Temp: 71 °C, Atm: AIR) → Step 2 (Time: 28D, Temp: 25 °C, Atm: AIR)
[GSFC03754] CHEMGLAZE Z306/CAT 9986 AS 100/1 BW/FREE FILM
EXCEEDS STANDARD THRESHOLD (TML 1.08% > 1.0%, CVCM 0.25% > 0.10%) Category: Coatings, Conformal Coatings, Paints & Primers (PAINT COMPOSITE)
Material Designation / Composition: CHEMGLAZE Z306/CAT 9986 AS 100/1 BW/FREE FILM
GSFC Data Reference ID: GSFC03754 (Test Year: 1972)
Manufacturer: HCC — HUGHSON CHEMICALS, LORD CORPORATION, ERIE, PA
ASTM E595 Outgassing Test Results (24h at 125 °C in Vacuum, Collector at 25 °C): Total Mass Loss (TML) = 1.08% | Collected Volatile Condensable Material (CVCM) = 0.25% | Water Vapor Regained (WVR) = N/A%
Cure Schedule (Pre-Test Conditioning): Step 1 (Time: 2H, Temp: 100 °C, Atm: AIR) → Step 2 (Time: 35D, Temp: 25 °C, Atm: AIR)
[GSFC03724] CHEMGLAZE Z306/CAT 9986 AS 100/1 BW/KAPTON H
EXCEEDS STANDARD THRESHOLD (TML 1.49% > 1.0%, CVCM 0.14% > 0.10%) Category: Coatings, Conformal Coatings, Paints & Primers (PAINT COMPOSITE)
Material Designation / Composition: CHEMGLAZE Z306/CAT 9986 AS 100/1 BW/KAPTON H
GSFC Data Reference ID: GSFC03724 (Test Year: 1972)
Manufacturer: HCC — HUGHSON CHEMICALS, LORD CORPORATION, ERIE, PA
ASTM E595 Outgassing Test Results (24h at 125 °C in Vacuum, Collector at 25 °C): Total Mass Loss (TML) = 1.49% | Collected Volatile Condensable Material (CVCM) = 0.14% | Water Vapor Regained (WVR) = N/A%
Cure Schedule (Pre-Test Conditioning): Step 1 (Time: 45M, Temp: 71 °C, Atm: AIR) → Step 2 (Time: 28D, Temp: 25 °C, Atm: AIR)
[GSFC03748] CHEMGLAZE Z306/CAT 9986 AS 100/1 BW/KAPTON H
EXCEEDS STANDARD THRESHOLD (TML 1.02% > 1.0%, CVCM 0.12% > 0.10%) Category: Coatings, Conformal Coatings, Paints & Primers (PAINT COMPOSITE)
Material Designation / Composition: CHEMGLAZE Z306/CAT 9986 AS 100/1 BW/KAPTON H
GSFC Data Reference ID: GSFC03748 (Test Year: 1972)
Manufacturer: HCC — HUGHSON CHEMICALS, LORD CORPORATION, ERIE, PA
ASTM E595 Outgassing Test Results (24h at 125 °C in Vacuum, Collector at 25 °C): Total Mass Loss (TML) = 1.02% | Collected Volatile Condensable Material (CVCM) = 0.12% | Water Vapor Regained (WVR) = N/A%
Cure Schedule (Pre-Test Conditioning): Step 1 (Time: 2H, Temp: 100 °C, Atm: AIR) → Step 2 (Time: 35D, Temp: 25 °C, Atm: AIR)
[GSFC03726] CHEMGLAZE Z306/CAT 9986 AS 100/1 BW/KAPTON H REINF
EXCEEDS STANDARD THRESHOLD (CVCM 0.12% > 0.10%) Category: Coatings, Conformal Coatings, Paints & Primers (PAINT COMPOSITE)
Material Designation / Composition: CHEMGLAZE Z306/CAT 9986 AS 100/1 BW/KAPTON H REINF
GSFC Data Reference ID: GSFC03726 (Test Year: 1972)
Manufacturer: HCC — HUGHSON CHEMICALS, LORD CORPORATION, ERIE, PA
ASTM E595 Outgassing Test Results (24h at 125 °C in Vacuum, Collector at 25 °C): Total Mass Loss (TML) = 0.9% | Collected Volatile Condensable Material (CVCM) = 0.12% | Water Vapor Regained (WVR) = N/A%
Cure Schedule (Pre-Test Conditioning): Step 1 (Time: 45M, Temp: 71 °C, Atm: AIR) → Step 2 (Time: 28D, Temp: 25 °C, Atm: AIR)
[GSFC03728] CHEMGLAZE Z306/CAT 9986 AS 100/1 BW/KAPTON H REINF
EXCEEDS STANDARD THRESHOLD (CVCM 0.11% > 0.10%) Category: Coatings, Conformal Coatings, Paints & Primers (PAINT COMPOSITE)
Material Designation / Composition: CHEMGLAZE Z306/CAT 9986 AS 100/1 BW/KAPTON H REINF
GSFC Data Reference ID: GSFC03728 (Test Year: 1972)
Manufacturer: HCC — HUGHSON CHEMICALS, LORD CORPORATION, ERIE, PA
ASTM E595 Outgassing Test Results (24h at 125 °C in Vacuum, Collector at 25 °C): Total Mass Loss (TML) = 0.96% | Collected Volatile Condensable Material (CVCM) = 0.11% | Water Vapor Regained (WVR) = N/A%
Cure Schedule (Pre-Test Conditioning): Step 1 (Time: 45M, Temp: 71 °C, Atm: AIR) → Step 2 (Time: 24H, Temp: 125 °C, Atm: AIR) → Step 3 (Time: 27D, Temp: 25 °C, Atm: AIR)
[GSFC03750] CHEMGLAZE Z306/CAT 9986 AS 100/1 BW/KAPTON H REINF
EXCEEDS STANDARD THRESHOLD (CVCM 0.11% > 0.10%) Category: Coatings, Conformal Coatings, Paints & Primers (PAINT COMPOSITE)
Material Designation / Composition: CHEMGLAZE Z306/CAT 9986 AS 100/1 BW/KAPTON H REINF
GSFC Data Reference ID: GSFC03750 (Test Year: 1972)
Manufacturer: HCC — HUGHSON CHEMICALS, LORD CORPORATION, ERIE, PA
ASTM E595 Outgassing Test Results (24h at 125 °C in Vacuum, Collector at 25 °C): Total Mass Loss (TML) = 0.51% | Collected Volatile Condensable Material (CVCM) = 0.11% | Water Vapor Regained (WVR) = N/A%
Cure Schedule (Pre-Test Conditioning): Step 1 (Time: 2H, Temp: 100 °C, Atm: AIR) → Step 2 (Time: 35D, Temp: 25 °C, Atm: AIR)
[GSFC03752] CHEMGLAZE Z306/CAT 9986 AS 100/1 BW/KAPTON H REINF
EXCEEDS STANDARD THRESHOLD (CVCM 0.11% > 0.10%) Category: Coatings, Conformal Coatings, Paints & Primers (PAINT COMPOSITE)
Material Designation / Composition: CHEMGLAZE Z306/CAT 9986 AS 100/1 BW/KAPTON H REINF
GSFC Data Reference ID: GSFC03752 (Test Year: 1972)
Manufacturer: HCC — HUGHSON CHEMICALS, LORD CORPORATION, ERIE, PA
ASTM E595 Outgassing Test Results (24h at 125 °C in Vacuum, Collector at 25 °C): Total Mass Loss (TML) = 0.43% | Collected Volatile Condensable Material (CVCM) = 0.11% | Water Vapor Regained (WVR) = N/A%
Cure Schedule (Pre-Test Conditioning): Step 1 (Time: 2H, Temp: 100 °C, Atm: AIR) → Step 2 (Time: 24H, Temp: 125 °C, Atm: AIR) → Step 3 (Time: 34D, Temp: 25 °C, Atm: AIR)
[GSFC03582] CHEMGLAZE Z306/CAT 9986 AS 100/1 TWO COATS
EXCEEDS STANDARD THRESHOLD (TML 1.81% > 1.0%, CVCM 0.36% > 0.10%) Category: Coatings, Conformal Coatings, Paints & Primers (PAINT)
Material Designation / Composition: CHEMGLAZE Z306/CAT 9986 AS 100/1 TWO COATS
GSFC Data Reference ID: GSFC03582 (Test Year: 1972)
Manufacturer: HCC — HUGHSON CHEMICALS, LORD CORPORATION, ERIE, PA
ASTM E595 Outgassing Test Results (24h at 125 °C in Vacuum, Collector at 25 °C): Total Mass Loss (TML) = 1.81% | Collected Volatile Condensable Material (CVCM) = 0.36% | Water Vapor Regained (WVR) = N/A%
Cure Schedule (Pre-Test Conditioning): Step 1 (Time: 15M, Temp: 25 °C, Atm: AIR) → Step 2 (Time: 15M, Temp: 71 °C, Atm: AIR) → Step 3 (Time: 15M, Temp: 25 °C, Atm: AIR) → Step 4 (Time: 30M, Temp: 71 °C, Atm: AIR)
[GSFC16464] CHEMGLAZE Z306/CAT 9995/TOLUENE AS 60/1.2/20 BV
EXCEEDS STANDARD THRESHOLD (TML 1.24% > 1.0%) Category: Coatings, Conformal Coatings, Paints & Primers (PAINT)
Material Designation / Composition: CHEMGLAZE Z306/CAT 9995/TOLUENE AS 60/1.2/20 BV
GSFC Data Reference ID: GSFC16464 (Test Year: 1987)
Manufacturer: GSC — GODDARD SPACE FLIGHT CENTER, GREENBELT, MD
ASTM E595 Outgassing Test Results (24h at 125 °C in Vacuum, Collector at 25 °C): Total Mass Loss (TML) = 1.24% | Collected Volatile Condensable Material (CVCM) = 0.04% | Water Vapor Regained (WVR) = 0.68%
Cure Schedule (Pre-Test Conditioning): Step 1 (Time: 14D, Temp: 25 °C, Atm: AIR)
[GSFC04124] CHEMGLAZE Z306/CHEMGLAZE 9924 PRIMER COMPOSITE
EXCEEDS STANDARD THRESHOLD (TML 1.85% > 1.0%) Category: Coatings, Conformal Coatings, Paints & Primers (PAINT COMPOSITE)
Material Designation / Composition: CHEMGLAZE Z306/CHEMGLAZE 9924 PRIMER COMPOSITE
GSFC Data Reference ID: GSFC04124 (Test Year: 1972)
Manufacturer: HCC — HUGHSON CHEMICALS, LORD CORPORATION, ERIE, PA
ASTM E595 Outgassing Test Results (24h at 125 °C in Vacuum, Collector at 25 °C): Total Mass Loss (TML) = 1.85% | Collected Volatile Condensable Material (CVCM) = 0.06% | Water Vapor Regained (WVR) = N/A%
Cure Schedule (Pre-Test Conditioning): Step 1 (Time: 30D, Temp: 25 °C, Atm: AIR)
[GSFC11429] CHEMGLAZE Z306/CHEMGLAZE 9924 PRIMER COMPOSITE
EXCEEDS STANDARD THRESHOLD (TML 1.18% > 1.0%) Category: Coatings, Conformal Coatings, Paints & Primers (PAINT COMPOSITE)
Material Designation / Composition: CHEMGLAZE Z306/CHEMGLAZE 9924 PRIMER COMPOSITE
GSFC Data Reference ID: GSFC11429 (Test Year: 1980)
Manufacturer: HCC — HUGHSON CHEMICALS, LORD CORPORATION, ERIE, PA
ASTM E595 Outgassing Test Results (24h at 125 °C in Vacuum, Collector at 25 °C): Total Mass Loss (TML) = 1.18% | Collected Volatile Condensable Material (CVCM) = 0.05% | Water Vapor Regained (WVR) = 0.49%
Cure Schedule (Pre-Test Conditioning): Step 1 (Time: 21D, Temp: 25 °C, Atm: AIR) → Step 2 (Time: 24H, Temp: 100 °C, Atm: E-3)
[GSFC11327] CHEMGLAZE Z306/CHEMGLAZE 9924 PRIMER COMPOSITE/F
EXCEEDS STANDARD THRESHOLD (TML 1.45% > 1.0%, CVCM 0.13% > 0.10%) Category: Coatings, Conformal Coatings, Paints & Primers (PAINT COMPOSITE)
Material Designation / Composition: CHEMGLAZE Z306/CHEMGLAZE 9924 PRIMER COMPOSITE/F
GSFC Data Reference ID: GSFC11327 (Test Year: 1980)
Manufacturer: HCC — HUGHSON CHEMICALS, LORD CORPORATION, ERIE, PA
ASTM E595 Outgassing Test Results (24h at 125 °C in Vacuum, Collector at 25 °C): Total Mass Loss (TML) = 1.45% | Collected Volatile Condensable Material (CVCM) = 0.13% | Water Vapor Regained (WVR) = 0.33%
Cure Schedule (Pre-Test Conditioning): Step 1 (Time: 2H, Temp: 25 °C, Atm: AIR) → Step 2 (Time: 30D, Temp: 25 °C, Atm: AIR)
[GSFC07841] CHEMGLAZE Z306/CHEMLOK AP131 PRIMER/F
PASS — Meets NASA Standard Low-Outgassing Screening Criteria (TML ≤ 1.0%, CVCM ≤ 0.10%) Category: Coatings, Conformal Coatings, Paints & Primers (PAINT COMPOSITE)
Material Designation / Composition: CHEMGLAZE Z306/CHEMLOK AP131 PRIMER/F
GSFC Data Reference ID: GSFC07841 (Test Year: 1976)
Manufacturer: HCC — HUGHSON CHEMICALS, LORD CORPORATION, ERIE, PA
ASTM E595 Outgassing Test Results (24h at 125 °C in Vacuum, Collector at 25 °C): Total Mass Loss (TML) = 0.76% | Collected Volatile Condensable Material (CVCM) = 0.05% | Water Vapor Regained (WVR) = 0.11%
Cure Schedule (Pre-Test Conditioning): Step 1 (Time: 30D, Temp: 25 °C, Atm: AIR)
[GSFC14908] CHEMGLAZE Z306/CORITEX ENAMEL/F
EXCEEDS STANDARD THRESHOLD (TML 3.39% > 1.0%, CVCM 0.22% > 0.10%) Category: Coatings, Conformal Coatings, Paints & Primers (PAINT COMPOSITE)
Material Designation / Composition: CHEMGLAZE Z306/CORITEX ENAMEL/F
GSFC Data Reference ID: GSFC14908 (Test Year: 1985)
Manufacturer: LRC — LANGLEY RESEARCII, HAMPTON, VA
ASTM E595 Outgassing Test Results (24h at 125 °C in Vacuum, Collector at 25 °C): Total Mass Loss (TML) = 3.39% | Collected Volatile Condensable Material (CVCM) = 0.22% | Water Vapor Regained (WVR) = 0.55%
Cure Schedule (Pre-Test Conditioning): Step 1 (Time: 16H, Temp: 25 °C, Atm: AIR) → Step 2 (Time: 45D, Temp: 25 °C, Atm: AIR)
[GSFC14910] CHEMGLAZE Z306/CORITEX ENAMEL/PRIMER 9924/F
EXCEEDS STANDARD THRESHOLD (TML 3.38% > 1.0%, CVCM 0.19% > 0.10%) Category: Coatings, Conformal Coatings, Paints & Primers (PAINT COMPOSITE)
Material Designation / Composition: CHEMGLAZE Z306/CORITEX ENAMEL/PRIMER 9924/F
GSFC Data Reference ID: GSFC14910 (Test Year: 1985)
Manufacturer: LRC — LANGLEY RESEARCII, HAMPTON, VA
ASTM E595 Outgassing Test Results (24h at 125 °C in Vacuum, Collector at 25 °C): Total Mass Loss (TML) = 3.38% | Collected Volatile Condensable Material (CVCM) = 0.19% | Water Vapor Regained (WVR) = 0.58%
Cure Schedule (Pre-Test Conditioning): Step 1 (Time: 8H, Temp: 25 °C, Atm: AIR) → Step 2 (Time: 16H, Temp: 25 °C, Atm: AIR) → Step 3 (Time: 45D, Temp: 25 °C, Atm: AIR)
[GSFC03783] CHEMGLAZE Z306/FREE FILM
EXCEEDS STANDARD THRESHOLD (TML 1.77% > 1.0%, CVCM 0.28% > 0.10%) Category: Coatings, Conformal Coatings, Paints & Primers (PAINT)
Material Designation / Composition: CHEMGLAZE Z306/FREE FILM
GSFC Data Reference ID: GSFC03783 (Test Year: 1972)
Manufacturer: HCC — HUGHSON CHEMICALS, LORD CORPORATION, ERIE, PA
ASTM E595 Outgassing Test Results (24h at 125 °C in Vacuum, Collector at 25 °C): Total Mass Loss (TML) = 1.77% | Collected Volatile Condensable Material (CVCM) = 0.28% | Water Vapor Regained (WVR) = N/A%
Cure Schedule (Pre-Test Conditioning): Step 1 (Time: 42D, Temp: 25 °C, Atm: AIR)
[GSFC03777] CHEMGLAZE Z306/KAPTON H
PASS — Meets NASA Standard Low-Outgassing Screening Criteria (TML ≤ 1.0%, CVCM ≤ 0.10%) Category: Coatings, Conformal Coatings, Paints & Primers (PAINT COMPOSITE)
Material Designation / Composition: CHEMGLAZE Z306/KAPTON H
GSFC Data Reference ID: GSFC03777 (Test Year: 1972)
Manufacturer: HCC — HUGHSON CHEMICALS, LORD CORPORATION, ERIE, PA
ASTM E595 Outgassing Test Results (24h at 125 °C in Vacuum, Collector at 25 °C): Total Mass Loss (TML) = 1% | Collected Volatile Condensable Material (CVCM) = 0.08% | Water Vapor Regained (WVR) = N/A%
Cure Schedule (Pre-Test Conditioning): Step 1 (Time: 42D, Temp: 25 °C, Atm: AIR)
[GSFC03779] CHEMGLAZE Z306/KAPTON H REINF
PASS — Meets NASA Standard Low-Outgassing Screening Criteria (TML ≤ 1.0%, CVCM ≤ 0.10%) Category: Coatings, Conformal Coatings, Paints & Primers (PAINT COMPOSITE)
Material Designation / Composition: CHEMGLAZE Z306/KAPTON H REINF
GSFC Data Reference ID: GSFC03779 (Test Year: 1972)
Manufacturer: HCC — HUGHSON CHEMICALS, LORD CORPORATION, ERIE, PA
ASTM E595 Outgassing Test Results (24h at 125 °C in Vacuum, Collector at 25 °C): Total Mass Loss (TML) = 0.94% | Collected Volatile Condensable Material (CVCM) = 0.09% | Water Vapor Regained (WVR) = N/A%
Cure Schedule (Pre-Test Conditioning): Step 1 (Time: 42D, Temp: 25 °C, Atm: AIR)
[GSFC03781] CHEMGLAZE Z306/KAPTON H REINF
PASS — Meets NASA Standard Low-Outgassing Screening Criteria (TML ≤ 1.0%, CVCM ≤ 0.10%) Category: Coatings, Conformal Coatings, Paints & Primers (PAINT COMPOSITE)
Material Designation / Composition: CHEMGLAZE Z306/KAPTON H REINF
GSFC Data Reference ID: GSFC03781 (Test Year: 1972)
Manufacturer: HCC — HUGHSON CHEMICALS, LORD CORPORATION, ERIE, PA
ASTM E595 Outgassing Test Results (24h at 125 °C in Vacuum, Collector at 25 °C): Total Mass Loss (TML) = 0.88% | Collected Volatile Condensable Material (CVCM) = 0.09% | Water Vapor Regained (WVR) = N/A%
Cure Schedule (Pre-Test Conditioning): Step 1 (Time: 24H, Temp: 125 °C, Atm: AIR) → Step 2 (Time: 41D, Temp: 25 °C, Atm: AIR)
[GSFC18748] CHEMGLAZE Z306/PRIMER 9922/F
EXCEEDS STANDARD THRESHOLD (TML 2.55% > 1.0%, CVCM 0.20% > 0.10%) Category: Coatings, Conformal Coatings, Paints & Primers (PAINT COMPOSITE)
Material Designation / Composition: CHEMGLAZE Z306/PRIMER 9922/F
GSFC Data Reference ID: GSFC18748 (Test Year: 1990)
Manufacturer: LOR — LORD CORPORATION, ERIE, PA, INDUSTRIAL COATINGS DIVISION
ASTM E595 Outgassing Test Results (24h at 125 °C in Vacuum, Collector at 25 °C): Total Mass Loss (TML) = 2.55% | Collected Volatile Condensable Material (CVCM) = 0.2% | Water Vapor Regained (WVR) = 0.52%
Cure Schedule (Pre-Test Conditioning): Step 1 (Time: 14D, Temp: 25 °C, Atm: AIR)
[GSFC19613] CHEMGLAZE Z306/PRIMER 9922/F
PASS — Meets NASA Standard Low-Outgassing Screening Criteria (TML ≤ 1.0%, CVCM ≤ 0.10%) Category: Coatings, Conformal Coatings, Paints & Primers (PAINT)
Material Designation / Composition: CHEMGLAZE Z306/PRIMER 9922/F
GSFC Data Reference ID: GSFC19613 (Test Year: 1991)
Manufacturer: HCC — HUGHSON CHEMICALS, LORD CORPORATION, ERIE, PA
ASTM E595 Outgassing Test Results (24h at 125 °C in Vacuum, Collector at 25 °C): Total Mass Loss (TML) = 0.92% | Collected Volatile Condensable Material (CVCM) = 0.02% | Water Vapor Regained (WVR) = 0.26%
Cure Schedule (Pre-Test Conditioning): Step 1 (Time: 7D, Temp: 25 °C, Atm: AIR) → Step 2 (Time: 48H, Temp: 80 °C, Atm: E-6) → Step 3 (Time: 24H, Temp: 80 °C, Atm: E-6)
[GSFC14912] CHEMGLAZE Z306/PRIMER 9924/F
EXCEEDS STANDARD THRESHOLD (TML 2.44% > 1.0%) Category: Coatings, Conformal Coatings, Paints & Primers (PAINT COMPOSITE)
Material Designation / Composition: CHEMGLAZE Z306/PRIMER 9924/F
GSFC Data Reference ID: GSFC14912 (Test Year: 1985)
Manufacturer: LRC — LANGLEY RESEARCII, HAMPTON, VA
ASTM E595 Outgassing Test Results (24h at 125 °C in Vacuum, Collector at 25 °C): Total Mass Loss (TML) = 2.44% | Collected Volatile Condensable Material (CVCM) = 0.06% | Water Vapor Regained (WVR) = 0.56%
Cure Schedule (Pre-Test Conditioning): Step 1 (Time: 16H, Temp: 25 °C, Atm: AIR) → Step 2 (Time: 45D, Temp: 25 °C, Atm: AIR)
[GSFC15465] CHEMGLAZE Z306/PRIMER 9924/F
EXCEEDS STANDARD THRESHOLD (TML 2.31% > 1.0%) Category: Coatings, Conformal Coatings, Paints & Primers (PAINT)
Material Designation / Composition: CHEMGLAZE Z306/PRIMER 9924/F
GSFC Data Reference ID: GSFC15465 (Test Year: 1986)
Manufacturer: APL — APPLIED PHYSICS LABORATORY, JOHNS IIOPKINS UNIV., LAUREL, MD
ASTM E595 Outgassing Test Results (24h at 125 °C in Vacuum, Collector at 25 °C): Total Mass Loss (TML) = 2.31% | Collected Volatile Condensable Material (CVCM) = 0.02% | Water Vapor Regained (WVR) = 0.82%
Cure Schedule (Pre-Test Conditioning): Step 1 (Time: 16H, Temp: 25 °C, Atm: AIR) → Step 2 (Time: 4H, Temp: 66 °C, Atm: AIR)
[GSFC15762] CHEMGLAZE Z306/PRIMER 9924/F
EXCEEDS STANDARD THRESHOLD (TML 2.06% > 1.0%) Category: Coatings, Conformal Coatings, Paints & Primers (PAINT)
Material Designation / Composition: CHEMGLAZE Z306/PRIMER 9924/F
GSFC Data Reference ID: GSFC15762 (Test Year: 1986)
Manufacturer: APL — APPLIED PHYSICS LABORATORY, JOHNS IIOPKINS UNIV., LAUREL, MD
ASTM E595 Outgassing Test Results (24h at 125 °C in Vacuum, Collector at 25 °C): Total Mass Loss (TML) = 2.06% | Collected Volatile Condensable Material (CVCM) = 0.04% | Water Vapor Regained (WVR) = 0.31%
Cure Schedule (Pre-Test Conditioning): Step 1 (Time: 16H, Temp: 25 °C, Atm: AIR) → Step 2 (Time: 8H, Temp: 66 °C, Atm: AIR)
[GSFC15765] CHEMGLAZE Z306/PRIMER 9924/F
EXCEEDS STANDARD THRESHOLD (TML 2.24% > 1.0%) Category: Coatings, Conformal Coatings, Paints & Primers (PAINT)
Material Designation / Composition: CHEMGLAZE Z306/PRIMER 9924/F
GSFC Data Reference ID: GSFC15765 (Test Year: 1986)
Manufacturer: APL — APPLIED PHYSICS LABORATORY, JOHNS IIOPKINS UNIV., LAUREL, MD
ASTM E595 Outgassing Test Results (24h at 125 °C in Vacuum, Collector at 25 °C): Total Mass Loss (TML) = 2.24% | Collected Volatile Condensable Material (CVCM) = 0.02% | Water Vapor Regained (WVR) = 0.66%
Cure Schedule (Pre-Test Conditioning): Step 1 (Time: 16H, Temp: 25 °C, Atm: AIR) → Step 2 (Time: 12H, Temp: 66 °C, Atm: AIR)
[GSFC10002] CHEMGLAZE Z306/PRIMER DESOTO 513-102/F
EXCEEDS STANDARD THRESHOLD (TML 1.75% > 1.0%, CVCM 0.12% > 0.10%) Category: Coatings, Conformal Coatings, Paints & Primers (PAINT COMPOSITE)
Material Designation / Composition: CHEMGLAZE Z306/PRIMER DESOTO 513-102/F
GSFC Data Reference ID: GSFC10002 (Test Year: 1978)
Manufacturer: GSC — GODDARD SPACE FLIGHT CENTER, GREENBELT, MD
ASTM E595 Outgassing Test Results (24h at 125 °C in Vacuum, Collector at 25 °C): Total Mass Loss (TML) = 1.75% | Collected Volatile Condensable Material (CVCM) = 0.12% | Water Vapor Regained (WVR) = 0.53%
Cure Schedule (Pre-Test Conditioning): Step 1 (Time: 1H, Temp: 25 °C, Atm: AIR) → Step 2 (Time: 14D, Temp: 25 °C, Atm: AIR)
[GSFC09056] CHEMGLAZE Z306/RANDOLPH EPOXY/POLYAMIDE PRIMER/F
EXCEEDS STANDARD THRESHOLD (TML 1.67% > 1.0%) Category: Coatings, Conformal Coatings, Paints & Primers (PAINT COMPOSITE)
Material Designation / Composition: CHEMGLAZE Z306/RANDOLPH EPOXY/POLYAMIDE PRIMER/F
GSFC Data Reference ID: GSFC09056 (Test Year: 1978)
Manufacturer: RAN — RANDOLPH PRODUCTS COy CARLSTADT, NJ
ASTM E595 Outgassing Test Results (24h at 125 °C in Vacuum, Collector at 25 °C): Total Mass Loss (TML) = 1.67% | Collected Volatile Condensable Material (CVCM) = 0.08% | Water Vapor Regained (WVR) = 0.61%
Cure Schedule (Pre-Test Conditioning): Step 1 (Time: 2H, Temp: 25 °C, Atm: AIR) → Step 2 (Time: 14D, Temp: 25 °C, Atm: AIR)
[GSFC21190] CHEMGLAZE Z306/SPRAYLAT PRIMER/F
EXCEEDS STANDARD THRESHOLD (TML 1.41% > 1.0%) Category: Coatings, Conformal Coatings, Paints & Primers (PAINT SYSTEM)
Material Designation / Composition: CHEMGLAZE Z306/SPRAYLAT PRIMER/F
GSFC Data Reference ID: GSFC21190 (Test Year: 1993)
Manufacturer: LOR — LORD CORPORATION, ERIE, PA, INDUSTRIAL COATINGS DIVISION
ASTM E595 Outgassing Test Results (24h at 125 °C in Vacuum, Collector at 25 °C): Total Mass Loss (TML) = 1.41% | Collected Volatile Condensable Material (CVCM) = 0.07% | Water Vapor Regained (WVR) = 0.28%
Cure Schedule (Pre-Test Conditioning): Step 1 (Time: 2H, Temp: 25 °C, Atm: RH) → Step 2 (Time: 1H, Temp: 66 °C, Atm: AIR) → Step 3 (Time: 24H, Temp: 80 °C, Atm: E-6)
[GSFC09680] CHEMGLAZE Z306/SUPER KOROPON PRIMER/F
EXCEEDS STANDARD THRESHOLD (TML 2.80% > 1.0%) Category: Coatings, Conformal Coatings, Paints & Primers (PAINT COMPOSITE)
Material Designation / Composition: CHEMGLAZE Z306/SUPER KOROPON PRIMER/F
GSFC Data Reference ID: GSFC09680 (Test Year: 1978)
Manufacturer: GSC — GODDARD SPACE FLIGHT CENTER, GREENBELT, MD
ASTM E595 Outgassing Test Results (24h at 125 °C in Vacuum, Collector at 25 °C): Total Mass Loss (TML) = 2.8% | Collected Volatile Condensable Material (CVCM) = 0.03% | Water Vapor Regained (WVR) = 0.42%
Cure Schedule (Pre-Test Conditioning): Step 1 (Time: 7D, Temp: 25 °C, Atm: AIR) → Step 2 (Time: 30M, Temp: 74 °C, Atm: AIR)
[GSFC04674] CHEMGLAZE Z402 ALUM FILLED POLYURETHANE LOT MEB
PASS — Meets NASA Standard Low-Outgassing Screening Criteria (TML ≤ 1.0%, CVCM ≤ 0.10%) Category: Coatings, Conformal Coatings, Paints & Primers (PAINT)
Material Designation / Composition: CHEMGLAZE Z402 ALUM FILLED POLYURETHANE LOT MEB
GSFC Data Reference ID: GSFC04674 (Test Year: 1973)
Manufacturer: HCC — HUGHSON CHEMICALS, LORD CORPORATION, ERIE, PA
ASTM E595 Outgassing Test Results (24h at 125 °C in Vacuum, Collector at 25 °C): Total Mass Loss (TML) = 0.68% | Collected Volatile Condensable Material (CVCM) = 0.07% | Water Vapor Regained (WVR) = N/A%
Cure Schedule (Pre-Test Conditioning): Step 1 (Time: 14D, Temp: 25 °C, Atm: AIR)
[GSFC07757] CHEMGLAZE Z651 GREEN GLOSS POLYURETHANE/F
EXCEEDS STANDARD THRESHOLD (TML 2.35% > 1.0%) Category: Coatings, Conformal Coatings, Paints & Primers (PAINT)
Material Designation / Composition: CHEMGLAZE Z651 GREEN GLOSS POLYURETHANE/F
GSFC Data Reference ID: GSFC07757 (Test Year: 1976)
Manufacturer: HCC — HUGHSON CHEMICALS, LORD CORPORATION, ERIE, PA
ASTM E595 Outgassing Test Results (24h at 125 °C in Vacuum, Collector at 25 °C): Total Mass Loss (TML) = 2.35% | Collected Volatile Condensable Material (CVCM) = 0.03% | Water Vapor Regained (WVR) = 0.22%
Cure Schedule (Pre-Test Conditioning): Step 1 (Time: 7D, Temp: 25 °C, Atm: AIR)
[GSFC25960] CHEMLOK AP-133 PRIMER/F
EXCEEDS STANDARD THRESHOLD (TML 2.47% > 1.0%, CVCM 0.15% > 0.10%) Category: Coatings, Conformal Coatings, Paints & Primers (PRIMER)
Material Designation / Composition: CHEMLOK AP-133 PRIMER/F
GSFC Data Reference ID: GSFC25960 (Test Year: 1998)
Manufacturer: HCC — HUGHSON CHEMICALS, LORD CORPORATION, ERIE, PA
ASTM E595 Outgassing Test Results (24h at 125 °C in Vacuum, Collector at 25 °C): Total Mass Loss (TML) = 2.47% | Collected Volatile Condensable Material (CVCM) = 0.15% | Water Vapor Regained (WVR) = 0.45%
Cure Schedule (Pre-Test Conditioning): Step 1 (Time: 2H, Temp: 22 °C, Atm: AIR)
[GSFC25963] CHEMLOK AP-133 PRIMER/F
EXCEEDS STANDARD THRESHOLD (TML 1.49% > 1.0%, CVCM 0.12% > 0.10%) Category: Coatings, Conformal Coatings, Paints & Primers (PRIMER)
Material Designation / Composition: CHEMLOK AP-133 PRIMER/F
GSFC Data Reference ID: GSFC25963 (Test Year: 1998)
Manufacturer: HCC — HUGHSON CHEMICALS, LORD CORPORATION, ERIE, PA
ASTM E595 Outgassing Test Results (24h at 125 °C in Vacuum, Collector at 25 °C): Total Mass Loss (TML) = 1.49% | Collected Volatile Condensable Material (CVCM) = 0.12% | Water Vapor Regained (WVR) = 0.6%
Cure Schedule (Pre-Test Conditioning): Step 1 (Time: 15M, Temp: 150 °C, Atm: AIR)
[GSFC10167] CHEMLOK AP131 PRIMER/F
EXCEEDS STANDARD THRESHOLD (TML 2.69% > 1.0%, CVCM 0.11% > 0.10%) Category: Coatings, Conformal Coatings, Paints & Primers (PRIMER)
Material Designation / Composition: CHEMLOK AP131 PRIMER/F
GSFC Data Reference ID: GSFC10167 (Test Year: 1979)
Manufacturer: HCC — HUGHSON CHEMICALS, LORD CORPORATION, ERIE, PA
ASTM E595 Outgassing Test Results (24h at 125 °C in Vacuum, Collector at 25 °C): Total Mass Loss (TML) = 2.69% | Collected Volatile Condensable Material (CVCM) = 0.11% | Water Vapor Regained (WVR) = 0%
Cure Schedule (Pre-Test Conditioning): Step 1 (Time: 1H, Temp: 25 °C, Atm: AIR)
[GSFC17208] CHEMLOK AP134 PRIMER/F
EXCEEDS STANDARD THRESHOLD (TML 5.36% > 1.0%) Category: Coatings, Conformal Coatings, Paints & Primers (PRIMER)
Material Designation / Composition: CHEMLOK AP134 PRIMER/F
GSFC Data Reference ID: GSFC17208 (Test Year: 1988)
Manufacturer: HCC — HUGHSON CHEMICALS, LORD CORPORATION, ERIE, PA
ASTM E595 Outgassing Test Results (24h at 125 °C in Vacuum, Collector at 25 °C): Total Mass Loss (TML) = 5.36% | Collected Volatile Condensable Material (CVCM) = 0.02% | Water Vapor Regained (WVR) = 0.42%
Cure Schedule (Pre-Test Conditioning): Step 1 (Time: 7D, Temp: 25 °C, Atm: AIR)
