Repository: Oht8wooWi8yait9n/outgassing

# NASA GSFC Spacecraft Materials Outgassing Database Mirror & Sitemap (`outgassing.nasa.gov`)

Automated static HTML mirror, structured JSONL/CSV dataset, 3-letter manufacturer code dictionary (`963` manufacturers from NASA RP-1124 Appendix A), and flat `<urlset>` XML sitemaps for the **NASA Goddard Space Flight Center (GSFC) Spacecraft Materials Outgassing Database** (`https://outgassing.nasa.gov` / `https://etd.gsfc.nasa.gov/capabilities/outgassing-database/`).

---

## 📊 Dataset Overview

| Metric | Value |
| :--- | :--- |
| **Upstream Authority** | NASA GSFC Engineering and Technology Directorate (ETD), Materials Engineering Branch (Code 541) |

File: catalog/coatings-paints-primers-p05.html (part 2 of 2)
NASA Outgassing Database: Coatings, Conformal Coatings, Paints & Primers (Part 5 of 17 — Records 401–500 of 1630)
GSFC Data Reference ID: GSFC15552 (Test Year: 1986)
Manufacturer: CON — CONAP, INC., OLEAN, NY
ASTM E595 Outgassing Test Results (24h at 125 °C in Vacuum, Collector at 25 °C): Total Mass Loss (TML) = 0.74% | Collected Volatile Condensable Material (CVCM) = 0.03% | Water Vapor Regained (WVR) = 0.34%
Cure Schedule (Pre-Test Conditioning): Step 1 (Time: 30M, Temp: 25 °C, Atm: AIR) → Step 2 (Time: 3.5H, Temp: 65 °C, Atm: AIR)
[GSFC07082] CONATHANE CE 1164 MIL I 46058C TYPE UR 2 COATS/FOIL
EXCEEDS STANDARD THRESHOLD (TML 7.26% > 1.0%) Category: Coatings, Conformal Coatings, Paints & Primers (CONF COAT)
Material Designation / Composition: CONATHANE CE 1164 MIL I 46058C TYPE UR 2 COATS/FOIL
GSFC Data Reference ID: GSFC07082 (Test Year: 1975)
Manufacturer: CON — CONAP, INC., OLEAN, NY
ASTM E595 Outgassing Test Results (24h at 125 °C in Vacuum, Collector at 25 °C): Total Mass Loss (TML) = 7.26% | Collected Volatile Condensable Material (CVCM) = 0% | Water Vapor Regained (WVR) = 0.48%
Cure Schedule (Pre-Test Conditioning): Step 1 (Time: 24H, Temp: 25 °C, Atm: AIR)
[GSFC07133] CONATHANE CE 1164 MIL I 46058C TYPE UR 2 COATS/FOIL
EXCEEDS STANDARD THRESHOLD (TML 1.95% > 1.0%) Category: Coatings, Conformal Coatings, Paints & Primers (CONF COAT)
Material Designation / Composition: CONATHANE CE 1164 MIL I 46058C TYPE UR 2 COATS/FOIL
GSFC Data Reference ID: GSFC07133 (Test Year: 1975)
Manufacturer: CON — CONAP, INC., OLEAN, NY
ASTM E595 Outgassing Test Results (24h at 125 °C in Vacuum, Collector at 25 °C): Total Mass Loss (TML) = 1.95% | Collected Volatile Condensable Material (CVCM) = 0.07% | Water Vapor Regained (WVR) = 0.08%
Cure Schedule (Pre-Test Conditioning): Step 1 (Time: 3H, Temp: 60 °C, Atm: AIR) → Step 2 (Time: 14D, Temp: 25 °C, Atm: AIR)
[GSFC27376] CONATHANE CE 1164 ONE PART POLYURETHANE CLEAR/F
EXCEEDS STANDARD THRESHOLD (TML 6.33% > 1.0%) Category: Coatings, Conformal Coatings, Paints & Primers (COATING)
Material Designation / Composition: CONATHANE CE 1164 ONE PART POLYURETHANE CLEAR/F
GSFC Data Reference ID: GSFC27376 (Test Year: 2000)
Manufacturer: CON — CONAP, INC., OLEAN, NY
ASTM E595 Outgassing Test Results (24h at 125 °C in Vacuum, Collector at 25 °C): Total Mass Loss (TML) = 6.33% | Collected Volatile Condensable Material (CVCM) = 0.03% | Water Vapor Regained (WVR) = 0.2%
Cure Schedule (Pre-Test Conditioning): Step 1 (Time: 7D, Temp: 25 °C, Atm: AIR)
[GSFC27379] CONATHANE CE 1164 ONE PART POLYURETHANE CLEAR/F
EXCEEDS STANDARD THRESHOLD (TML 2.28% > 1.0%) Category: Coatings, Conformal Coatings, Paints & Primers (COATING)
Material Designation / Composition: CONATHANE CE 1164 ONE PART POLYURETHANE CLEAR/F
GSFC Data Reference ID: GSFC27379 (Test Year: 2000)
Manufacturer: CON — CONAP, INC., OLEAN, NY
ASTM E595 Outgassing Test Results (24h at 125 °C in Vacuum, Collector at 25 °C): Total Mass Loss (TML) = 2.28% | Collected Volatile Condensable Material (CVCM) = 0.05% | Water Vapor Regained (WVR) = 0.19%
Cure Schedule (Pre-Test Conditioning): Step 1 (Time: 1D, Temp: 25 °C, Atm: AIR) → Step 2 (Time: 1D, Temp: 65 °C, Atm: AIR)
[GSFC24479] CONATHANE CE 1175 ONE PART POLYURETHANE CLEAR/F
EXCEEDS STANDARD THRESHOLD (TML 7.73% > 1.0%) Category: Coatings, Conformal Coatings, Paints & Primers (CONFORMAL COAT)
Material Designation / Composition: CONATHANE CE 1175 ONE PART POLYURETHANE CLEAR/F
GSFC Data Reference ID: GSFC24479 (Test Year: 1997)
Manufacturer: CON — CONAP, INC., OLEAN, NY
ASTM E595 Outgassing Test Results (24h at 125 °C in Vacuum, Collector at 25 °C): Total Mass Loss (TML) = 7.73% | Collected Volatile Condensable Material (CVCM) = 0.06% | Water Vapor Regained (WVR) = 0.47%
Cure Schedule (Pre-Test Conditioning): Not specified / As received
[GSFC24512] CONATHANE CE 1175 ONE PART POLYURETHANE CLEAR/F
EXCEEDS STANDARD THRESHOLD (TML 1.95% > 1.0%) Category: Coatings, Conformal Coatings, Paints & Primers (CONFORMAL COAT)
Material Designation / Composition: CONATHANE CE 1175 ONE PART POLYURETHANE CLEAR/F
GSFC Data Reference ID: GSFC24512 (Test Year: 1997)
Manufacturer: CON — CONAP, INC., OLEAN, NY
ASTM E595 Outgassing Test Results (24h at 125 °C in Vacuum, Collector at 25 °C): Total Mass Loss (TML) = 1.95% | Collected Volatile Condensable Material (CVCM) = 0.05% | Water Vapor Regained (WVR) = 0.41%
Cure Schedule (Pre-Test Conditioning): Step 1 (Time: 24H, Temp: 25 °C, Atm: AIR) → Step 2 (Time: 24H, Temp: 65 °C, Atm: AIR)
[GSFC22057] CONATHANE CE 1175 WATER SOLUBLE URETHANE COATING/F
EXCEEDS STANDARD THRESHOLD (TML 1.43% > 1.0%) Category: Coatings, Conformal Coatings, Paints & Primers (CONF COAT)
Material Designation / Composition: CONATHANE CE 1175 WATER SOLUBLE URETHANE COATING/F
GSFC Data Reference ID: GSFC22057 (Test Year: 1994)
Manufacturer: CON — CONAP, INC., OLEAN, NY
ASTM E595 Outgassing Test Results (24h at 125 °C in Vacuum, Collector at 25 °C): Total Mass Loss (TML) = 1.43% | Collected Volatile Condensable Material (CVCM) = 0.1% | Water Vapor Regained (WVR) = 0.57%
Cure Schedule (Pre-Test Conditioning): Step 1 (Time: 1H, Temp: 25 °C, Atm: AIR) → Step 2 (Time: 4H, Temp: 85 °C, Atm: AIR)
[GSFC22459] CONATHANE CE-1155 A/B AS 10/7 PBW/DYE PROCESS CURE
EXCEEDS STANDARD THRESHOLD (TML 6.44% > 1.0%) Category: Coatings, Conformal Coatings, Paints & Primers (COATING)
Material Designation / Composition: CONATHANE CE-1155 A/B AS 10/7 PBW/DYE PROCESS CURE
GSFC Data Reference ID: GSFC22459 (Test Year: 1995)
Manufacturer: CON — CONAP, INC., OLEAN, NY
ASTM E595 Outgassing Test Results (24h at 125 °C in Vacuum, Collector at 25 °C): Total Mass Loss (TML) = 6.44% | Collected Volatile Condensable Material (CVCM) = 0% | Water Vapor Regained (WVR) = 0.34%
Cure Schedule (Pre-Test Conditioning): Step 1 (Time: 24H, Temp: 25 °C, Atm: AIR) → Step 2 (Time: 4H, Temp: 100 °C, Atm: AIR)
[GSFC22645] CONATHANE CE-1155 A/B AS 10/7 PBW/DYE PROCESS CURE
EXCEEDS STANDARD THRESHOLD (TML 4.58% > 1.0%) Category: Coatings, Conformal Coatings, Paints & Primers (CONFORMAL COAT)
Material Designation / Composition: CONATHANE CE-1155 A/B AS 10/7 PBW/DYE PROCESS CURE
GSFC Data Reference ID: GSFC22645 (Test Year: 1995)
Manufacturer: CON — CONAP, INC., OLEAN, NY
ASTM E595 Outgassing Test Results (24h at 125 °C in Vacuum, Collector at 25 °C): Total Mass Loss (TML) = 4.58% | Collected Volatile Condensable Material (CVCM) = 0.02% | Water Vapor Regained (WVR) = 0.38%
Cure Schedule (Pre-Test Conditioning): Step 1 (Time: 24H, Temp: 25 °C, Atm: PSI) → Step 2 (Time: 4H, Temp: 65 °C, Atm: AIR)
[GSFC22456] CONATHANE CE-1155/COLORMATCH DR-2205 98/2 PBW UR B
EXCEEDS STANDARD THRESHOLD (TML 1.87% > 1.0%) Category: Coatings, Conformal Coatings, Paints & Primers (COATING)
Material Designation / Composition: CONATHANE CE-1155/COLORMATCH DR-2205 98/2 PBW UR B
GSFC Data Reference ID: GSFC22456 (Test Year: 1995)
Manufacturer: CON — CONAP, INC., OLEAN, NY
ASTM E595 Outgassing Test Results (24h at 125 °C in Vacuum, Collector at 25 °C): Total Mass Loss (TML) = 1.87% | Collected Volatile Condensable Material (CVCM) = 0% | Water Vapor Regained (WVR) = 0.53%
Cure Schedule (Pre-Test Conditioning): Step 1 (Time: 24H, Temp: 25 °C, Atm: AIR) → Step 2 (Time: 4H, Temp: 100 °C, Atm: AIR)
[GSFC22642] CONATHANE CE-1155/COLORMATCH DR-2205 98/2 PBW UR B
EXCEEDS STANDARD THRESHOLD (TML 2.44% > 1.0%) Category: Coatings, Conformal Coatings, Paints & Primers (CONFORMAL COAT)
Material Designation / Composition: CONATHANE CE-1155/COLORMATCH DR-2205 98/2 PBW UR B
GSFC Data Reference ID: GSFC22642 (Test Year: 1995)
Manufacturer: CON — CONAP, INC., OLEAN, NY
ASTM E595 Outgassing Test Results (24h at 125 °C in Vacuum, Collector at 25 °C): Total Mass Loss (TML) = 2.44% | Collected Volatile Condensable Material (CVCM) = 0.03% | Water Vapor Regained (WVR) = 0.39%
Cure Schedule (Pre-Test Conditioning): Step 1 (Time: 24H, Temp: 25 °C, Atm: PSI) → Step 2 (Time: 4H, Temp: 65 °C, Atm: PSI)
[GSFC22453] CONATHANE CE-1155/REACTINT 57AB 95/5 PBW BLACK UR A
EXCEEDS STANDARD THRESHOLD (TML 1.76% > 1.0%, CVCM 0.22% > 0.10%) Category: Coatings, Conformal Coatings, Paints & Primers (COATING)
Material Designation / Composition: CONATHANE CE-1155/REACTINT 57AB 95/5 PBW BLACK UR A
GSFC Data Reference ID: GSFC22453 (Test Year: 1995)
Manufacturer: CON — CONAP, INC., OLEAN, NY
ASTM E595 Outgassing Test Results (24h at 125 °C in Vacuum, Collector at 25 °C): Total Mass Loss (TML) = 1.76% | Collected Volatile Condensable Material (CVCM) = 0.22% | Water Vapor Regained (WVR) = 0.59%
Cure Schedule (Pre-Test Conditioning): Step 1 (Time: 24H, Temp: 25 °C, Atm: AIR) → Step 2 (Time: 4H, Temp: 100 °C, Atm: AIR)
[GSFC22639] CONATHANE CE-1155/REACTINT 57AB 95/5 PBW BLACK UR A
EXCEEDS STANDARD THRESHOLD (TML 3.64% > 1.0%) Category: Coatings, Conformal Coatings, Paints & Primers (CONFORMAL COAT)
Material Designation / Composition: CONATHANE CE-1155/REACTINT 57AB 95/5 PBW BLACK UR A
GSFC Data Reference ID: GSFC22639 (Test Year: 1995)
Manufacturer: CON — CONAP, INC., OLEAN, NY
ASTM E595 Outgassing Test Results (24h at 125 °C in Vacuum, Collector at 25 °C): Total Mass Loss (TML) = 3.64% | Collected Volatile Condensable Material (CVCM) = 0.04% | Water Vapor Regained (WVR) = 0.06%
Cure Schedule (Pre-Test Conditioning): Step 1 (Time: 24H, Temp: 25 °C, Atm: PSI) → Step 2 (Time: 4H, Temp: 65 °C, Atm: PSI)
[GSFC23847] CONATHANE CE-1155/S8 SOLVENT A/B/C AS 10/7/4 BW
PASS — Meets NASA Standard Low-Outgassing Screening Criteria (TML ≤ 1.0%, CVCM ≤ 0.10%) Category: Coatings, Conformal Coatings, Paints & Primers (CONFROMAL COAT)
Material Designation / Composition: CONATHANE CE-1155/S8 SOLVENT A/B/C AS 10/7/4 BW
GSFC Data Reference ID: GSFC23847 (Test Year: 1996)
Manufacturer: CON — CONAP, INC., OLEAN, NY
ASTM E595 Outgassing Test Results (24h at 125 °C in Vacuum, Collector at 25 °C): Total Mass Loss (TML) = 0.47% | Collected Volatile Condensable Material (CVCM) = 0.04% | Water Vapor Regained (WVR) = 0.02%
Cure Schedule (Pre-Test Conditioning): Step 1 (Time: 5H, Temp: 105 °C, Atm: AIR)
[GSFC24614] CONATHANE CE-1175 ONE PART POLYURETHANE CLEAR/F
EXCEEDS STANDARD THRESHOLD (TML 2.80% > 1.0%, CVCM 0.74% > 0.10%) Category: Coatings, Conformal Coatings, Paints & Primers (CONFORMAL COAT)
Material Designation / Composition: CONATHANE CE-1175 ONE PART POLYURETHANE CLEAR/F
GSFC Data Reference ID: GSFC24614 (Test Year: 1997)
Manufacturer: CON — CONAP, INC., OLEAN, NY
ASTM E595 Outgassing Test Results (24h at 125 °C in Vacuum, Collector at 25 °C): Total Mass Loss (TML) = 2.8% | Collected Volatile Condensable Material (CVCM) = 0.74% | Water Vapor Regained (WVR) = 0.47%
Cure Schedule (Pre-Test Conditioning): Step 1 (Time: 20H, Temp: 25 °C, Atm: AIR) → Step 2 (Time: 30H, Temp: 65 °C, Atm: E-1)
[GSFC24729] CONATHANE CE-1175 ONE PART POLYURETHANE CLEAR/F
EXCEEDS STANDARD THRESHOLD (TML 2.29% > 1.0%) Category: Coatings, Conformal Coatings, Paints & Primers (CONFORMAL COAT)
Material Designation / Composition: CONATHANE CE-1175 ONE PART POLYURETHANE CLEAR/F
GSFC Data Reference ID: GSFC24729 (Test Year: 1997)
Manufacturer: CON — CONAP, INC., OLEAN, NY
ASTM E595 Outgassing Test Results (24h at 125 °C in Vacuum, Collector at 25 °C): Total Mass Loss (TML) = 2.29% | Collected Volatile Condensable Material (CVCM) = 0.1% | Water Vapor Regained (WVR) = 0.51%
Cure Schedule (Pre-Test Conditioning): Step 1 (Time: 7D, Temp: 25 °C, Atm: AIR) → Step 2 (Time: 48H, Temp: 65 °C, Atm: E-1)
[GSFC33601] CONATHANE CE1155, 10:7 PWB
EXCEEDS STANDARD THRESHOLD (TML 13.20% > 1.0%) Category: Coatings, Conformal Coatings, Paints & Primers (POLYURETHANE COATING)
Material Designation / Composition: CONATHANE CE1155, 10:7 PWB
GSFC Data Reference ID: GSFC33601 (Test Year: 2012)
Manufacturer: HYS — HYSOL ENGINEERING ADIIESIVES, SEABROOK, NH, HYSOL AEROSPACE PRODUCTS, PITTSBURG, CA, DEXTER AEROSPACE MATERIALS DIVISION
ASTM E595 Outgassing Test Results (24h at 125 °C in Vacuum, Collector at 25 °C): Total Mass Loss (TML) = 13.2% | Collected Volatile Condensable Material (CVCM) = 0% | Water Vapor Regained (WVR) = 0.18%
Cure Schedule (Pre-Test Conditioning): Step 1 (Time: 3H, Temp: 66 °C, Atm: AIR)
[GSFC19869] CONATHANE DPCE 14455 GREEN
EXCEEDS STANDARD THRESHOLD (TML 9.99% > 1.0%) Category: Coatings, Conformal Coatings, Paints & Primers (COATING)
Material Designation / Composition: CONATHANE DPCE 14455 GREEN
GSFC Data Reference ID: GSFC19869 (Test Year: 1991)
Manufacturer: CON — CONAP, INC., OLEAN, NY
ASTM E595 Outgassing Test Results (24h at 125 °C in Vacuum, Collector at 25 °C): Total Mass Loss (TML) = 9.99% | Collected Volatile Condensable Material (CVCM) = 0.05% | Water Vapor Regained (WVR) = 0.37%
Cure Schedule (Pre-Test Conditioning): Step 1 (Time: 10D, Temp: 25 °C, Atm: AIR)
[GSFC13873] CONATHANE EN-11 COATED CAPACITOR
EXCEEDS STANDARD THRESHOLD (CVCM 0.37% > 0.10%) Category: Coatings, Conformal Coatings, Paints & Primers (CONF COAT)
Material Designation / Composition: CONATHANE EN-11 COATED CAPACITOR
GSFC Data Reference ID: GSFC13873 (Test Year: 1984)
Manufacturer: APL — APPLIED PHYSICS LABORATORY, JOHNS IIOPKINS UNIV., LAUREL, MD
ASTM E595 Outgassing Test Results (24h at 125 °C in Vacuum, Collector at 25 °C): Total Mass Loss (TML) = 0.94% | Collected Volatile Condensable Material (CVCM) = 0.37% | Water Vapor Regained (WVR) = 0.2%
Cure Schedule (Pre-Test Conditioning): Step 1 (Time: 16H, Temp: 80 °C, Atm: AIR)
[GSFC19495] CONATHANE EN-11 OVER DK 1701 4 MILS
EXCEEDS STANDARD THRESHOLD (CVCM 0.16% > 0.10%) Category: Coatings, Conformal Coatings, Paints & Primers (COATING)
Material Designation / Composition: CONATHANE EN-11 OVER DK 1701 4 MILS
GSFC Data Reference ID: GSFC19495 (Test Year: 1991)
Manufacturer: ZZZ — MANUFACTURER UNKNOWN
ASTM E595 Outgassing Test Results (24h at 125 °C in Vacuum, Collector at 25 °C): Total Mass Loss (TML) = 0.44% | Collected Volatile Condensable Material (CVCM) = 0.16% | Water Vapor Regained (WVR) = 0.06%
Cure Schedule (Pre-Test Conditioning): Not specified / As received
[GSFC14596] CONATHANE EN-11 THINNED/SPRAYED/F
PASS — Meets NASA Standard Low-Outgassing Screening Criteria (TML ≤ 1.0%, CVCM ≤ 0.10%) Category: Coatings, Conformal Coatings, Paints & Primers (CONF COAT)
Material Designation / Composition: CONATHANE EN-11 THINNED/SPRAYED/F
GSFC Data Reference ID: GSFC14596 (Test Year: 1985)
Manufacturer: CON — CONAP, INC., OLEAN, NY
ASTM E595 Outgassing Test Results (24h at 125 °C in Vacuum, Collector at 25 °C): Total Mass Loss (TML) = 0.62% | Collected Volatile Condensable Material (CVCM) = 0.08% | Water Vapor Regained (WVR) = 0.14%
Cure Schedule (Pre-Test Conditioning): Step 1 (Time: 16H, Temp: 25 °C, Atm: AIR) → Step 2 (Time: 48H, Temp: 60 °C, Atm: AIR)
[GSFC20848] CONATHANE EN-11/SILFLAKE 135/HEXANE
EXCEEDS STANDARD THRESHOLD (CVCM 0.20% > 0.10%) Category: Coatings, Conformal Coatings, Paints & Primers (COATING)
Material Designation / Composition: CONATHANE EN-11/SILFLAKE 135/HEXANE
GSFC Data Reference ID: GSFC20848 (Test Year: 1992)
Manufacturer: CON — CONAP, INC., OLEAN, NY
ASTM E595 Outgassing Test Results (24h at 125 °C in Vacuum, Collector at 25 °C): Total Mass Loss (TML) = 0.92% | Collected Volatile Condensable Material (CVCM) = 0.2% | Water Vapor Regained (WVR) = 0.01%
Cure Schedule (Pre-Test Conditioning): Step 1 (Time: 10D, Temp: 25 °C, Atm: AIR)
[GSFC20893] CONATHANE EN-11/SILFLAKE 135/HEXANE
EXCEEDS STANDARD THRESHOLD (CVCM 0.16% > 0.10%) Category: Coatings, Conformal Coatings, Paints & Primers (COATING)
Material Designation / Composition: CONATHANE EN-11/SILFLAKE 135/HEXANE
GSFC Data Reference ID: GSFC20893 (Test Year: 1992)
Manufacturer: CON — CONAP, INC., OLEAN, NY
ASTM E595 Outgassing Test Results (24h at 125 °C in Vacuum, Collector at 25 °C): Total Mass Loss (TML) = 0.95% | Collected Volatile Condensable Material (CVCM) = 0.16% | Water Vapor Regained (WVR) = 0.04%
Cure Schedule (Pre-Test Conditioning): Step 1 (Time: 10D, Temp: 25 °C, Atm: AIR) → Step 2 (Time: 48H, Temp: 65 °C, Atm: AIR)
[GSFC20908] CONATHANE EN-11/SILFLAKE 135/HEXANE
EXCEEDS STANDARD THRESHOLD (CVCM 0.11% > 0.10%) Category: Coatings, Conformal Coatings, Paints & Primers (COATING)
Material Designation / Composition: CONATHANE EN-11/SILFLAKE 135/HEXANE
GSFC Data Reference ID: GSFC20908 (Test Year: 1992)
Manufacturer: CON — CONAP, INC., OLEAN, NY
ASTM E595 Outgassing Test Results (24h at 125 °C in Vacuum, Collector at 25 °C): Total Mass Loss (TML) = 0.94% | Collected Volatile Condensable Material (CVCM) = 0.11% | Water Vapor Regained (WVR) = 0.03%
Cure Schedule (Pre-Test Conditioning): Step 1 (Time: 10D, Temp: 25 °C, Atm: AIR) → Step 2 (Time: 24H, Temp: 65 °C, Atm: AIR)
[GSFC20944] CONATHANE EN-11/SILFLAKE 135/HEXANE
PASS — Meets NASA Standard Low-Outgassing Screening Criteria (TML ≤ 1.0%, CVCM ≤ 0.10%) Category: Coatings, Conformal Coatings, Paints & Primers (COATING)
Material Designation / Composition: CONATHANE EN-11/SILFLAKE 135/HEXANE
GSFC Data Reference ID: GSFC20944 (Test Year: 1992)
Manufacturer: CON — CONAP, INC., OLEAN, NY
ASTM E595 Outgassing Test Results (24h at 125 °C in Vacuum, Collector at 25 °C): Total Mass Loss (TML) = 0.9% | Collected Volatile Condensable Material (CVCM) = 0.09% | Water Vapor Regained (WVR) = 0.02%
Cure Schedule (Pre-Test Conditioning): Step 1 (Time: 10D, Temp: 25 °C, Atm: AIR) → Step 2 (Time: 24H, Temp: 75 °C, Atm: E-2)
[GSFC20986] CONATHANE EN-11/SILFLAKE 135/HEXANE (WASHED 135)
EXCEEDS STANDARD THRESHOLD (CVCM 0.13% > 0.10%) Category: Coatings, Conformal Coatings, Paints & Primers (COATING)
Material Designation / Composition: CONATHANE EN-11/SILFLAKE 135/HEXANE (WASHED 135)
GSFC Data Reference ID: GSFC20986 (Test Year: 1993)
Manufacturer: CON — CONAP, INC., OLEAN, NY
ASTM E595 Outgassing Test Results (24h at 125 °C in Vacuum, Collector at 25 °C): Total Mass Loss (TML) = 0.83% | Collected Volatile Condensable Material (CVCM) = 0.13% | Water Vapor Regained (WVR) = 0%
Cure Schedule (Pre-Test Conditioning): Step 1 (Time: 10D, Temp: 25 °C, Atm: AIR)
[GSFC01729] CONATHANE RN 1510/CONACURE AH18 AS 5/2 BW
EXCEEDS STANDARD THRESHOLD (TML 1.09% > 1.0%) Category: Coatings, Conformal Coatings, Paints & Primers (CONF COAT)
Material Designation / Composition: CONATHANE RN 1510/CONACURE AH18 AS 5/2 BW
GSFC Data Reference ID: GSFC01729 (Test Year: 1970)
Manufacturer: CON — CONAP, INC., OLEAN, NY
ASTM E595 Outgassing Test Results (24h at 125 °C in Vacuum, Collector at 25 °C): Total Mass Loss (TML) = 1.09% | Collected Volatile Condensable Material (CVCM) = 0.1% | Water Vapor Regained (WVR) = N/A%
Cure Schedule (Pre-Test Conditioning): Step 1 (Time: 20M, Temp: 149 °C, Atm: AIR)
[GSFC19498] CONATHENE EN-11 OVER DK 1701 2 MILS
EXCEEDS STANDARD THRESHOLD (CVCM 0.17% > 0.10%) Category: Coatings, Conformal Coatings, Paints & Primers (COATING)
Material Designation / Composition: CONATHENE EN-11 OVER DK 1701 2 MILS
GSFC Data Reference ID: GSFC19498 (Test Year: 1991)
Manufacturer: ZZZ — MANUFACTURER UNKNOWN
ASTM E595 Outgassing Test Results (24h at 125 °C in Vacuum, Collector at 25 °C): Total Mass Loss (TML) = 0.46% | Collected Volatile Condensable Material (CVCM) = 0.17% | Water Vapor Regained (WVR) = 0.06%
Cure Schedule (Pre-Test Conditioning): Not specified / As received
[GSFC20746] CONDUCTIVE URETHANE 75320
EXCEEDS STANDARD THRESHOLD (CVCM 0.12% > 0.10%) Category: Coatings, Conformal Coatings, Paints & Primers (CONDUCTIVE PAINT)
Material Designation / Composition: CONDUCTIVE URETHANE 75320
GSFC Data Reference ID: GSFC20746 (Test Year: 1992)
Manufacturer: SDS — SPECTRO DYNAMIC SYSTEMS, HICKORY, NC
ASTM E595 Outgassing Test Results (24h at 125 °C in Vacuum, Collector at 25 °C): Total Mass Loss (TML) = 0.7% | Collected Volatile Condensable Material (CVCM) = 0.12% | Water Vapor Regained (WVR) = 0.1%
Cure Schedule (Pre-Test Conditioning): Step 1 (Time: 16H, Temp: 49 °C, Atm: AIR)
[GSFC12382] CONFORMAL COATING MIL-C-55365/4 PROPRIETARY
EXCEEDS STANDARD THRESHOLD (TML 99.99% > 1.0%, CVCM 99.99% > 0.10%) Category: Coatings, Conformal Coatings, Paints & Primers (CONF COAT)
Material Designation / Composition: CONFORMAL COATING MIL-C-55365/4 PROPRIETARY
GSFC Data Reference ID: GSFC12382 (Test Year: 1982)
Manufacturer: ZZZ — MANUFACTURER UNKNOWN
ASTM E595 Outgassing Test Results (24h at 125 °C in Vacuum, Collector at 25 °C): Total Mass Loss (TML) = 99.99% | Collected Volatile Condensable Material (CVCM) = 99.99% | Water Vapor Regained (WVR) = 0%
Cure Schedule (Pre-Test Conditioning): Not specified / As received
[GSFC30931] CORE: MNZN, PART NO. ZH-42206-TC H/S NON CONDUCTIVE GREY, PRODUCT # 895-HE029-353
PASS — Meets NASA Standard Low-Outgassing Screening Criteria (TML ≤ 1.0%, CVCM ≤ 0.10%) Category: Coatings, Conformal Coatings, Paints & Primers (MAGNETIC CORE W/COATING)
Material Designation / Composition: CORE: MNZN, PART NO. ZH-42206-TC H/S NON CONDUCTIVE GREY, PRODUCT # 895-HE029-353
GSFC Data Reference ID: GSFC30931 (Test Year: 2008)
Manufacturer: MAH — MAGNETICS, BUTLER, PA
ASTM E595 Outgassing Test Results (24h at 125 °C in Vacuum, Collector at 25 °C): Total Mass Loss (TML) = 0.03% | Collected Volatile Condensable Material (CVCM) = 0.01% | Water Vapor Regained (WVR) = 0%
Cure Schedule (Pre-Test Conditioning): Not specified / As received
[SRI14011] CORLAR 585 BLACK EPOXY
EXCEEDS STANDARD THRESHOLD (TML 8.58% > 1.0%, CVCM 1.28% > 0.10%) Category: Coatings, Conformal Coatings, Paints & Primers (PAINT)
Material Designation / Composition: CORLAR 585 BLACK EPOXY
GSFC Data Reference ID: SRI14011 (Test Year: 1964)
Manufacturer: DUP — E I DUPONT DE NEMOURS AND CO., INC., WILMINGTON, DE, ELASTOMER CHEMICALS DEPARTMENT, FABRICS AND FINISItES DEPARTMENT, FILM DEPARTMENT, PLASTICS DEPARTMENT
ASTM E595 Outgassing Test Results (24h at 125 °C in Vacuum, Collector at 25 °C): Total Mass Loss (TML) = 8.58% | Collected Volatile Condensable Material (CVCM) = 1.28% | Water Vapor Regained (WVR) = N/A%
Cure Schedule (Pre-Test Conditioning): Step 1 (Time: 72H, Temp: 25 °C, Atm: AIR)
[SRI14012] CORLAR 585 BLACK EPOXY
EXCEEDS STANDARD THRESHOLD (TML 2.38% > 1.0%, CVCM 1.28% > 0.10%) Category: Coatings, Conformal Coatings, Paints & Primers (PAINT)
Material Designation / Composition: CORLAR 585 BLACK EPOXY
GSFC Data Reference ID: SRI14012 (Test Year: 1964)
Manufacturer: DUP — E I DUPONT DE NEMOURS AND CO., INC., WILMINGTON, DE, ELASTOMER CHEMICALS DEPARTMENT, FABRICS AND FINISItES DEPARTMENT, FILM DEPARTMENT, PLASTICS DEPARTMENT
ASTM E595 Outgassing Test Results (24h at 125 °C in Vacuum, Collector at 25 °C): Total Mass Loss (TML) = 2.38% | Collected Volatile Condensable Material (CVCM) = 1.28% | Water Vapor Regained (WVR) = N/A%
Cure Schedule (Pre-Test Conditioning): Step 1 (Time: 24H, Temp: 150 °C, Atm: AIR)
[GSFC20043] CR-3115 A/B AS 5/1 PBW WHITE EPOXY
EXCEEDS STANDARD THRESHOLD (TML 1.71% > 1.0%, CVCM 0.27% > 0.10%) Category: Coatings, Conformal Coatings, Paints & Primers (COATING)
Material Designation / Composition: CR-3115 A/B AS 5/1 PBW WHITE EPOXY
GSFC Data Reference ID: GSFC20043 (Test Year: 1991)
Manufacturer: TAC — TACC FORMULATED RESINS, ROCKLAND, MA
ASTM E595 Outgassing Test Results (24h at 125 °C in Vacuum, Collector at 25 °C): Total Mass Loss (TML) = 1.71% | Collected Volatile Condensable Material (CVCM) = 0.27% | Water Vapor Regained (WVR) = 0.2%
Cure Schedule (Pre-Test Conditioning): Step 1 (Time: 1H, Temp: 80 °C, Atm: AIR)
[GSFC05160] CRAMOLIN PLASTIK SPRAY DRY 10M/COAT/ROOM TEMP
EXCEEDS STANDARD THRESHOLD (TML 13.63% > 1.0%) Category: Coatings, Conformal Coatings, Paints & Primers (CONF COAT)
Material Designation / Composition: CRAMOLIN PLASTIK SPRAY DRY 10M/COAT/ROOM TEMP
GSFC Data Reference ID: GSFC05160 (Test Year: 1973)
Manufacturer: CLI — CAIG LABS INC., ESCONDIDO, CA
ASTM E595 Outgassing Test Results (24h at 125 °C in Vacuum, Collector at 25 °C): Total Mass Loss (TML) = 13.63% | Collected Volatile Condensable Material (CVCM) = 0.09% | Water Vapor Regained (WVR) = N/A%
Cure Schedule (Pre-Test Conditioning): Not specified / As received
[GSFC05230] CRAMOLIN PLASTIK SPRAY DRY 10M/COAT/ROOM TEMP
EXCEEDS STANDARD THRESHOLD (TML 11.93% > 1.0%, CVCM 0.11% > 0.10%) Category: Coatings, Conformal Coatings, Paints & Primers (CONF COAT)
Material Designation / Composition: CRAMOLIN PLASTIK SPRAY DRY 10M/COAT/ROOM TEMP
GSFC Data Reference ID: GSFC05230 (Test Year: 1973)
Manufacturer: CLI — CAIG LABS INC., ESCONDIDO, CA
ASTM E595 Outgassing Test Results (24h at 125 °C in Vacuum, Collector at 25 °C): Total Mass Loss (TML) = 11.93% | Collected Volatile Condensable Material (CVCM) = 0.11% | Water Vapor Regained (WVR) = N/A%
Cure Schedule (Pre-Test Conditioning): Step 1 (Time: 24H, Temp: 25 °C, Atm: AIR) → Step 2 (Time: 12H, Temp: 60 °C, Atm: AIR)
[GSFC20252] CREST 4576 A/B AS 10/1 PBW WHITE SILICONE
EXCEEDS STANDARD THRESHOLD (CVCM 0.38% > 0.10%) Category: Coatings, Conformal Coatings, Paints & Primers (COATING)
Material Designation / Composition: CREST 4576 A/B AS 10/1 PBW WHITE SILICONE
GSFC Data Reference ID: GSFC20252 (Test Year: 1991)
Manufacturer: CPC — CREST PRODUCTS CO., SANTA ANA, CA, CHEMICAL PRODUCTS RESEARCH IS CODED UJC
ASTM E595 Outgassing Test Results (24h at 125 °C in Vacuum, Collector at 25 °C): Total Mass Loss (TML) = 0.81% | Collected Volatile Condensable Material (CVCM) = 0.38% | Water Vapor Regained (WVR) = 0.01%
Cure Schedule (Pre-Test Conditioning): Step 1 (Time: 30M, Temp: 150 °C, Atm: AIR)
[GSFC20267] CREST 6030 ONE PART UV CURED CLEAR COATING
EXCEEDS STANDARD THRESHOLD (TML 8.12% > 1.0%, CVCM 0.32% > 0.10%) Category: Coatings, Conformal Coatings, Paints & Primers (COATING)
Material Designation / Composition: CREST 6030 ONE PART UV CURED CLEAR COATING
GSFC Data Reference ID: GSFC20267 (Test Year: 1992)
Manufacturer: CPC — CREST PRODUCTS CO., SANTA ANA, CA, CHEMICAL PRODUCTS RESEARCH IS CODED UJC
ASTM E595 Outgassing Test Results (24h at 125 °C in Vacuum, Collector at 25 °C): Total Mass Loss (TML) = 8.12% | Collected Volatile Condensable Material (CVCM) = 0.32% | Water Vapor Regained (WVR) = 0.64%
Cure Schedule (Pre-Test Conditioning): Not specified / As received
[GSFC20270] CREST 6036 ONE PART UV CURED AMBER COATING
EXCEEDS STANDARD THRESHOLD (TML 10.62% > 1.0%, CVCM 0.27% > 0.10%) Category: Coatings, Conformal Coatings, Paints & Primers (COATING)
Material Designation / Composition: CREST 6036 ONE PART UV CURED AMBER COATING
GSFC Data Reference ID: GSFC20270 (Test Year: 1992)
Manufacturer: CPC — CREST PRODUCTS CO., SANTA ANA, CA, CHEMICAL PRODUCTS RESEARCH IS CODED UJC
ASTM E595 Outgassing Test Results (24h at 125 °C in Vacuum, Collector at 25 °C): Total Mass Loss (TML) = 10.62% | Collected Volatile Condensable Material (CVCM) = 0.27% | Water Vapor Regained (WVR) = 0.36%
Cure Schedule (Pre-Test Conditioning): Not specified / As received
[GSFC21499] CROWN METRO 16-F2-90/EC-123 FLAT BLACK EPOXY PAINT/F
EXCEEDS STANDARD THRESHOLD (TML 1.92% > 1.0%, CVCM 0.18% > 0.10%) Category: Coatings, Conformal Coatings, Paints & Primers (PAINT)
Material Designation / Composition: CROWN METRO 16-F2-90/EC-123 FLAT BLACK EPOXY PAINT/F
GSFC Data Reference ID: GSFC21499 (Test Year: 1993)
Manufacturer: CRM — Manufacturer Code CRM
ASTM E595 Outgassing Test Results (24h at 125 °C in Vacuum, Collector at 25 °C): Total Mass Loss (TML) = 1.92% | Collected Volatile Condensable Material (CVCM) = 0.18% | Water Vapor Regained (WVR) = 0.22%
Cure Schedule (Pre-Test Conditioning): Step 1 (Time: 15M, Temp: 25 °C, Atm: AIR) → Step 2 (Time: 2H, Temp: 100 °C, Atm: AIR)
[GSFC02357] CTL 15 A/B AS 3/1 BW BLACK EPOXY PAINT MULTICURE
PASS — Meets NASA Standard Low-Outgassing Screening Criteria (TML ≤ 1.0%, CVCM ≤ 0.10%) Category: Coatings, Conformal Coatings, Paints & Primers (PAINT)
Material Designation / Composition: CTL 15 A/B AS 3/1 BW BLACK EPOXY PAINT MULTICURE
GSFC Data Reference ID: GSFC02357 (Test Year: 1970)
Manufacturer: CTL — CHEMICAL TECHNOLOGY LABORATORIES, LOS ANGELES, CA
ASTM E595 Outgassing Test Results (24h at 125 °C in Vacuum, Collector at 25 °C): Total Mass Loss (TML) = 0.96% | Collected Volatile Condensable Material (CVCM) = 0.02% | Water Vapor Regained (WVR) = N/A%
Cure Schedule (Pre-Test Conditioning): Not specified / As received
[GSFC06790] CTL-15 A/B AS 3/1 BW BLACK EPOXY PAINT
EXCEEDS STANDARD THRESHOLD (TML 3.93% > 1.0%) Category: Coatings, Conformal Coatings, Paints & Primers (PAINT)
Material Designation / Composition: CTL-15 A/B AS 3/1 BW BLACK EPOXY PAINT
GSFC Data Reference ID: GSFC06790 (Test Year: 1975)
Manufacturer: CTL — CHEMICAL TECHNOLOGY LABORATORIES, LOS ANGELES, CA
ASTM E595 Outgassing Test Results (24h at 125 °C in Vacuum, Collector at 25 °C): Total Mass Loss (TML) = 3.93% | Collected Volatile Condensable Material (CVCM) = 0.03% | Water Vapor Regained (WVR) = 0.61%
Cure Schedule (Pre-Test Conditioning): Step 1 (Time: 2H, Temp: 65 °C, Atm: AIR)
[GSFC02649] CTL-15 BLACK EPOXY PAINT BATCH 1541 HUGHES ACFT
EXCEEDS STANDARD THRESHOLD (TML 5.36% > 1.0%) Category: Coatings, Conformal Coatings, Paints & Primers (PAINT)
Material Designation / Composition: CTL-15 BLACK EPOXY PAINT BATCH 1541 HUGHES ACFT
GSFC Data Reference ID: GSFC02649 (Test Year: 1971)
Manufacturer: CTL — CHEMICAL TECHNOLOGY LABORATORIES, LOS ANGELES, CA
ASTM E595 Outgassing Test Results (24h at 125 °C in Vacuum, Collector at 25 °C): Total Mass Loss (TML) = 5.36% | Collected Volatile Condensable Material (CVCM) = 0% | Water Vapor Regained (WVR) = N/A%
Cure Schedule (Pre-Test Conditioning): Step 1 (Time: 15M, Temp: 25 °C, Atm: AIR) → Step 2 (Time: 15M, Temp: 66 °C, Atm: AIR) → Step 3 (Time: 4H, Temp: 66 °C, Atm: AIR)
[GSFC22999] CTL-15 BLACK EPOXY PAINT PER SM 80066/F
EXCEEDS STANDARD THRESHOLD (TML 1.18% > 1.0%, CVCM 0.18% > 0.10%) Category: Coatings, Conformal Coatings, Paints & Primers (PAINT)
Material Designation / Composition: CTL-15 BLACK EPOXY PAINT PER SM 80066/F
GSFC Data Reference ID: GSFC22999 (Test Year: 1995)
Manufacturer: CTL — CHEMICAL TECHNOLOGY LABORATORIES, LOS ANGELES, CA
ASTM E595 Outgassing Test Results (24h at 125 °C in Vacuum, Collector at 25 °C): Total Mass Loss (TML) = 1.18% | Collected Volatile Condensable Material (CVCM) = 0.18% | Water Vapor Regained (WVR) = 0.39%
Cure Schedule (Pre-Test Conditioning): Step 1 (Time: 48H, Temp: 25 °C, Atm: AIR) → Step 2 (Time: 15M, Temp: 65 °C, Atm: AIR) → Step 3 (Time: 24H, Temp: 125 °C, Atm: E-6)
[GSFC22894] CTL-15 BLACK EPOXY PAINT PER SM80066/F
EXCEEDS STANDARD THRESHOLD (TML 6.34% > 1.0%, CVCM 0.58% > 0.10%) Category: Coatings, Conformal Coatings, Paints & Primers (PAINT)
Material Designation / Composition: CTL-15 BLACK EPOXY PAINT PER SM80066/F
GSFC Data Reference ID: GSFC22894 (Test Year: 1995)
Manufacturer: CTL — CHEMICAL TECHNOLOGY LABORATORIES, LOS ANGELES, CA
ASTM E595 Outgassing Test Results (24h at 125 °C in Vacuum, Collector at 25 °C): Total Mass Loss (TML) = 6.34% | Collected Volatile Condensable Material (CVCM) = 0.58% | Water Vapor Regained (WVR) = 0.44%
Cure Schedule (Pre-Test Conditioning): Step 1 (Time: 48H, Temp: 25 °C, Atm: AIR) → Step 2 (Time: 15M, Temp: 65 °C, Atm: AIR)
[GSFC23189] CTL-15 BLACK EPOXY PAINT PER SM80066/F
EXCEEDS STANDARD THRESHOLD (TML 1.53% > 1.0%, CVCM 0.11% > 0.10%) Category: Coatings, Conformal Coatings, Paints & Primers (PAINT)
Material Designation / Composition: CTL-15 BLACK EPOXY PAINT PER SM80066/F
GSFC Data Reference ID: GSFC23189 (Test Year: 1995)
Manufacturer: CTL — CHEMICAL TECHNOLOGY LABORATORIES, LOS ANGELES, CA
ASTM E595 Outgassing Test Results (24h at 125 °C in Vacuum, Collector at 25 °C): Total Mass Loss (TML) = 1.53% | Collected Volatile Condensable Material (CVCM) = 0.11% | Water Vapor Regained (WVR) = 0.35%
Cure Schedule (Pre-Test Conditioning): Step 1 (Time: 15M, Temp: 25 °C, Atm: AIR) → Step 2 (Time: 15M, Temp: 63 °C, Atm: AIR) → Step 3 (Time: 24H, Temp: 110 °C, Atm: E-5)
[GSFC23191] CTL-15 BLACK EPOXY PAINT PER SM80066/F
EXCEEDS STANDARD THRESHOLD (TML 1.55% > 1.0%, CVCM 0.11% > 0.10%) Category: Coatings, Conformal Coatings, Paints & Primers (PAINT)
Material Designation / Composition: CTL-15 BLACK EPOXY PAINT PER SM80066/F
GSFC Data Reference ID: GSFC23191 (Test Year: 1995)
Manufacturer: CTL — CHEMICAL TECHNOLOGY LABORATORIES, LOS ANGELES, CA
ASTM E595 Outgassing Test Results (24h at 125 °C in Vacuum, Collector at 25 °C): Total Mass Loss (TML) = 1.55% | Collected Volatile Condensable Material (CVCM) = 0.11% | Water Vapor Regained (WVR) = 0.4%
Cure Schedule (Pre-Test Conditioning): Step 1 (Time: 15M, Temp: 25 °C, Atm: AIR) → Step 2 (Time: 15M, Temp: 65 °C, Atm: AIR) → Step 3 (Time: 12H, Temp: 110 °C, Atm: E-5)
[GSFC10940] CTL-15 GLOSSY BLACK PAINT
EXCEEDS STANDARD THRESHOLD (TML 2.16% > 1.0%) Category: Coatings, Conformal Coatings, Paints & Primers (PAINT)
Material Designation / Composition: CTL-15 GLOSSY BLACK PAINT
GSFC Data Reference ID: GSFC10940 (Test Year: 1980)
Manufacturer: CTL — CHEMICAL TECHNOLOGY LABORATORIES, LOS ANGELES, CA
ASTM E595 Outgassing Test Results (24h at 125 °C in Vacuum, Collector at 25 °C): Total Mass Loss (TML) = 2.16% | Collected Volatile Condensable Material (CVCM) = 0.06% | Water Vapor Regained (WVR) = 0.35%
Cure Schedule (Pre-Test Conditioning): Step 1 (Time: 30M, Temp: 25 °C, Atm: AIR) → Step 2 (Time: 15M, Temp: 66 °C, Atm: AIR) → Step 3 (Time: 2H, Temp: 121 °C, Atm: AIR)
[GSFC11285] CTL-15 GLOSSY BLACK PAINT ONE COAT
EXCEEDS STANDARD THRESHOLD (TML 1.80% > 1.0%) Category: Coatings, Conformal Coatings, Paints & Primers (PAINT)
Material Designation / Composition: CTL-15 GLOSSY BLACK PAINT ONE COAT
GSFC Data Reference ID: GSFC11285 (Test Year: 1980)
Manufacturer: CTL — CHEMICAL TECHNOLOGY LABORATORIES, LOS ANGELES, CA
ASTM E595 Outgassing Test Results (24h at 125 °C in Vacuum, Collector at 25 °C): Total Mass Loss (TML) = 1.8% | Collected Volatile Condensable Material (CVCM) = 0.04% | Water Vapor Regained (WVR) = 0.55%
Cure Schedule (Pre-Test Conditioning): Step 1 (Time: 24H, Temp: 125 °C, Atm: AIR)
[GSFC11288] CTL-15 GLOSSY BLACK PAINT THREE COATS
EXCEEDS STANDARD THRESHOLD (TML 1.81% > 1.0%) Category: Coatings, Conformal Coatings, Paints & Primers (PAINT)
Material Designation / Composition: CTL-15 GLOSSY BLACK PAINT THREE COATS
GSFC Data Reference ID: GSFC11288 (Test Year: 1980)
Manufacturer: CTL — CHEMICAL TECHNOLOGY LABORATORIES, LOS ANGELES, CA
ASTM E595 Outgassing Test Results (24h at 125 °C in Vacuum, Collector at 25 °C): Total Mass Loss (TML) = 1.81% | Collected Volatile Condensable Material (CVCM) = 0.06% | Water Vapor Regained (WVR) = 0.51%
Cure Schedule (Pre-Test Conditioning): Step 1 (Time: 1H, Temp: 100 °C, Atm: AIR) → Step 2 (Time: 1H, Temp: 100 °C, Atm: AIR) → Step 3 (Time: 24H, Temp: 125 °C, Atm: AIR)
[GSFC02651] CTL-15 WHITE EPOXY PAINT BATCH 1694 HUGHES ACFT
EXCEEDS STANDARD THRESHOLD (TML 3.85% > 1.0%) Category: Coatings, Conformal Coatings, Paints & Primers (PAINT)
Material Designation / Composition: CTL-15 WHITE EPOXY PAINT BATCH 1694 HUGHES ACFT
GSFC Data Reference ID: GSFC02651 (Test Year: 1971)
Manufacturer: CTL — CHEMICAL TECHNOLOGY LABORATORIES, LOS ANGELES, CA
ASTM E595 Outgassing Test Results (24h at 125 °C in Vacuum, Collector at 25 °C): Total Mass Loss (TML) = 3.85% | Collected Volatile Condensable Material (CVCM) = 0% | Water Vapor Regained (WVR) = N/A%
Cure Schedule (Pre-Test Conditioning): Step 1 (Time: 15M, Temp: 25 °C, Atm: AIR) → Step 2 (Time: 15M, Temp: 66 °C, Atm: AIR) → Step 3 (Time: 4H, Temp: 66 °C, Atm: AIR)
[GSFC09104] CTL-15 WHITE EPOXY PAINT HUGHES ACFT
EXCEEDS STANDARD THRESHOLD (TML 2.60% > 1.0%) Category: Coatings, Conformal Coatings, Paints & Primers (PAINT)
Material Designation / Composition: CTL-15 WHITE EPOXY PAINT HUGHES ACFT
GSFC Data Reference ID: GSFC09104 (Test Year: 1978)
Manufacturer: CTL — CHEMICAL TECHNOLOGY LABORATORIES, LOS ANGELES, CA
ASTM E595 Outgassing Test Results (24h at 125 °C in Vacuum, Collector at 25 °C): Total Mass Loss (TML) = 2.6% | Collected Volatile Condensable Material (CVCM) = 0.1% | Water Vapor Regained (WVR) = 0.6%
Cure Schedule (Pre-Test Conditioning): Step 1 (Time: 12H, Temp: 125 °C, Atm: E-2)
[GSFC23002] CTL-15 WHITE EPOXY PAINT PER SM 80066/F
PASS — Meets NASA Standard Low-Outgassing Screening Criteria (TML ≤ 1.0%, CVCM ≤ 0.10%) Category: Coatings, Conformal Coatings, Paints & Primers (PAINT)
Material Designation / Composition: CTL-15 WHITE EPOXY PAINT PER SM 80066/F
GSFC Data Reference ID: GSFC23002 (Test Year: 1995)
Manufacturer: CTL — CHEMICAL TECHNOLOGY LABORATORIES, LOS ANGELES, CA
ASTM E595 Outgassing Test Results (24h at 125 °C in Vacuum, Collector at 25 °C): Total Mass Loss (TML) = 1% | Collected Volatile Condensable Material (CVCM) = 0.1% | Water Vapor Regained (WVR) = 0.39%
Cure Schedule (Pre-Test Conditioning): Step 1 (Time: 48H, Temp: 25 °C, Atm: AIR) → Step 2 (Time: 15M, Temp: 65 °C, Atm: AIR) → Step 3 (Time: 24H, Temp: 125 °C, Atm: E-6)
[GSFC22897] CTL-15 WHITE EPOXY PAINT PER SM80066/F
EXCEEDS STANDARD THRESHOLD (TML 6.80% > 1.0%, CVCM 0.63% > 0.10%) Category: Coatings, Conformal Coatings, Paints & Primers (PAINT)
Material Designation / Composition: CTL-15 WHITE EPOXY PAINT PER SM80066/F
GSFC Data Reference ID: GSFC22897 (Test Year: 1995)
Manufacturer: CTL — CHEMICAL TECHNOLOGY LABORATORIES, LOS ANGELES, CA
ASTM E595 Outgassing Test Results (24h at 125 °C in Vacuum, Collector at 25 °C): Total Mass Loss (TML) = 6.8% | Collected Volatile Condensable Material (CVCM) = 0.63% | Water Vapor Regained (WVR) = 0.6%
Cure Schedule (Pre-Test Conditioning): Step 1 (Time: 48H, Temp: 25 °C, Atm: AIR) → Step 2 (Time: 15M, Temp: 65 °C, Atm: AIR)
[GSFC23185] CTL-15 WHITE EPOXY PAINT PER SM80066/F
EXCEEDS STANDARD THRESHOLD (TML 2.16% > 1.0%) Category: Coatings, Conformal Coatings, Paints & Primers (PAINT)
Material Designation / Composition: CTL-15 WHITE EPOXY PAINT PER SM80066/F
GSFC Data Reference ID: GSFC23185 (Test Year: 1995)
Manufacturer: CTL — CHEMICAL TECHNOLOGY LABORATORIES, LOS ANGELES, CA
ASTM E595 Outgassing Test Results (24h at 125 °C in Vacuum, Collector at 25 °C): Total Mass Loss (TML) = 2.16% | Collected Volatile Condensable Material (CVCM) = 0.01% | Water Vapor Regained (WVR) = 0.48%
Cure Schedule (Pre-Test Conditioning): Step 1 (Time: 15M, Temp: 25 °C, Atm: AIR) → Step 2 (Time: 15M, Temp: 65 °C, Atm: AIR) → Step 3 (Time: 24H, Temp: 110 °C, Atm: E-5)
[GSFC23187] CTL-15 WHITE EPOXY PAINT PER SM80066/F
EXCEEDS STANDARD THRESHOLD (TML 2.20% > 1.0%, CVCM 0.19% > 0.10%) Category: Coatings, Conformal Coatings, Paints & Primers (PAINT)
Material Designation / Composition: CTL-15 WHITE EPOXY PAINT PER SM80066/F
GSFC Data Reference ID: GSFC23187 (Test Year: 1995)
Manufacturer: CTL — CHEMICAL TECHNOLOGY LABORATORIES, LOS ANGELES, CA
ASTM E595 Outgassing Test Results (24h at 125 °C in Vacuum, Collector at 25 °C): Total Mass Loss (TML) = 2.2% | Collected Volatile Condensable Material (CVCM) = 0.19% | Water Vapor Regained (WVR) = 0.46%
Cure Schedule (Pre-Test Conditioning): Step 1 (Time: 15M, Temp: 25 °C, Atm: AIR) → Step 2 (Time: 15M, Temp: 65 °C, Atm: AIR) → Step 3 (Time: 12H, Temp: 110 °C, Atm: E-5)
[GSFC04782] CUVERTIN 306 BLACK POLYURETHANE COATING
PASS — Meets NASA Standard Low-Outgassing Screening Criteria (TML ≤ 1.0%, CVCM ≤ 0.10%) Category: Coatings, Conformal Coatings, Paints & Primers (PAINT)
Material Designation / Composition: CUVERTIN 306 BLACK POLYURETHANE COATING
GSFC Data Reference ID: GSFC04782 (Test Year: 1973)
Manufacturer: HNC — Henkel & Cie, Germany
ASTM E595 Outgassing Test Results (24h at 125 °C in Vacuum, Collector at 25 °C): Total Mass Loss (TML) = 0.69% | Collected Volatile Condensable Material (CVCM) = 0.02% | Water Vapor Regained (WVR) = N/A%
Cure Schedule (Pre-Test Conditioning): Step 1 (Time: 14D, Temp: 25 °C, Atm: AIR)
[GSFC15340] CV-1144-0 CLEAR COATING/F
PASS — Meets NASA Standard Low-Outgassing Screening Criteria (TML ≤ 1.0%, CVCM ≤ 0.10%) Category: Coatings, Conformal Coatings, Paints & Primers (COATING)
Material Designation / Composition: CV-1144-0 CLEAR COATING/F
GSFC Data Reference ID: GSFC15340 (Test Year: 1986)
Manufacturer: MCG — MC GHAN NUSIL CORPORATION, CARPINTERIA, CA, SUBSIDIARY OF UNION CARBIDE
ASTM E595 Outgassing Test Results (24h at 125 °C in Vacuum, Collector at 25 °C): Total Mass Loss (TML) = 0.3% | Collected Volatile Condensable Material (CVCM) = 0% | Water Vapor Regained (WVR) = 0.02%
Cure Schedule (Pre-Test Conditioning): Step 1 (Time: 7D, Temp: 25 °C, Atm: AIR)
[GSFC15741] CV-1144-1 WHITE ONE PART SILICONE PAINT
PASS — Meets NASA Standard Low-Outgassing Screening Criteria (TML ≤ 1.0%, CVCM ≤ 0.10%) Category: Coatings, Conformal Coatings, Paints & Primers (PAINT)
Material Designation / Composition: CV-1144-1 WHITE ONE PART SILICONE PAINT
GSFC Data Reference ID: GSFC15741 (Test Year: 1986)
Manufacturer: MCG — MC GHAN NUSIL CORPORATION, CARPINTERIA, CA, SUBSIDIARY OF UNION CARBIDE
ASTM E595 Outgassing Test Results (24h at 125 °C in Vacuum, Collector at 25 °C): Total Mass Loss (TML) = 0.33% | Collected Volatile Condensable Material (CVCM) = 0.03% | Water Vapor Regained (WVR) = 0.02%
Cure Schedule (Pre-Test Conditioning): Step 1 (Time: 7D, Temp: 25 °C, Atm: AIR)
[GSFC15744] CV-1144-2 BLACK ONE PART SILICONE PAINT
PASS — Meets NASA Standard Low-Outgassing Screening Criteria (TML ≤ 1.0%, CVCM ≤ 0.10%) Category: Coatings, Conformal Coatings, Paints & Primers (PAINT)
Material Designation / Composition: CV-1144-2 BLACK ONE PART SILICONE PAINT
GSFC Data Reference ID: GSFC15744 (Test Year: 1986)
Manufacturer: MCG — MC GHAN NUSIL CORPORATION, CARPINTERIA, CA, SUBSIDIARY OF UNION CARBIDE
ASTM E595 Outgassing Test Results (24h at 125 °C in Vacuum, Collector at 25 °C): Total Mass Loss (TML) = 0.24% | Collected Volatile Condensable Material (CVCM) = 0.01% | Water Vapor Regained (WVR) = 0.01%
Cure Schedule (Pre-Test Conditioning): Step 1 (Time: 7D, Temp: 25 °C, Atm: AIR)
[GSFC05010] D-241-F3 SILICONE
EXCEEDS STANDARD THRESHOLD (TML 1.02% > 1.0%, CVCM 0.21% > 0.10%) Category: Coatings, Conformal Coatings, Paints & Primers (PAINT BASE)
Material Designation / Composition: D-241-F3 SILICONE
GSFC Data Reference ID: GSFC05010 (Test Year: 1973)
Manufacturer: MSF — MARSHALL SPACE FLIGIIT CENTER, IIUNTSVILLE, AL
ASTM E595 Outgassing Test Results (24h at 125 °C in Vacuum, Collector at 25 °C): Total Mass Loss (TML) = 1.02% | Collected Volatile Condensable Material (CVCM) = 0.21% | Water Vapor Regained (WVR) = N/A%
Cure Schedule (Pre-Test Conditioning): Step 1 (Time: 14D, Temp: 25 °C, Atm: AIR)
[GSFC11054] D4D CONDUCTIVE PAINT
EXCEEDS STANDARD THRESHOLD (TML 1.88% > 1.0%, CVCM 0.39% > 0.10%) Category: Coatings, Conformal Coatings, Paints & Primers (COND PAINT)
Material Designation / Composition: D4D CONDUCTIVE PAINT
GSFC Data Reference ID: GSFC11054 (Test Year: 1980)
Manufacturer: GEV — GENERAL ELECTRIC CO., REENTRY & ENVIRONMENTAL SYS, VALLEY FORGE, PA
ASTM E595 Outgassing Test Results (24h at 125 °C in Vacuum, Collector at 25 °C): Total Mass Loss (TML) = 1.88% | Collected Volatile Condensable Material (CVCM) = 0.39% | Water Vapor Regained (WVR) = 0.14%
Cure Schedule (Pre-Test Conditioning): Step 1 (Time: 48H, Temp: 66 °C, Atm: AIR)
[GSFC11213] D4D CONDUCTIVE PAINT
EXCEEDS STANDARD THRESHOLD (TML 1.57% > 1.0%, CVCM 0.34% > 0.10%) Category: Coatings, Conformal Coatings, Paints & Primers (COND PAINT)
Material Designation / Composition: D4D CONDUCTIVE PAINT
GSFC Data Reference ID: GSFC11213 (Test Year: 1980)
Manufacturer: GEV — GENERAL ELECTRIC CO., REENTRY & ENVIRONMENTAL SYS, VALLEY FORGE, PA
ASTM E595 Outgassing Test Results (24h at 125 °C in Vacuum, Collector at 25 °C): Total Mass Loss (TML) = 1.57% | Collected Volatile Condensable Material (CVCM) = 0.34% | Water Vapor Regained (WVR) = 0.07%
Cure Schedule (Pre-Test Conditioning): Step 1 (Time: 48H, Temp: 66 °C, Atm: AIR) → Step 2 (Time: 48H, Temp: 100 °C, Atm: AIR)
