Repository: Oht8wooWi8yait9n/outgassing

# NASA GSFC Spacecraft Materials Outgassing Database Mirror & Sitemap (`outgassing.nasa.gov`)

Automated static HTML mirror, structured JSONL/CSV dataset, 3-letter manufacturer code dictionary (`963` manufacturers from NASA RP-1124 Appendix A), and flat `<urlset>` XML sitemaps for the **NASA Goddard Space Flight Center (GSFC) Spacecraft Materials Outgassing Database** (`https://outgassing.nasa.gov` / `https://etd.gsfc.nasa.gov/capabilities/outgassing-database/`).

---

## 📊 Dataset Overview

| Metric | Value |
| :--- | :--- |
| **Upstream Authority** | NASA GSFC Engineering and Technology Directorate (ETD), Materials Engineering Branch (Code 541) |

File: catalog/coatings-paints-primers-p06.html (part 2 of 2)
NASA Outgassing Database: Coatings, Conformal Coatings, Paints & Primers (Part 6 of 17 — Records 501–600 of 1630)
ASTM E595 Outgassing Test Results (24h at 125 °C in Vacuum, Collector at 25 °C): Total Mass Loss (TML) = 0.46% | Collected Volatile Condensable Material (CVCM) = 0.15% | Water Vapor Regained (WVR) = 0.1%
Cure Schedule (Pre-Test Conditioning): Not specified / As received
[GSFC02985] DEGUSSA CONDUCTIVE SILVER PAINT 200
EXCEEDS STANDARD THRESHOLD (TML 1.84% > 1.0%) Category: Coatings, Conformal Coatings, Paints & Primers (PAINT)
Material Designation / Composition: DEGUSSA CONDUCTIVE SILVER PAINT 200
GSFC Data Reference ID: GSFC02985 (Test Year: 1971)
Manufacturer: ZZZ — MANUFACTURER UNKNOWN
ASTM E595 Outgassing Test Results (24h at 125 °C in Vacuum, Collector at 25 °C): Total Mass Loss (TML) = 1.84% | Collected Volatile Condensable Material (CVCM) = 0.02% | Water Vapor Regained (WVR) = N/A%
Cure Schedule (Pre-Test Conditioning): Step 1 (Time: 24H, Temp: 25 °C, Atm: AIR)
[GSFC08719] DENFLEX 1162 A/B AS 1/1 BW YELLOW FLEXIBLE EPOXY
EXCEEDS STANDARD THRESHOLD (TML 4.13% > 1.0%) Category: Coatings, Conformal Coatings, Paints & Primers (CONF COAT)
Material Designation / Composition: DENFLEX 1162 A/B AS 1/1 BW YELLOW FLEXIBLE EPOXY
GSFC Data Reference ID: GSFC08719 (Test Year: 1977)
Manufacturer: DNS — DENNIS CHEMICAL CO., ST LOUIS, MO, JOHN C DOLPll CO IS CODED JCD
ASTM E595 Outgassing Test Results (24h at 125 °C in Vacuum, Collector at 25 °C): Total Mass Loss (TML) = 4.13% | Collected Volatile Condensable Material (CVCM) = 0.06% | Water Vapor Regained (WVR) = 0.37%
Cure Schedule (Pre-Test Conditioning): Step 1 (Time: 105M, Temp: 66 °C, Atm: AIR)
[GSFC17100] DENFLEX 1169 A/B AS 1/1 BV CLEAR EPOXY/F
EXCEEDS STANDARD THRESHOLD (TML 1.50% > 1.0%) Category: Coatings, Conformal Coatings, Paints & Primers (CONF COAT)
Material Designation / Composition: DENFLEX 1169 A/B AS 1/1 BV CLEAR EPOXY/F
GSFC Data Reference ID: GSFC17100 (Test Year: 1988)
Manufacturer: DNS — DENNIS CHEMICAL CO., ST LOUIS, MO, JOHN C DOLPll CO IS CODED JCD
ASTM E595 Outgassing Test Results (24h at 125 °C in Vacuum, Collector at 25 °C): Total Mass Loss (TML) = 1.5% | Collected Volatile Condensable Material (CVCM) = 0.04% | Water Vapor Regained (WVR) = 0.05%
Cure Schedule (Pre-Test Conditioning): Step 1 (Time: 1.5H, Temp: 25 °C, Atm: AIR)
[GSFC01384] DENNIS 1162 A/B AS 1/1 BW LACQUER W/4600 THINNER
EXCEEDS STANDARD THRESHOLD (TML 4.29% > 1.0%, CVCM 0.16% > 0.10%) Category: Coatings, Conformal Coatings, Paints & Primers (LACQUER)
Material Designation / Composition: DENNIS 1162 A/B AS 1/1 BW LACQUER W/4600 THINNER
GSFC Data Reference ID: GSFC01384 (Test Year: 1969)
Manufacturer: DNS — DENNIS CHEMICAL CO., ST LOUIS, MO, JOHN C DOLPll CO IS CODED JCD
ASTM E595 Outgassing Test Results (24h at 125 °C in Vacuum, Collector at 25 °C): Total Mass Loss (TML) = 4.29% | Collected Volatile Condensable Material (CVCM) = 0.16% | Water Vapor Regained (WVR) = N/A%
Cure Schedule (Pre-Test Conditioning): Step 1 (Time: 24H, Temp: 25 °C, Atm: AIR)
[GSFC00003] DENNIS 1169/DC 3140 OVERCOAT
EXCEEDS STANDARD THRESHOLD (TML 2.70% > 1.0%, CVCM 0.90% > 0.10%) Category: Coatings, Conformal Coatings, Paints & Primers (COATING)
Material Designation / Composition: DENNIS 1169/DC 3140 OVERCOAT
GSFC Data Reference ID: GSFC00003 (Test Year: 1967)
Manufacturer: DNS — DENNIS CHEMICAL CO., ST LOUIS, MO, JOHN C DOLPll CO IS CODED JCD
ASTM E595 Outgassing Test Results (24h at 125 °C in Vacuum, Collector at 25 °C): Total Mass Loss (TML) = 2.7% | Collected Volatile Condensable Material (CVCM) = 0.9% | Water Vapor Regained (WVR) = N/A%
Cure Schedule (Pre-Test Conditioning): Step 1 (Time: 1H, Temp: 25 °C, Atm: AIR) → Step 2 (Time: 1H, Temp: 150 °C, Atm: AIR)
[GSFC02809] DER 332LC/VERSAMID 140 AS 35/30 BW EPOXY COATING
PASS — Meets NASA Standard Low-Outgassing Screening Criteria (TML ≤ 1.0%, CVCM ≤ 0.10%) Category: Coatings, Conformal Coatings, Paints & Primers (CONF COAT)
Material Designation / Composition: DER 332LC/VERSAMID 140 AS 35/30 BW EPOXY COATING
GSFC Data Reference ID: GSFC02809 (Test Year: 1971)
Manufacturer: DOW — DOW CHEMICAL CO., MIDLAND, MI
ASTM E595 Outgassing Test Results (24h at 125 °C in Vacuum, Collector at 25 °C): Total Mass Loss (TML) = 0.91% | Collected Volatile Condensable Material (CVCM) = 0.05% | Water Vapor Regained (WVR) = N/A%
Cure Schedule (Pre-Test Conditioning): Step 1 (Time: 3H, Temp: 71 °C, Atm: AIR)
[GSFC22117] DESOLITE 3471-2-113 UV CURE OPTICAL FIBER COATING
EXCEEDS STANDARD THRESHOLD (TML 3.85% > 1.0%, CVCM 0.21% > 0.10%) Category: Coatings, Conformal Coatings, Paints & Primers (COATING)
Material Designation / Composition: DESOLITE 3471-2-113 UV CURE OPTICAL FIBER COATING
GSFC Data Reference ID: GSFC22117 (Test Year: 1994)
Manufacturer: DSM — Manufacturer Code DSM
ASTM E595 Outgassing Test Results (24h at 125 °C in Vacuum, Collector at 25 °C): Total Mass Loss (TML) = 3.85% | Collected Volatile Condensable Material (CVCM) = 0.21% | Water Vapor Regained (WVR) = 0.46%
Cure Schedule (Pre-Test Conditioning): Not specified / As received
[GSFC27271] DESOLITE 950-200 UV CURE OPTICAL FIBER COATING
EXCEEDS STANDARD THRESHOLD (TML 4.38% > 1.0%, CVCM 0.28% > 0.10%) Category: Coatings, Conformal Coatings, Paints & Primers (COATING)
Material Designation / Composition: DESOLITE 950-200 UV CURE OPTICAL FIBER COATING
GSFC Data Reference ID: GSFC27271 (Test Year: 2000)
Manufacturer: DSM — Manufacturer Code DSM
ASTM E595 Outgassing Test Results (24h at 125 °C in Vacuum, Collector at 25 °C): Total Mass Loss (TML) = 4.38% | Collected Volatile Condensable Material (CVCM) = 0.28% | Water Vapor Regained (WVR) = 0.23%
Cure Schedule (Pre-Test Conditioning): Not specified / As received
[GSFC25333] DESOTO SERIES 420 A/B AS 1/1 BW POLYURETHANE PAINT/F
EXCEEDS STANDARD THRESHOLD (TML 2.55% > 1.0%, CVCM 1.05% > 0.10%) Category: Coatings, Conformal Coatings, Paints & Primers (PAINT)
Material Designation / Composition: DESOTO SERIES 420 A/B AS 1/1 BW POLYURETHANE PAINT/F
GSFC Data Reference ID: GSFC25333 (Test Year: 1998)
Manufacturer: COA — Manufacturer Code COA
ASTM E595 Outgassing Test Results (24h at 125 °C in Vacuum, Collector at 25 °C): Total Mass Loss (TML) = 2.55% | Collected Volatile Condensable Material (CVCM) = 1.05% | Water Vapor Regained (WVR) = 0.38%
Cure Schedule (Pre-Test Conditioning): Not specified / As received
[GSFC25336] DESOTO SERIES 420 A/B AS 1/1 BW POLYURETHANE PAINT/F
EXCEEDS STANDARD THRESHOLD (TML 1.52% > 1.0%, CVCM 0.86% > 0.10%) Category: Coatings, Conformal Coatings, Paints & Primers (PAINT)
Material Designation / Composition: DESOTO SERIES 420 A/B AS 1/1 BW POLYURETHANE PAINT/F
GSFC Data Reference ID: GSFC25336 (Test Year: 1998)
Manufacturer: COA — Manufacturer Code COA
ASTM E595 Outgassing Test Results (24h at 125 °C in Vacuum, Collector at 25 °C): Total Mass Loss (TML) = 1.52% | Collected Volatile Condensable Material (CVCM) = 0.86% | Water Vapor Regained (WVR) = 0.46%
Cure Schedule (Pre-Test Conditioning): Step 1 (Time: 24H, Temp: 110 °C, Atm: AIR)
[GSFC33955] DIFFUSE BLACK PVD COATING ON BLACK KAPTON
EXCEEDS STANDARD THRESHOLD (TML 1.40% > 1.0%) Category: Coatings, Conformal Coatings, Paints & Primers (COATING)
Material Designation / Composition: DIFFUSE BLACK PVD COATING ON BLACK KAPTON
GSFC Data Reference ID: GSFC33955 (Test Year: 2013)
Manufacturer: GSC — GODDARD SPACE FLIGHT CENTER, GREENBELT, MD
ASTM E595 Outgassing Test Results (24h at 125 °C in Vacuum, Collector at 25 °C): Total Mass Loss (TML) = 1.4% | Collected Volatile Condensable Material (CVCM) = 0% | Water Vapor Regained (WVR) = 0.9%
Cure Schedule (Pre-Test Conditioning): Not specified / As received
[GSFC20587] DK 36 DRI-KOTE GOLD EPOXY POWDER COATING
PASS — Meets NASA Standard Low-Outgassing Screening Criteria (TML ≤ 1.0%, CVCM ≤ 0.10%) Category: Coatings, Conformal Coatings, Paints & Primers (PWDR COATING)
Material Designation / Composition: DK 36 DRI-KOTE GOLD EPOXY POWDER COATING
GSFC Data Reference ID: GSFC20587 (Test Year: 1992)
Manufacturer: DEX — DEXTER CORP., MIDLAND DIV., HAYWARD, CA, ELECTRONIC MATERIALS DIV., OLEAN, NY
ASTM E595 Outgassing Test Results (24h at 125 °C in Vacuum, Collector at 25 °C): Total Mass Loss (TML) = 0.44% | Collected Volatile Condensable Material (CVCM) = 0.01% | Water Vapor Regained (WVR) = 0.11%
Cure Schedule (Pre-Test Conditioning): Step 1 (Time: 1H, Temp: 150 °C, Atm: AIR)
[GSFC17022] DK-15-02B GREEN EPOXY POWDER COATING-FLUIDIZED BED
PASS — Meets NASA Standard Low-Outgassing Screening Criteria (TML ≤ 1.0%, CVCM ≤ 0.10%) Category: Coatings, Conformal Coatings, Paints & Primers (PWDR COATING)
Material Designation / Composition: DK-15-02B GREEN EPOXY POWDER COATING-FLUIDIZED BED
GSFC Data Reference ID: GSFC17022 (Test Year: 1988)
Manufacturer: SOX — Manufacturer Code SOX
ASTM E595 Outgassing Test Results (24h at 125 °C in Vacuum, Collector at 25 °C): Total Mass Loss (TML) = 0.47% | Collected Volatile Condensable Material (CVCM) = 0% | Water Vapor Regained (WVR) = 0.22%
Cure Schedule (Pre-Test Conditioning): Step 1 (Time: 30M, Temp: 204 °C, Atm: AIR)
[GSFC19174] DK-1701 ORANGE POWDER COATING
EXCEEDS STANDARD THRESHOLD (TML 1.65% > 1.0%, CVCM 0.75% > 0.10%) Category: Coatings, Conformal Coatings, Paints & Primers (COATING)
Material Designation / Composition: DK-1701 ORANGE POWDER COATING
GSFC Data Reference ID: GSFC19174 (Test Year: 1990)
Manufacturer: SOX — Manufacturer Code SOX
ASTM E595 Outgassing Test Results (24h at 125 °C in Vacuum, Collector at 25 °C): Total Mass Loss (TML) = 1.65% | Collected Volatile Condensable Material (CVCM) = 0.75% | Water Vapor Regained (WVR) = 0.22%
Cure Schedule (Pre-Test Conditioning): Step 1 (Time: 45M, Temp: 127 °C, Atm: AIR) → Step 2 (Time: 2.5H, Temp: 154 °C, Atm: AIR)
[GSFC19177] DK-1701 ORANGE POWDER COATING
EXCEEDS STANDARD THRESHOLD (TML 1.89% > 1.0%, CVCM 0.96% > 0.10%) Category: Coatings, Conformal Coatings, Paints & Primers (COATING)
Material Designation / Composition: DK-1701 ORANGE POWDER COATING
GSFC Data Reference ID: GSFC19177 (Test Year: 1990)
Manufacturer: SOX — Manufacturer Code SOX
ASTM E595 Outgassing Test Results (24h at 125 °C in Vacuum, Collector at 25 °C): Total Mass Loss (TML) = 1.89% | Collected Volatile Condensable Material (CVCM) = 0.96% | Water Vapor Regained (WVR) = 0.19%
Cure Schedule (Pre-Test Conditioning): Step 1 (Time: 45M, Temp: 127 °C, Atm: AIR) → Step 2 (Time: 2.5H, Temp: 166 °C, Atm: AIR)
[GSFC19227] DK-1701 ORANGE POWDER COATING
EXCEEDS STANDARD THRESHOLD (TML 2.31% > 1.0%, CVCM 1.22% > 0.10%) Category: Coatings, Conformal Coatings, Paints & Primers (COATING)
Material Designation / Composition: DK-1701 ORANGE POWDER COATING
GSFC Data Reference ID: GSFC19227 (Test Year: 1990)
Manufacturer: SOX — Manufacturer Code SOX
ASTM E595 Outgassing Test Results (24h at 125 °C in Vacuum, Collector at 25 °C): Total Mass Loss (TML) = 2.31% | Collected Volatile Condensable Material (CVCM) = 1.22% | Water Vapor Regained (WVR) = 0.22%
Cure Schedule (Pre-Test Conditioning): Step 1 (Time: 45M, Temp: 127 °C, Atm: AIR) → Step 2 (Time: 2.5H, Temp: 154 °C, Atm: AIR)
[GSFC19229] DK-1701 ORANGE POWDER COATING
EXCEEDS STANDARD THRESHOLD (TML 2.25% > 1.0%, CVCM 1.27% > 0.10%) Category: Coatings, Conformal Coatings, Paints & Primers (COATING)
Material Designation / Composition: DK-1701 ORANGE POWDER COATING
GSFC Data Reference ID: GSFC19229 (Test Year: 1990)
Manufacturer: SOX — Manufacturer Code SOX
ASTM E595 Outgassing Test Results (24h at 125 °C in Vacuum, Collector at 25 °C): Total Mass Loss (TML) = 2.25% | Collected Volatile Condensable Material (CVCM) = 1.27% | Water Vapor Regained (WVR) = 0.2%
Cure Schedule (Pre-Test Conditioning): Step 1 (Time: 24H, Temp: 127 °C, Atm: AIR)
[GSFC19360] DK-1701 ORANGE POWDER COATING
EXCEEDS STANDARD THRESHOLD (TML 2.02% > 1.0%, CVCM 1.04% > 0.10%) Category: Coatings, Conformal Coatings, Paints & Primers (COATING)
Material Designation / Composition: DK-1701 ORANGE POWDER COATING
GSFC Data Reference ID: GSFC19360 (Test Year: 1990)
Manufacturer: SOX — Manufacturer Code SOX
ASTM E595 Outgassing Test Results (24h at 125 °C in Vacuum, Collector at 25 °C): Total Mass Loss (TML) = 2.02% | Collected Volatile Condensable Material (CVCM) = 1.04% | Water Vapor Regained (WVR) = 0.22%
Cure Schedule (Pre-Test Conditioning): Step 1 (Time: 45M, Temp: 127 °C, Atm: AIR) → Step 2 (Time: 2.5H, Temp: 154 °C, Atm: AIR) → Step 3 (Time: 168H, Temp: 127 °C, Atm: AIR) → Step 4 (Time: 24H, Temp: 60 °C, Atm: AIR)
[GSFC14932] DK-1705 BLUE POWDER COATING
EXCEEDS STANDARD THRESHOLD (CVCM 0.15% > 0.10%) Category: Coatings, Conformal Coatings, Paints & Primers (COATING)
Material Designation / Composition: DK-1705 BLUE POWDER COATING
GSFC Data Reference ID: GSFC14932 (Test Year: 1985)
Manufacturer: SOX — Manufacturer Code SOX
ASTM E595 Outgassing Test Results (24h at 125 °C in Vacuum, Collector at 25 °C): Total Mass Loss (TML) = 0.74% | Collected Volatile Condensable Material (CVCM) = 0.15% | Water Vapor Regained (WVR) = 0.3%
Cure Schedule (Pre-Test Conditioning): Step 1 (Time: 4H, Temp: 100 °C, Atm: AIR)
[GSFC15998] DK-18-05 EPOXY POWDER COATING YELLOW-GREEN
PASS — Meets NASA Standard Low-Outgassing Screening Criteria (TML ≤ 1.0%, CVCM ≤ 0.10%) Category: Coatings, Conformal Coatings, Paints & Primers (COATING)
Material Designation / Composition: DK-18-05 EPOXY POWDER COATING YELLOW-GREEN
GSFC Data Reference ID: GSFC15998 (Test Year: 1986)
Manufacturer: SOX — Manufacturer Code SOX
ASTM E595 Outgassing Test Results (24h at 125 °C in Vacuum, Collector at 25 °C): Total Mass Loss (TML) = 0.38% | Collected Volatile Condensable Material (CVCM) = 0.04% | Water Vapor Regained (WVR) = 0.23%
Cure Schedule (Pre-Test Conditioning): Step 1 (Time: 30M, Temp: 150 °C, Atm: AIR)
[GSFC16610] DK-18-0715 BLUE EPOXY POWDER COATING
PASS — Meets NASA Standard Low-Outgassing Screening Criteria (TML ≤ 1.0%, CVCM ≤ 0.10%) Category: Coatings, Conformal Coatings, Paints & Primers (PWDR COATING)
Material Designation / Composition: DK-18-0715 BLUE EPOXY POWDER COATING
GSFC Data Reference ID: GSFC16610 (Test Year: 1987)
Manufacturer: SOX — Manufacturer Code SOX
ASTM E595 Outgassing Test Results (24h at 125 °C in Vacuum, Collector at 25 °C): Total Mass Loss (TML) = 0.43% | Collected Volatile Condensable Material (CVCM) = 0.05% | Water Vapor Regained (WVR) = 0.19%
Cure Schedule (Pre-Test Conditioning): Step 1 (Time: 30M, Temp: 150 °C, Atm: AIR)
[GSFC19357] DK-9-05 MAIDA CAPACITOR COATING GOLD
PASS — Meets NASA Standard Low-Outgassing Screening Criteria (TML ≤ 1.0%, CVCM ≤ 0.10%) Category: Coatings, Conformal Coatings, Paints & Primers (COATING)
Material Designation / Composition: DK-9-05 MAIDA CAPACITOR COATING GOLD
GSFC Data Reference ID: GSFC19357 (Test Year: 1990)
Manufacturer: SOX — Manufacturer Code SOX
ASTM E595 Outgassing Test Results (24h at 125 °C in Vacuum, Collector at 25 °C): Total Mass Loss (TML) = 0.55% | Collected Volatile Condensable Material (CVCM) = 0.01% | Water Vapor Regained (WVR) = 0.23%
Cure Schedule (Pre-Test Conditioning): Step 1 (Time: 1H, Temp: 150 °C, Atm: AIR)
[GSFC32119] DK18-0913 COATING POWDER
EXCEEDS STANDARD THRESHOLD (CVCM 0.14% > 0.10%) Category: Coatings, Conformal Coatings, Paints & Primers (COATING POWDER)
Material Designation / Composition: DK18-0913 COATING POWDER
GSFC Data Reference ID: GSFC32119 (Test Year: 2010)
Manufacturer: SOX — Manufacturer Code SOX
ASTM E595 Outgassing Test Results (24h at 125 °C in Vacuum, Collector at 25 °C): Total Mass Loss (TML) = 0.69% | Collected Volatile Condensable Material (CVCM) = 0.14% | Water Vapor Regained (WVR) = 0.1%
Cure Schedule (Pre-Test Conditioning): Step 1 (Time: 1H, Temp: 150 °C, Atm: AIR)
[GSFC32137] DK18-0913 GR COATING POWDER
EXCEEDS STANDARD THRESHOLD (CVCM 0.13% > 0.10%) Category: Coatings, Conformal Coatings, Paints & Primers (COATING POWDER)
Material Designation / Composition: DK18-0913 GR COATING POWDER
GSFC Data Reference ID: GSFC32137 (Test Year: 2010)
Manufacturer: SOX — Manufacturer Code SOX
ASTM E595 Outgassing Test Results (24h at 125 °C in Vacuum, Collector at 25 °C): Total Mass Loss (TML) = 0.62% | Collected Volatile Condensable Material (CVCM) = 0.13% | Water Vapor Regained (WVR) = 0.17%
Cure Schedule (Pre-Test Conditioning): Step 1 (Time: 1H, Temp: 150 °C, Atm: AIR)
[GSFC32047] DK18-0985 POWDER COATING
PASS — Meets NASA Standard Low-Outgassing Screening Criteria (TML ≤ 1.0%, CVCM ≤ 0.10%) Category: Coatings, Conformal Coatings, Paints & Primers (POWDER COATING)
Material Designation / Composition: DK18-0985 POWDER COATING
GSFC Data Reference ID: GSFC32047 (Test Year: 2010)
Manufacturer: SOX — Manufacturer Code SOX
ASTM E595 Outgassing Test Results (24h at 125 °C in Vacuum, Collector at 25 °C): Total Mass Loss (TML) = 0.52% | Collected Volatile Condensable Material (CVCM) = 0.06% | Water Vapor Regained (WVR) = 0.19%
Cure Schedule (Pre-Test Conditioning): Step 1 (Time: 2H, Temp: 150 °C, Atm: AIR)
[GSFC22984] DK42 GOLD EPOXY COATING POWDER
PASS — Meets NASA Standard Low-Outgassing Screening Criteria (TML ≤ 1.0%, CVCM ≤ 0.10%) Category: Coatings, Conformal Coatings, Paints & Primers (COATING)
Material Designation / Composition: DK42 GOLD EPOXY COATING POWDER
GSFC Data Reference ID: GSFC22984 (Test Year: 1995)
Manufacturer: SOX — Manufacturer Code SOX
ASTM E595 Outgassing Test Results (24h at 125 °C in Vacuum, Collector at 25 °C): Total Mass Loss (TML) = 0.63% | Collected Volatile Condensable Material (CVCM) = 0.01% | Water Vapor Regained (WVR) = 0.31%
Cure Schedule (Pre-Test Conditioning): Step 1 (Time: 1H, Temp: 150 °C, Atm: AIR)
[GSFC22987] DK42-0969 EPOXY COATING POWDER
PASS — Meets NASA Standard Low-Outgassing Screening Criteria (TML ≤ 1.0%, CVCM ≤ 0.10%) Category: Coatings, Conformal Coatings, Paints & Primers (COATING)
Material Designation / Composition: DK42-0969 EPOXY COATING POWDER
GSFC Data Reference ID: GSFC22987 (Test Year: 1995)
Manufacturer: SOX — Manufacturer Code SOX
ASTM E595 Outgassing Test Results (24h at 125 °C in Vacuum, Collector at 25 °C): Total Mass Loss (TML) = 0.65% | Collected Volatile Condensable Material (CVCM) = 0% | Water Vapor Regained (WVR) = 0.22%
Cure Schedule (Pre-Test Conditioning): Step 1 (Time: 1H, Temp: 150 °C, Atm: AIR)
[SRI10806] DORYL B109-4 DIPHENYL OXIDE
EXCEEDS STANDARD THRESHOLD (CVCM 0.15% > 0.10%) Category: Coatings, Conformal Coatings, Paints & Primers (COATING)
Material Designation / Composition: DORYL B109-4 DIPHENYL OXIDE
GSFC Data Reference ID: SRI10806 (Test Year: 1964)
Manufacturer: WEC — WESTINGIIOUSE ELECTRIC CORP., MICARTA DIV., itAMPTON, SC
ASTM E595 Outgassing Test Results (24h at 125 °C in Vacuum, Collector at 25 °C): Total Mass Loss (TML) = 0.3% | Collected Volatile Condensable Material (CVCM) = 0.15% | Water Vapor Regained (WVR) = N/A%
Cure Schedule (Pre-Test Conditioning): Step 1 (Time: 2H, Temp: 250 °C, Atm: AIR)
[SRI10807] DORYL B109-5 DIPHENYL OXIDE
EXCEEDS STANDARD THRESHOLD (CVCM 0.14% > 0.10%) Category: Coatings, Conformal Coatings, Paints & Primers (COATING)
Material Designation / Composition: DORYL B109-5 DIPHENYL OXIDE
GSFC Data Reference ID: SRI10807 (Test Year: 1964)
Manufacturer: WEC — WESTINGIIOUSE ELECTRIC CORP., MICARTA DIV., itAMPTON, SC
ASTM E595 Outgassing Test Results (24h at 125 °C in Vacuum, Collector at 25 °C): Total Mass Loss (TML) = 0.18% | Collected Volatile Condensable Material (CVCM) = 0.14% | Water Vapor Regained (WVR) = N/A%
Cure Schedule (Pre-Test Conditioning): Step 1 (Time: 2H, Temp: 250 °C, Atm: AIR)
[GSFC29794] DOW CORNING 1200 RTV PRIME COAT, RED
EXCEEDS STANDARD THRESHOLD (TML 8.49% > 1.0%, CVCM 0.16% > 0.10%) Category: Coatings, Conformal Coatings, Paints & Primers (PRIMER)
Material Designation / Composition: DOW CORNING 1200 RTV PRIME COAT, RED
GSFC Data Reference ID: GSFC29794 (Test Year: 2006)
Manufacturer: DCC — DOW CORNING CORP., MIDLAND, MI
ASTM E595 Outgassing Test Results (24h at 125 °C in Vacuum, Collector at 25 °C): Total Mass Loss (TML) = 8.49% | Collected Volatile Condensable Material (CVCM) = 0.16% | Water Vapor Regained (WVR) = 2.02%
Cure Schedule (Pre-Test Conditioning): Not specified / As received
[GSFC29830] DOW CORNING 1200 RTV PRIME COAT, RED
EXCEEDS STANDARD THRESHOLD (TML 12.03% > 1.0%) Category: Coatings, Conformal Coatings, Paints & Primers (PRIMER FOR SEALANT)
Material Designation / Composition: DOW CORNING 1200 RTV PRIME COAT, RED
GSFC Data Reference ID: GSFC29830 (Test Year: 2006)
Manufacturer: DCC — DOW CORNING CORP., MIDLAND, MI
ASTM E595 Outgassing Test Results (24h at 125 °C in Vacuum, Collector at 25 °C): Total Mass Loss (TML) = 12.03% | Collected Volatile Condensable Material (CVCM) = 0.08% | Water Vapor Regained (WVR) = 2.96%
Cure Schedule (Pre-Test Conditioning): Not specified / As received
[GSFC30586] DOW CORNING DC937 VARNISH
EXCEEDS STANDARD THRESHOLD (TML 1.30% > 1.0%, CVCM 0.32% > 0.10%) Category: Coatings, Conformal Coatings, Paints & Primers (VARNISH)
Material Designation / Composition: DOW CORNING DC937 VARNISH
GSFC Data Reference ID: GSFC30586 (Test Year: 2008)
Manufacturer: DOW — DOW CHEMICAL CO., MIDLAND, MI
ASTM E595 Outgassing Test Results (24h at 125 °C in Vacuum, Collector at 25 °C): Total Mass Loss (TML) = 1.3% | Collected Volatile Condensable Material (CVCM) = 0.32% | Water Vapor Regained (WVR) = 0.08%
Cure Schedule (Pre-Test Conditioning): Step 1 (Time: 12H, Temp: 25 °C, Atm: AIR) → Step 2 (Time: 12H, Temp: 150 °C, Atm: AIR) → Step 3 (Time: 12H, Temp: 200 °C, Atm: AIR)
[GSFC28975] DRITZ FRAY CHECK LIQUID SEAM SEALANT
EXCEEDS STANDARD THRESHOLD (TML 6.52% > 1.0%, CVCM 0.21% > 0.10%) Category: Coatings, Conformal Coatings, Paints & Primers (COATING)
Material Designation / Composition: DRITZ FRAY CHECK LIQUID SEAM SEALANT
GSFC Data Reference ID: GSFC28975 (Test Year: 2004)
Manufacturer: PDZ — Manufacturer Code PDZ
ASTM E595 Outgassing Test Results (24h at 125 °C in Vacuum, Collector at 25 °C): Total Mass Loss (TML) = 6.52% | Collected Volatile Condensable Material (CVCM) = 0.21% | Water Vapor Regained (WVR) = 2.49%
Cure Schedule (Pre-Test Conditioning): Step 1 (Time: 24H, Temp: 25 °C, Atm: AIR)
[GSFC03183] DUPONT 4817 CONDUCTIVE SILVER PAINT
EXCEEDS STANDARD THRESHOLD (TML 3.84% > 1.0%) Category: Coatings, Conformal Coatings, Paints & Primers (COND PAINT)
Material Designation / Composition: DUPONT 4817 CONDUCTIVE SILVER PAINT
GSFC Data Reference ID: GSFC03183 (Test Year: 1971)
Manufacturer: DUP — E I DUPONT DE NEMOURS AND CO., INC., WILMINGTON, DE, ELASTOMER CHEMICALS DEPARTMENT, FABRICS AND FINISItES DEPARTMENT, FILM DEPARTMENT, PLASTICS DEPARTMENT
ASTM E595 Outgassing Test Results (24h at 125 °C in Vacuum, Collector at 25 °C): Total Mass Loss (TML) = 3.84% | Collected Volatile Condensable Material (CVCM) = 0.04% | Water Vapor Regained (WVR) = N/A%
Cure Schedule (Pre-Test Conditioning): Step 1 (Time: 24H, Temp: 25 °C, Atm: AIR)
[GSFC02643] DUPONT 4922 A/B AS 1/1 BW COND SILVER PAINT
PASS — Meets NASA Standard Low-Outgassing Screening Criteria (TML ≤ 1.0%, CVCM ≤ 0.10%) Category: Coatings, Conformal Coatings, Paints & Primers (COND PAINT)
Material Designation / Composition: DUPONT 4922 A/B AS 1/1 BW COND SILVER PAINT
GSFC Data Reference ID: GSFC02643 (Test Year: 1971)
Manufacturer: DUP — E I DUPONT DE NEMOURS AND CO., INC., WILMINGTON, DE, ELASTOMER CHEMICALS DEPARTMENT, FABRICS AND FINISItES DEPARTMENT, FILM DEPARTMENT, PLASTICS DEPARTMENT
ASTM E595 Outgassing Test Results (24h at 125 °C in Vacuum, Collector at 25 °C): Total Mass Loss (TML) = 0.61% | Collected Volatile Condensable Material (CVCM) = 0% | Water Vapor Regained (WVR) = N/A%
Cure Schedule (Pre-Test Conditioning): Step 1 (Time: 15M, Temp: 66 °C, Atm: AIR) → Step 2 (Time: 48H, Temp: 99 °C, Atm: AIR)
[GSFC13383] DUPONT BLUE LACQUER 43907-LHX/DETZLER PRIMER DZL-32
EXCEEDS STANDARD THRESHOLD (TML 4.42% > 1.0%, CVCM 0.66% > 0.10%) Category: Coatings, Conformal Coatings, Paints & Primers (PAINT SYSTEM)
Material Designation / Composition: DUPONT BLUE LACQUER 43907-LHX/DETZLER PRIMER DZL-32
GSFC Data Reference ID: GSFC13383 (Test Year: 1983)
Manufacturer: DUP — E I DUPONT DE NEMOURS AND CO., INC., WILMINGTON, DE, ELASTOMER CHEMICALS DEPARTMENT, FABRICS AND FINISItES DEPARTMENT, FILM DEPARTMENT, PLASTICS DEPARTMENT
ASTM E595 Outgassing Test Results (24h at 125 °C in Vacuum, Collector at 25 °C): Total Mass Loss (TML) = 4.42% | Collected Volatile Condensable Material (CVCM) = 0.66% | Water Vapor Regained (WVR) = 0.16%
Cure Schedule (Pre-Test Conditioning): Step 1 (Time: 6H, Temp: 70 °C, Atm: AIR)
[GSFC13386] DUPONT RED LACQUER 8571-LHX/DETZLER PRIMER DZL-32
EXCEEDS STANDARD THRESHOLD (TML 4.57% > 1.0%, CVCM 0.71% > 0.10%) Category: Coatings, Conformal Coatings, Paints & Primers (PAINT SYSTEM)
Material Designation / Composition: DUPONT RED LACQUER 8571-LHX/DETZLER PRIMER DZL-32
GSFC Data Reference ID: GSFC13386 (Test Year: 1983)
Manufacturer: DUP — E I DUPONT DE NEMOURS AND CO., INC., WILMINGTON, DE, ELASTOMER CHEMICALS DEPARTMENT, FABRICS AND FINISItES DEPARTMENT, FILM DEPARTMENT, PLASTICS DEPARTMENT
ASTM E595 Outgassing Test Results (24h at 125 °C in Vacuum, Collector at 25 °C): Total Mass Loss (TML) = 4.57% | Collected Volatile Condensable Material (CVCM) = 0.71% | Water Vapor Regained (WVR) = 0.14%
Cure Schedule (Pre-Test Conditioning): Step 1 (Time: 6H, Temp: 70 °C, Atm: AIR)
[GSFC26167] DURA CLAD INDUSTRIAL COATING ALKYD ENAMEL/12-982/F
EXCEEDS STANDARD THRESHOLD (TML 2.98% > 1.0%, CVCM 0.37% > 0.10%) Category: Coatings, Conformal Coatings, Paints & Primers (PAINT)
Material Designation / Composition: DURA CLAD INDUSTRIAL COATING ALKYD ENAMEL/12-982/F
GSFC Data Reference ID: GSFC26167 (Test Year: 1999)
Manufacturer: DUR — Manufacturer Code DUR
ASTM E595 Outgassing Test Results (24h at 125 °C in Vacuum, Collector at 25 °C): Total Mass Loss (TML) = 2.98% | Collected Volatile Condensable Material (CVCM) = 0.37% | Water Vapor Regained (WVR) = 0.11%
Cure Schedule (Pre-Test Conditioning): Not specified / As received
[GSFC12820] DURACORE COATING
EXCEEDS STANDARD THRESHOLD (TML 5.92% > 1.0%, CVCM 0.51% > 0.10%) Category: Coatings, Conformal Coatings, Paints & Primers (COATING)
Material Designation / Composition: DURACORE COATING
GSFC Data Reference ID: GSFC12820 (Test Year: 1983)
Manufacturer: ACC — AMERICAN CYANAMID COMPANY, BLOOMINGDALE DEPARTMENT, HAVRE DE GRACE, MD, FORMICA CORP., CINCINNATI, OH, PLASTICS & RESIN DIV., WALLINGFORD, CT
ASTM E595 Outgassing Test Results (24h at 125 °C in Vacuum, Collector at 25 °C): Total Mass Loss (TML) = 5.92% | Collected Volatile Condensable Material (CVCM) = 0.51% | Water Vapor Regained (WVR) = 2.37%
Cure Schedule (Pre-Test Conditioning): Step 1 (Time: 15M, Temp: 25 °C, Atm: AIR) → Step 2 (Time: 1M, Temp: 52 °C, Atm: AIR) → Step 3 (Time: 1H, Temp: 191 °C, Atm: AIR)
[GSFC12904] DURACORE COATING ON ALUM FOIL FROM PROCESS
EXCEEDS STANDARD THRESHOLD (CVCM 0.26% > 0.10%) Category: Coatings, Conformal Coatings, Paints & Primers (COATING)
Material Designation / Composition: DURACORE COATING ON ALUM FOIL FROM PROCESS
GSFC Data Reference ID: GSFC12904 (Test Year: 1983)
Manufacturer: ACC — AMERICAN CYANAMID COMPANY, BLOOMINGDALE DEPARTMENT, HAVRE DE GRACE, MD, FORMICA CORP., CINCINNATI, OH, PLASTICS & RESIN DIV., WALLINGFORD, CT
ASTM E595 Outgassing Test Results (24h at 125 °C in Vacuum, Collector at 25 °C): Total Mass Loss (TML) = 0.74% | Collected Volatile Condensable Material (CVCM) = 0.26% | Water Vapor Regained (WVR) = 0.45%
Cure Schedule (Pre-Test Conditioning): Step 1 (Time: 1H, Temp: 177 °C, Atm: AIR)
[GSFC12838] DURACORE XTALS - DEHYDRATED FROM LIQUID NO TML VALUE
PASS — Meets NASA Standard Low-Outgassing Screening Criteria (TML ≤ 1.0%, CVCM ≤ 0.10%) Category: Coatings, Conformal Coatings, Paints & Primers (COATING)
Material Designation / Composition: DURACORE XTALS - DEHYDRATED FROM LIQUID NO TML VALUE
GSFC Data Reference ID: GSFC12838 (Test Year: 1983)
Manufacturer: ACC — AMERICAN CYANAMID COMPANY, BLOOMINGDALE DEPARTMENT, HAVRE DE GRACE, MD, FORMICA CORP., CINCINNATI, OH, PLASTICS & RESIN DIV., WALLINGFORD, CT
ASTM E595 Outgassing Test Results (24h at 125 °C in Vacuum, Collector at 25 °C): Total Mass Loss (TML) = 0% | Collected Volatile Condensable Material (CVCM) = 0.02% | Water Vapor Regained (WVR) = 0%
Cure Schedule (Pre-Test Conditioning): Not specified / As received
[GSFC10191] DURAFILM 300 SERIES ENAMEL
PASS — Meets NASA Standard Low-Outgassing Screening Criteria (TML ≤ 1.0%, CVCM ≤ 0.10%) Category: Coatings, Conformal Coatings, Paints & Primers (COATING)
Material Designation / Composition: DURAFILM 300 SERIES ENAMEL
GSFC Data Reference ID: GSFC10191 (Test Year: 1979)
Manufacturer: ADF — AMERICAN DURAFILM CO., INC., NEWTON LOWER FALLS, MA
ASTM E595 Outgassing Test Results (24h at 125 °C in Vacuum, Collector at 25 °C): Total Mass Loss (TML) = 0.33% | Collected Volatile Condensable Material (CVCM) = 0.01% | Water Vapor Regained (WVR) = 0.25%
Cure Schedule (Pre-Test Conditioning): Step 1 (Time: 20M, Temp: 149 °C, Atm: AIR) → Step 2 (Time: 20M, Temp: 149 °C, Atm: AIR) → Step 3 (Time: 20M, Temp: 260 °C, Atm: AIR)
[GSFC26110] DURAFLECT WHITE REFLECTANCE COATING/F
PASS — Meets NASA Standard Low-Outgassing Screening Criteria (TML ≤ 1.0%, CVCM ≤ 0.10%) Category: Coatings, Conformal Coatings, Paints & Primers (OPTICAL COATING)
Material Designation / Composition: DURAFLECT WHITE REFLECTANCE COATING/F
GSFC Data Reference ID: GSFC26110 (Test Year: 1999)
Manufacturer: LAB — LABSPHERE, NORTH SUTTON, NH
ASTM E595 Outgassing Test Results (24h at 125 °C in Vacuum, Collector at 25 °C): Total Mass Loss (TML) = 0.07% | Collected Volatile Condensable Material (CVCM) = 0.01% | Water Vapor Regained (WVR) = 0.01%
Cure Schedule (Pre-Test Conditioning): Not specified / As received
[GSFC02200] DURALAC BLACK ENAMEL-LUSTERLESS
EXCEEDS STANDARD THRESHOLD (TML 2.70% > 1.0%, CVCM 0.21% > 0.10%) Category: Coatings, Conformal Coatings, Paints & Primers (PAINT)
Material Designation / Composition: DURALAC BLACK ENAMEL-LUSTERLESS
GSFC Data Reference ID: GSFC02200 (Test Year: 1970)
Manufacturer: NLC — NATIONAL LEAD CO., NEW YORK, NY
ASTM E595 Outgassing Test Results (24h at 125 °C in Vacuum, Collector at 25 °C): Total Mass Loss (TML) = 2.7% | Collected Volatile Condensable Material (CVCM) = 0.21% | Water Vapor Regained (WVR) = N/A%
Cure Schedule (Pre-Test Conditioning): Step 1 (Time: 1H, Temp: 121 °C, Atm: AIR)
[GSFC28636] DURON 04-123 INTERIOR ACRYLIC UNCERCOAT, WHITE/F
EXCEEDS STANDARD THRESHOLD (TML 3.79% > 1.0%, CVCM 0.54% > 0.10%) Category: Coatings, Conformal Coatings, Paints & Primers (PRIMER)
Material Designation / Composition: DURON 04-123 INTERIOR ACRYLIC UNCERCOAT, WHITE/F
GSFC Data Reference ID: GSFC28636 (Test Year: 2004)
Manufacturer: DUR — Manufacturer Code DUR
ASTM E595 Outgassing Test Results (24h at 125 °C in Vacuum, Collector at 25 °C): Total Mass Loss (TML) = 3.79% | Collected Volatile Condensable Material (CVCM) = 0.54% | Water Vapor Regained (WVR) = 0.35%
Cure Schedule (Pre-Test Conditioning): Not specified / As received
[GSFC28639] DURON DURA CLAD 914, PRE CATALYZED ACRLIC EPOXY GLOSS/F
EXCEEDS STANDARD THRESHOLD (TML 5.19% > 1.0%, CVCM 0.82% > 0.10%) Category: Coatings, Conformal Coatings, Paints & Primers (PAINT)
Material Designation / Composition: DURON DURA CLAD 914, PRE CATALYZED ACRLIC EPOXY GLOSS/F
GSFC Data Reference ID: GSFC28639 (Test Year: 2004)
Manufacturer: DUR — Manufacturer Code DUR
ASTM E595 Outgassing Test Results (24h at 125 °C in Vacuum, Collector at 25 °C): Total Mass Loss (TML) = 5.19% | Collected Volatile Condensable Material (CVCM) = 0.82% | Water Vapor Regained (WVR) = 0.29%
Cure Schedule (Pre-Test Conditioning): Not specified / As received
[GSFC03628] DUTCH BOY RED ENAMEL 756
EXCEEDS STANDARD THRESHOLD (CVCM 0.33% > 0.10%) Category: Coatings, Conformal Coatings, Paints & Primers (PAINT)
Material Designation / Composition: DUTCH BOY RED ENAMEL 756
GSFC Data Reference ID: GSFC03628 (Test Year: 1972)
Manufacturer: NLC — NATIONAL LEAD CO., NEW YORK, NY
ASTM E595 Outgassing Test Results (24h at 125 °C in Vacuum, Collector at 25 °C): Total Mass Loss (TML) = 0.94% | Collected Volatile Condensable Material (CVCM) = 0.33% | Water Vapor Regained (WVR) = N/A%
Cure Schedule (Pre-Test Conditioning): Step 1 (Time: 16H, Temp: 125 °C, Atm: AIR)
[GSFC33220] DYKEM/BRITE-MARK BLACK 84002
EXCEEDS STANDARD THRESHOLD (TML 5.72% > 1.0%, CVCM 0.67% > 0.10%) Category: Coatings, Conformal Coatings, Paints & Primers (PAINT MARKER)
Material Designation / Composition: DYKEM/BRITE-MARK BLACK 84002
GSFC Data Reference ID: GSFC33220 (Test Year: 2012)
Manufacturer: DYK — Manufacturer Code DYK
ASTM E595 Outgassing Test Results (24h at 125 °C in Vacuum, Collector at 25 °C): Total Mass Loss (TML) = 5.72% | Collected Volatile Condensable Material (CVCM) = 0.67% | Water Vapor Regained (WVR) = 0.65%
Cure Schedule (Pre-Test Conditioning): Not specified / As received
[GSFC33223] DYKEM/BRITE-MARK WHITE 84003
EXCEEDS STANDARD THRESHOLD (TML 3.63% > 1.0%, CVCM 0.43% > 0.10%) Category: Coatings, Conformal Coatings, Paints & Primers (PAINT MARKER)
Material Designation / Composition: DYKEM/BRITE-MARK WHITE 84003
GSFC Data Reference ID: GSFC33223 (Test Year: 2012)
Manufacturer: DYK — Manufacturer Code DYK
ASTM E595 Outgassing Test Results (24h at 125 °C in Vacuum, Collector at 25 °C): Total Mass Loss (TML) = 3.63% | Collected Volatile Condensable Material (CVCM) = 0.43% | Water Vapor Regained (WVR) = 0.41%
Cure Schedule (Pre-Test Conditioning): Not specified / As received
[GSFC33160] DYKEM/BRITE-MARK YELLOW 84004
EXCEEDS STANDARD THRESHOLD (TML 5.27% > 1.0%, CVCM 0.55% > 0.10%) Category: Coatings, Conformal Coatings, Paints & Primers (PAINT MARKER)
Material Designation / Composition: DYKEM/BRITE-MARK YELLOW 84004
GSFC Data Reference ID: GSFC33160 (Test Year: 2012)
Manufacturer: DYK — Manufacturer Code DYK
ASTM E595 Outgassing Test Results (24h at 125 °C in Vacuum, Collector at 25 °C): Total Mass Loss (TML) = 5.27% | Collected Volatile Condensable Material (CVCM) = 0.55% | Water Vapor Regained (WVR) = 0.21%
Cure Schedule (Pre-Test Conditioning): Not specified / As received
[GSFC02827] E-KOTE 3030 CONDUCTIVE ACRYLIC PAINT
PASS — Meets NASA Standard Low-Outgassing Screening Criteria (TML ≤ 1.0%, CVCM ≤ 0.10%) Category: Coatings, Conformal Coatings, Paints & Primers (COND PAINT)
Material Designation / Composition: E-KOTE 3030 CONDUCTIVE ACRYLIC PAINT
GSFC Data Reference ID: GSFC02827 (Test Year: 1971)
Manufacturer: EPO — EPOXY PRODUCTS CO., IRVINGTON, NJ
ASTM E595 Outgassing Test Results (24h at 125 °C in Vacuum, Collector at 25 °C): Total Mass Loss (TML) = 0.76% | Collected Volatile Condensable Material (CVCM) = 0.05% | Water Vapor Regained (WVR) = N/A%
Cure Schedule (Pre-Test Conditioning): Step 1 (Time: 1H, Temp: 66 °C, Atm: AIR) → Step 2 (Time: 24H, Temp: 25 °C, Atm: AIR)
[GSFC03808] E-KOTE 40 COND SILVER PAINT/ACRYLIC
EXCEEDS STANDARD THRESHOLD (TML 3.32% > 1.0%) Category: Coatings, Conformal Coatings, Paints & Primers (COND PAINT)
Material Designation / Composition: E-KOTE 40 COND SILVER PAINT/ACRYLIC
GSFC Data Reference ID: GSFC03808 (Test Year: 1972)
Manufacturer: EPO — EPOXY PRODUCTS CO., IRVINGTON, NJ
ASTM E595 Outgassing Test Results (24h at 125 °C in Vacuum, Collector at 25 °C): Total Mass Loss (TML) = 3.32% | Collected Volatile Condensable Material (CVCM) = 0.1% | Water Vapor Regained (WVR) = N/A%
Cure Schedule (Pre-Test Conditioning): Step 1 (Time: 16H, Temp: 25 °C, Atm: AIR) → Step 2 (Time: 24H, Temp: 60 °C, Atm: AIR)
[GSFC08498] EA 9203 ONE COMPONENT PRIMER FOR EPOXY
EXCEEDS STANDARD THRESHOLD (TML 19.65% > 1.0%, CVCM 1.96% > 0.10%) Category: Coatings, Conformal Coatings, Paints & Primers (PRIMER)
Material Designation / Composition: EA 9203 ONE COMPONENT PRIMER FOR EPOXY
GSFC Data Reference ID: GSFC08498 (Test Year: 1977)
Manufacturer: HYS — HYSOL ENGINEERING ADIIESIVES, SEABROOK, NH, HYSOL AEROSPACE PRODUCTS, PITTSBURG, CA, DEXTER AEROSPACE MATERIALS DIVISION
ASTM E595 Outgassing Test Results (24h at 125 °C in Vacuum, Collector at 25 °C): Total Mass Loss (TML) = 19.65% | Collected Volatile Condensable Material (CVCM) = 1.96% | Water Vapor Regained (WVR) = 7.37%
Cure Schedule (Pre-Test Conditioning): Step 1 (Time: 1H, Temp: 25 °C, Atm: AIR)
[GSFC10592] EA 934 A/B AS 100/33 BW GRAY EPOXY
PASS — Meets NASA Standard Low-Outgassing Screening Criteria (TML ≤ 1.0%, CVCM ≤ 0.10%) Category: Coatings, Conformal Coatings, Paints & Primers (COATING)
Material Designation / Composition: EA 934 A/B AS 100/33 BW GRAY EPOXY
GSFC Data Reference ID: GSFC10592 (Test Year: 1979)
Manufacturer: HYS — HYSOL ENGINEERING ADIIESIVES, SEABROOK, NH, HYSOL AEROSPACE PRODUCTS, PITTSBURG, CA, DEXTER AEROSPACE MATERIALS DIVISION
ASTM E595 Outgassing Test Results (24h at 125 °C in Vacuum, Collector at 25 °C): Total Mass Loss (TML) = 0.79% | Collected Volatile Condensable Material (CVCM) = 0.01% | Water Vapor Regained (WVR) = 0.49%
Cure Schedule (Pre-Test Conditioning): Step 1 (Time: 7D, Temp: 25 °C, Atm: AIR) → Step 2 (Time: 24H, Temp: 60 °C, Atm: AIR)
[GSFC10601] EA 934 A/B AS 100/33 BW GRAY EPOXY
EXCEEDS STANDARD THRESHOLD (TML 1.07% > 1.0%) Category: Coatings, Conformal Coatings, Paints & Primers (COATING)
Material Designation / Composition: EA 934 A/B AS 100/33 BW GRAY EPOXY
GSFC Data Reference ID: GSFC10601 (Test Year: 1979)
Manufacturer: HYS — HYSOL ENGINEERING ADIIESIVES, SEABROOK, NH, HYSOL AEROSPACE PRODUCTS, PITTSBURG, CA, DEXTER AEROSPACE MATERIALS DIVISION
ASTM E595 Outgassing Test Results (24h at 125 °C in Vacuum, Collector at 25 °C): Total Mass Loss (TML) = 1.07% | Collected Volatile Condensable Material (CVCM) = 0.01% | Water Vapor Regained (WVR) = 0.46%
Cure Schedule (Pre-Test Conditioning): Step 1 (Time: 30D, Temp: 25 °C, Atm: AIR)
[GSFC10595] EA 934 A/B AS 100/73 BW GRAY EPOXY
EXCEEDS STANDARD THRESHOLD (TML 2.20% > 1.0%, CVCM 0.19% > 0.10%) Category: Coatings, Conformal Coatings, Paints & Primers (COATING)
Material Designation / Composition: EA 934 A/B AS 100/73 BW GRAY EPOXY
GSFC Data Reference ID: GSFC10595 (Test Year: 1979)
Manufacturer: HYS — HYSOL ENGINEERING ADIIESIVES, SEABROOK, NH, HYSOL AEROSPACE PRODUCTS, PITTSBURG, CA, DEXTER AEROSPACE MATERIALS DIVISION
ASTM E595 Outgassing Test Results (24h at 125 °C in Vacuum, Collector at 25 °C): Total Mass Loss (TML) = 2.2% | Collected Volatile Condensable Material (CVCM) = 0.19% | Water Vapor Regained (WVR) = 0.74%
Cure Schedule (Pre-Test Conditioning): Step 1 (Time: 7D, Temp: 25 °C, Atm: AIR) → Step 2 (Time: 24H, Temp: 60 °C, Atm: AIR)
[GSFC10604] EA 934 A/B AS 100/73 BW GRAY EPOXY
EXCEEDS STANDARD THRESHOLD (TML 2.74% > 1.0%, CVCM 0.15% > 0.10%) Category: Coatings, Conformal Coatings, Paints & Primers (COATING)
Material Designation / Composition: EA 934 A/B AS 100/73 BW GRAY EPOXY
GSFC Data Reference ID: GSFC10604 (Test Year: 1979)
Manufacturer: HYS — HYSOL ENGINEERING ADIIESIVES, SEABROOK, NH, HYSOL AEROSPACE PRODUCTS, PITTSBURG, CA, DEXTER AEROSPACE MATERIALS DIVISION
ASTM E595 Outgassing Test Results (24h at 125 °C in Vacuum, Collector at 25 °C): Total Mass Loss (TML) = 2.74% | Collected Volatile Condensable Material (CVCM) = 0.15% | Water Vapor Regained (WVR) = 0.66%
Cure Schedule (Pre-Test Conditioning): Step 1 (Time: 30D, Temp: 25 °C, Atm: AIR)
[GSFC09933] EC 1981 FLEXIBLE COATING - CLEAR
EXCEEDS STANDARD THRESHOLD (TML 1.45% > 1.0%) Category: Coatings, Conformal Coatings, Paints & Primers (CONF COAT)
Material Designation / Composition: EC 1981 FLEXIBLE COATING - CLEAR
GSFC Data Reference ID: GSFC09933 (Test Year: 1978)
Manufacturer: MMM — MINNESOTA MINING & MANUFACTURING COMPANY, ST PAUL, MN, ADHESIVES, COATINGS AND SEALERS DIVISION, ELECTRO-PRODUCTS DIVISION, INDUSTRIAL TAPE DIVISION, MAGNETIC PRODUCTS DIVISION
ASTM E595 Outgassing Test Results (24h at 125 °C in Vacuum, Collector at 25 °C): Total Mass Loss (TML) = 1.45% | Collected Volatile Condensable Material (CVCM) = 0.08% | Water Vapor Regained (WVR) = 0.03%
Cure Schedule (Pre-Test Conditioning): Step 1 (Time: 48H, Temp: 25 °C, Atm: AIR)
[GSFC13981] ECCOBOND 55/9 AS 50/6 BW EPOXY LOT 1A00470002 NEW
PASS — Meets NASA Standard Low-Outgassing Screening Criteria (TML ≤ 1.0%, CVCM ≤ 0.10%) Category: Coatings, Conformal Coatings, Paints & Primers (CONF COAT)
Material Designation / Composition: ECCOBOND 55/9 AS 50/6 BW EPOXY LOT 1A00470002 NEW
GSFC Data Reference ID: GSFC13981 (Test Year: 1984)
Manufacturer: EMC — EMERSON & CUMING INC., CANTON, MA
ASTM E595 Outgassing Test Results (24h at 125 °C in Vacuum, Collector at 25 °C): Total Mass Loss (TML) = 0.51% | Collected Volatile Condensable Material (CVCM) = 0.01% | Water Vapor Regained (WVR) = 0.27%
Cure Schedule (Pre-Test Conditioning): Step 1 (Time: 7D, Temp: 25 °C, Atm: AIR)
[GSFC13984] ECCOBOND 55/9 AS 50/6 BW EPOXY LOT 1A00470002 OLD
PASS — Meets NASA Standard Low-Outgassing Screening Criteria (TML ≤ 1.0%, CVCM ≤ 0.10%) Category: Coatings, Conformal Coatings, Paints & Primers (CONF COAT)
Material Designation / Composition: ECCOBOND 55/9 AS 50/6 BW EPOXY LOT 1A00470002 OLD
GSFC Data Reference ID: GSFC13984 (Test Year: 1984)
Manufacturer: EMC — EMERSON & CUMING INC., CANTON, MA
ASTM E595 Outgassing Test Results (24h at 125 °C in Vacuum, Collector at 25 °C): Total Mass Loss (TML) = 0.59% | Collected Volatile Condensable Material (CVCM) = 0.05% | Water Vapor Regained (WVR) = 0.25%
Cure Schedule (Pre-Test Conditioning): Step 1 (Time: 7D, Temp: 25 °C, Atm: AIR)
[GSFC14980] ECCOBOND V-91 A/B AS 5/1 BW CONDUCTIVE EPOXY
EXCEEDS STANDARD THRESHOLD (TML 2.15% > 1.0%) Category: Coatings, Conformal Coatings, Paints & Primers (COND COATING)
Material Designation / Composition: ECCOBOND V-91 A/B AS 5/1 BW CONDUCTIVE EPOXY
GSFC Data Reference ID: GSFC14980 (Test Year: 1985)
Manufacturer: EMC — EMERSON & CUMING INC., CANTON, MA
ASTM E595 Outgassing Test Results (24h at 125 °C in Vacuum, Collector at 25 °C): Total Mass Loss (TML) = 2.15% | Collected Volatile Condensable Material (CVCM) = 0.03% | Water Vapor Regained (WVR) = 0.17%
Cure Schedule (Pre-Test Conditioning): Step 1 (Time: 3D, Temp: 25 °C, Atm: AIR) → Step 2 (Time: 1D, Temp: 40 °C, Atm: AIR)
[GSFC02531] ECCOCOAT 200 A/B AS 10/1 BW EPOXY
EXCEEDS STANDARD THRESHOLD (TML 9.90% > 1.0%) Category: Coatings, Conformal Coatings, Paints & Primers (COIL COATING)
Material Designation / Composition: ECCOCOAT 200 A/B AS 10/1 BW EPOXY
GSFC Data Reference ID: GSFC02531 (Test Year: 1971)
Manufacturer: EMC — EMERSON & CUMING INC., CANTON, MA
ASTM E595 Outgassing Test Results (24h at 125 °C in Vacuum, Collector at 25 °C): Total Mass Loss (TML) = 9.9% | Collected Volatile Condensable Material (CVCM) = 0.04% | Water Vapor Regained (WVR) = N/A%
Cure Schedule (Pre-Test Conditioning): Step 1 (Time: 72H, Temp: 25 °C, Atm: AIR) → Step 2 (Time: 72H, Temp: 51 °C, Atm: E-6)
[SRI10817] ECCOCOAT 210 A/B AS 20/7 BW EPOXY
EXCEEDS STANDARD THRESHOLD (TML 2.86% > 1.0%, CVCM 0.36% > 0.10%) Category: Coatings, Conformal Coatings, Paints & Primers (COATING)
Material Designation / Composition: ECCOCOAT 210 A/B AS 20/7 BW EPOXY
GSFC Data Reference ID: SRI10817 (Test Year: 1964)
Manufacturer: EMC — EMERSON & CUMING INC., CANTON, MA
ASTM E595 Outgassing Test Results (24h at 125 °C in Vacuum, Collector at 25 °C): Total Mass Loss (TML) = 2.86% | Collected Volatile Condensable Material (CVCM) = 0.36% | Water Vapor Regained (WVR) = N/A%
Cure Schedule (Pre-Test Conditioning): Step 1 (Time: 24H, Temp: 25 °C, Atm: AIR) → Step 2 (Time: 1H, Temp: 75 °C, Atm: AIR)
