Repository: Oht8wooWi8yait9n/outgassing

# NASA GSFC Spacecraft Materials Outgassing Database Mirror & Sitemap (`outgassing.nasa.gov`)

Automated static HTML mirror, structured JSONL/CSV dataset, 3-letter manufacturer code dictionary (`963` manufacturers from NASA RP-1124 Appendix A), and flat `<urlset>` XML sitemaps for the **NASA Goddard Space Flight Center (GSFC) Spacecraft Materials Outgassing Database** (`https://outgassing.nasa.gov` / `https://etd.gsfc.nasa.gov/capabilities/outgassing-database/`).

---

## 📊 Dataset Overview

| Metric | Value |
| :--- | :--- |
| **Upstream Authority** | NASA GSFC Engineering and Technology Directorate (ETD), Materials Engineering Branch (Code 541) |

File: catalog/coatings-paints-primers-p07.html (part 2 of 2)
NASA Outgassing Database: Coatings, Conformal Coatings, Paints & Primers (Part 7 of 17 — Records 601–700 of 1630)
PASS — Meets NASA Standard Low-Outgassing Screening Criteria (TML ≤ 1.0%, CVCM ≤ 0.10%) Category: Coatings, Conformal Coatings, Paints & Primers (RF COATING)
Material Designation / Composition: ELECTRODAG 503 SILVER-FILLED EPOXY COATING/F
GSFC Data Reference ID: GSFC28330 (Test Year: 2003)
Manufacturer: ACH — ACHESON COLLOIDS, PORT HURON, MI (DIV ACHESON INDUSTRIES, INC.)
ASTM E595 Outgassing Test Results (24h at 125 °C in Vacuum, Collector at 25 °C): Total Mass Loss (TML) = 0.19% | Collected Volatile Condensable Material (CVCM) = 0.03% | Water Vapor Regained (WVR) = 0.01%
Cure Schedule (Pre-Test Conditioning): Not specified / As received
[GSFC26821] ELECTRODAG 504 SILVER FILLED FLUOROELASTOMER COAT/F
PASS — Meets NASA Standard Low-Outgassing Screening Criteria (TML ≤ 1.0%, CVCM ≤ 0.10%) Category: Coatings, Conformal Coatings, Paints & Primers (COATING)
Material Designation / Composition: ELECTRODAG 504 SILVER FILLED FLUOROELASTOMER COAT/F
GSFC Data Reference ID: GSFC26821 (Test Year: 1999)
Manufacturer: ACH — ACHESON COLLOIDS, PORT HURON, MI (DIV ACHESON INDUSTRIES, INC.)
ASTM E595 Outgassing Test Results (24h at 125 °C in Vacuum, Collector at 25 °C): Total Mass Loss (TML) = 0.5% | Collected Volatile Condensable Material (CVCM) = 0.09% | Water Vapor Regained (WVR) = 0%
Cure Schedule (Pre-Test Conditioning): Not specified / As received
[GSFC32146] EMS P/N 172605-02, THICKENED ARTHANE 5750, 60 PBW THINNER
EXCEEDS STANDARD THRESHOLD (TML 1.08% > 1.0%) Category: Coatings, Conformal Coatings, Paints & Primers (SPRAY COATING)
Material Designation / Composition: EMS P/N 172605-02, THICKENED ARTHANE 5750, 60 PBW THINNER
GSFC Data Reference ID: GSFC32146 (Test Year: 2010)
Manufacturer: RAM — RAM Chemicals, Gardena, California
ASTM E595 Outgassing Test Results (24h at 125 °C in Vacuum, Collector at 25 °C): Total Mass Loss (TML) = 1.08% | Collected Volatile Condensable Material (CVCM) = 0.04% | Water Vapor Regained (WVR) = 0.07%
Cure Schedule (Pre-Test Conditioning): Step 1 (Time: 2H, Temp: 25 °C, Atm: AIR) → Step 2 (Time: 3H, Temp: 66 °C, Atm: AIR)
[GSFC11992] ENAMEL 453-4-5/CA-212 AS 1/1 BV BLUE EPOXY/F
EXCEEDS STANDARD THRESHOLD (TML 3.95% > 1.0%) Category: Coatings, Conformal Coatings, Paints & Primers (PAINT)
Material Designation / Composition: ENAMEL 453-4-5/CA-212 AS 1/1 BV BLUE EPOXY/F
GSFC Data Reference ID: GSFC11992 (Test Year: 1981)
Manufacturer: FPC — BOSTIK-FINCH, INC.,(SUBSIDIARY OF USM CORP), TORRANCE, CA
ASTM E595 Outgassing Test Results (24h at 125 °C in Vacuum, Collector at 25 °C): Total Mass Loss (TML) = 3.95% | Collected Volatile Condensable Material (CVCM) = 0.09% | Water Vapor Regained (WVR) = 0.21%
Cure Schedule (Pre-Test Conditioning): Step 1 (Time: 7D, Temp: 25 °C, Atm: AIR)
[GSFC10374] ENAMEL FLAT BLACK AEROSOL BROD-DUGAN 100
EXCEEDS STANDARD THRESHOLD (CVCM 0.14% > 0.10%) Category: Coatings, Conformal Coatings, Paints & Primers (PAINT)
Material Designation / Composition: ENAMEL FLAT BLACK AEROSOL BROD-DUGAN 100
GSFC Data Reference ID: GSFC10374 (Test Year: 1979)
Manufacturer: BDC — BROD-DUGAN COMPANY, ST. LOUIS, MO
ASTM E595 Outgassing Test Results (24h at 125 °C in Vacuum, Collector at 25 °C): Total Mass Loss (TML) = 0.85% | Collected Volatile Condensable Material (CVCM) = 0.14% | Water Vapor Regained (WVR) = 0.17%
Cure Schedule (Pre-Test Conditioning): Step 1 (Time: 72H, Temp: 100 °C, Atm: AIR)
[GSFC16179] ENVIBAR UV 1244 UV CURED
EXCEEDS STANDARD THRESHOLD (TML 3.41% > 1.0%) Category: Coatings, Conformal Coatings, Paints & Primers (CONF COAT)
Material Designation / Composition: ENVIBAR UV 1244 UV CURED
GSFC Data Reference ID: GSFC16179 (Test Year: 1987)
Manufacturer: UCC — UNION CARBIDE CORPORATION, NEW YORK, NY, UNION CARBIDE CHEM & PLASTICS CO., DANBURY, CT, MC GllAN NUSIL CORP., CARPINTERIA, CA
ASTM E595 Outgassing Test Results (24h at 125 °C in Vacuum, Collector at 25 °C): Total Mass Loss (TML) = 3.41% | Collected Volatile Condensable Material (CVCM) = 0.02% | Water Vapor Regained (WVR) = 1.16%
Cure Schedule (Pre-Test Conditioning): Not specified / As received
[GSFC16544] EPO-TEK 600 POLYIMIDE WAFER COATING
PASS — Meets NASA Standard Low-Outgassing Screening Criteria (TML ≤ 1.0%, CVCM ≤ 0.10%) Category: Coatings, Conformal Coatings, Paints & Primers (COATING)
Material Designation / Composition: EPO-TEK 600 POLYIMIDE WAFER COATING
GSFC Data Reference ID: GSFC16544 (Test Year: 1987)
Manufacturer: EPK — EPOXY TECHNOLOGY INC., BILLERICA, MA
ASTM E595 Outgassing Test Results (24h at 125 °C in Vacuum, Collector at 25 °C): Total Mass Loss (TML) = 0.09% | Collected Volatile Condensable Material (CVCM) = 0% | Water Vapor Regained (WVR) = 0.01%
Cure Schedule (Pre-Test Conditioning): Step 1 (Time: 30M, Temp: 150 °C, Atm: AIR) → Step 2 (Time: 1H, Temp: 275 °C, Atm: AIR)
[GSFC12236] EPO-TEK H73 A/B AS 10/0.3 BW EPOXY
PASS — Meets NASA Standard Low-Outgassing Screening Criteria (TML ≤ 1.0%, CVCM ≤ 0.10%) Category: Coatings, Conformal Coatings, Paints & Primers (COATING)
Material Designation / Composition: EPO-TEK H73 A/B AS 10/0.3 BW EPOXY
GSFC Data Reference ID: GSFC12236 (Test Year: 1981)
Manufacturer: EPK — EPOXY TECHNOLOGY INC., BILLERICA, MA
ASTM E595 Outgassing Test Results (24h at 125 °C in Vacuum, Collector at 25 °C): Total Mass Loss (TML) = 0.43% | Collected Volatile Condensable Material (CVCM) = 0.01% | Water Vapor Regained (WVR) = 0.14%
Cure Schedule (Pre-Test Conditioning): Step 1 (Time: 20M, Temp: 100 °C, Atm: AIR)
[GSFC04610] EPOCAST 26-11 EPOXY POWDER COATING
EXCEEDS STANDARD THRESHOLD (TML 1.09% > 1.0%, CVCM 0.36% > 0.10%) Category: Coatings, Conformal Coatings, Paints & Primers (COATING)
Material Designation / Composition: EPOCAST 26-11 EPOXY POWDER COATING
GSFC Data Reference ID: GSFC04610 (Test Year: 1972)
Manufacturer: FPI — FURANE PLASTICS INC., LOS ANGELES, CA
ASTM E595 Outgassing Test Results (24h at 125 °C in Vacuum, Collector at 25 °C): Total Mass Loss (TML) = 1.09% | Collected Volatile Condensable Material (CVCM) = 0.36% | Water Vapor Regained (WVR) = N/A%
Cure Schedule (Pre-Test Conditioning): Step 1 (Time: 1H, Temp: 177 °C, Atm: AIR)
[GSFC25140] EPOLAC 8060 EPOXY GREEN
EXCEEDS STANDARD THRESHOLD (TML 2.98% > 1.0%, CVCM 0.14% > 0.10%) Category: Coatings, Conformal Coatings, Paints & Primers (COATING)
Material Designation / Composition: EPOLAC 8060 EPOXY GREEN
GSFC Data Reference ID: GSFC25140 (Test Year: 1998)
Manufacturer: TPC — Manufacturer Code TPC
ASTM E595 Outgassing Test Results (24h at 125 °C in Vacuum, Collector at 25 °C): Total Mass Loss (TML) = 2.98% | Collected Volatile Condensable Material (CVCM) = 0.14% | Water Vapor Regained (WVR) = 0.5%
Cure Schedule (Pre-Test Conditioning): Not specified / As received
[GSFC21879] EPON 815/V 140 AS 5/3 PBW LIGHT AMBER
PASS — Meets NASA Standard Low-Outgassing Screening Criteria (TML ≤ 1.0%, CVCM ≤ 0.10%) Category: Coatings, Conformal Coatings, Paints & Primers (PRIMER)
Material Designation / Composition: EPON 815/V 140 AS 5/3 PBW LIGHT AMBER
GSFC Data Reference ID: GSFC21879 (Test Year: 1994)
Manufacturer: SHL — SHELL CHEMICAL CO., NEW YORK, NY, SHELL DEVELOPMENT CO., HOUSTON, TX
ASTM E595 Outgassing Test Results (24h at 125 °C in Vacuum, Collector at 25 °C): Total Mass Loss (TML) = 0.75% | Collected Volatile Condensable Material (CVCM) = 0.03% | Water Vapor Regained (WVR) = 0.36%
Cure Schedule (Pre-Test Conditioning): Step 1 (Time: 18H, Temp: 25 °C, Atm: AIR) → Step 2 (Time: 4H, Temp: 70 °C, Atm: AIR)
[GSFC09152] EPON 815/V 140 AS 50/50 BW EPOXY
EXCEEDS STANDARD THRESHOLD (TML 1.07% > 1.0%) Category: Coatings, Conformal Coatings, Paints & Primers (CONF COAT)
Material Designation / Composition: EPON 815/V 140 AS 50/50 BW EPOXY
GSFC Data Reference ID: GSFC09152 (Test Year: 1978)
Manufacturer: SHL — SHELL CHEMICAL CO., NEW YORK, NY, SHELL DEVELOPMENT CO., HOUSTON, TX
ASTM E595 Outgassing Test Results (24h at 125 °C in Vacuum, Collector at 25 °C): Total Mass Loss (TML) = 1.07% | Collected Volatile Condensable Material (CVCM) = 0.1% | Water Vapor Regained (WVR) = 0.5%
Cure Schedule (Pre-Test Conditioning): Step 1 (Time: 16H, Temp: 25 °C, Atm: AIR) → Step 2 (Time: 4H, Temp: 60 °C, Atm: AIR)
[GSFC12595] EPON 815/V-140 AS 50/50 BW EPOXY
EXCEEDS STANDARD THRESHOLD (TML 1.84% > 1.0%) Category: Coatings, Conformal Coatings, Paints & Primers (CONF COAT)
Material Designation / Composition: EPON 815/V-140 AS 50/50 BW EPOXY
GSFC Data Reference ID: GSFC12595 (Test Year: 1982)
Manufacturer: SHL — SHELL CHEMICAL CO., NEW YORK, NY, SHELL DEVELOPMENT CO., HOUSTON, TX
ASTM E595 Outgassing Test Results (24h at 125 °C in Vacuum, Collector at 25 °C): Total Mass Loss (TML) = 1.84% | Collected Volatile Condensable Material (CVCM) = 0.08% | Water Vapor Regained (WVR) = 0.43%
Cure Schedule (Pre-Test Conditioning): Step 1 (Time: 16H, Temp: 25 °C, Atm: AIR) → Step 2 (Time: 24H, Temp: 70 °C, Atm: AIR)
[GSFC21214] EPON 815/V140 AS 1/1 PBW CLEAR EPOXY
PASS — Meets NASA Standard Low-Outgassing Screening Criteria (TML ≤ 1.0%, CVCM ≤ 0.10%) Category: Coatings, Conformal Coatings, Paints & Primers (PRIMER)
Material Designation / Composition: EPON 815/V140 AS 1/1 PBW CLEAR EPOXY
GSFC Data Reference ID: GSFC21214 (Test Year: 1993)
Manufacturer: SHL — SHELL CHEMICAL CO., NEW YORK, NY, SHELL DEVELOPMENT CO., HOUSTON, TX
ASTM E595 Outgassing Test Results (24h at 125 °C in Vacuum, Collector at 25 °C): Total Mass Loss (TML) = 0.87% | Collected Volatile Condensable Material (CVCM) = 0.05% | Water Vapor Regained (WVR) = 0.38%
Cure Schedule (Pre-Test Conditioning): Step 1 (Time: 18H, Temp: 25 °C, Atm: AIR) → Step 2 (Time: 6H, Temp: 65 °C, Atm: AIR)
[GSFC21184] EPON 815/V140/ACETONE AS 3/3/2 PBW EPOXY/F
EXCEEDS STANDARD THRESHOLD (TML 2.44% > 1.0%, CVCM 0.20% > 0.10%) Category: Coatings, Conformal Coatings, Paints & Primers (PRIMER)
Material Designation / Composition: EPON 815/V140/ACETONE AS 3/3/2 PBW EPOXY/F
GSFC Data Reference ID: GSFC21184 (Test Year: 1993)
Manufacturer: SHL — SHELL CHEMICAL CO., NEW YORK, NY, SHELL DEVELOPMENT CO., HOUSTON, TX
ASTM E595 Outgassing Test Results (24h at 125 °C in Vacuum, Collector at 25 °C): Total Mass Loss (TML) = 2.44% | Collected Volatile Condensable Material (CVCM) = 0.2% | Water Vapor Regained (WVR) = 0.78%
Cure Schedule (Pre-Test Conditioning): Step 1 (Time: 18H, Temp: 25 °C, Atm: AIR) → Step 2 (Time: 4H, Temp: 65 °C, Atm: AIR)
[GSFC21187] EPON 815/V140/ACETONE AS 3/3/2 PBW EPOXY/F
EXCEEDS STANDARD THRESHOLD (TML 2.09% > 1.0%, CVCM 0.14% > 0.10%) Category: Coatings, Conformal Coatings, Paints & Primers (PRIMER)
Material Designation / Composition: EPON 815/V140/ACETONE AS 3/3/2 PBW EPOXY/F
GSFC Data Reference ID: GSFC21187 (Test Year: 1993)
Manufacturer: SHL — SHELL CHEMICAL CO., NEW YORK, NY, SHELL DEVELOPMENT CO., HOUSTON, TX
ASTM E595 Outgassing Test Results (24h at 125 °C in Vacuum, Collector at 25 °C): Total Mass Loss (TML) = 2.09% | Collected Volatile Condensable Material (CVCM) = 0.14% | Water Vapor Regained (WVR) = 0.87%
Cure Schedule (Pre-Test Conditioning): Step 1 (Time: 18H, Temp: 25 °C, Atm: AIR) → Step 2 (Time: 6H, Temp: 65 °C, Atm: AIR)
[GSFC21241] EPON 815/V140/ACETONE AS 3/3/2 PBW EPOXY/F
EXCEEDS STANDARD THRESHOLD (TML 3.36% > 1.0%, CVCM 0.12% > 0.10%) Category: Coatings, Conformal Coatings, Paints & Primers (PRIMER)
Material Designation / Composition: EPON 815/V140/ACETONE AS 3/3/2 PBW EPOXY/F
GSFC Data Reference ID: GSFC21241 (Test Year: 1993)
Manufacturer: SHL — SHELL CHEMICAL CO., NEW YORK, NY, SHELL DEVELOPMENT CO., HOUSTON, TX
ASTM E595 Outgassing Test Results (24h at 125 °C in Vacuum, Collector at 25 °C): Total Mass Loss (TML) = 3.36% | Collected Volatile Condensable Material (CVCM) = 0.12% | Water Vapor Regained (WVR) = 1.72%
Cure Schedule (Pre-Test Conditioning): Step 1 (Time: 18H, Temp: 25 °C, Atm: AIR) → Step 2 (Time: 6H, Temp: 80 °C, Atm: AIR)
[GSFC21244] EPON 815/V140/ACETONE AS 3/3/2 PBW EPOXY/F
EXCEEDS STANDARD THRESHOLD (TML 4.35% > 1.0%, CVCM 0.28% > 0.10%) Category: Coatings, Conformal Coatings, Paints & Primers (PRIMER)
Material Designation / Composition: EPON 815/V140/ACETONE AS 3/3/2 PBW EPOXY/F
GSFC Data Reference ID: GSFC21244 (Test Year: 1993)
Manufacturer: SHL — SHELL CHEMICAL CO., NEW YORK, NY, SHELL DEVELOPMENT CO., HOUSTON, TX
ASTM E595 Outgassing Test Results (24h at 125 °C in Vacuum, Collector at 25 °C): Total Mass Loss (TML) = 4.35% | Collected Volatile Condensable Material (CVCM) = 0.28% | Water Vapor Regained (WVR) = 1.51%
Cure Schedule (Pre-Test Conditioning): Step 1 (Time: 18H, Temp: 25 °C, Atm: AIR) → Step 2 (Time: 6H, Temp: 80 °C, Atm: E-2)
[GSFC21297] EPON 815/V140/ACETONE AS 3/3/2 PBW EPOXY/F
EXCEEDS STANDARD THRESHOLD (TML 2.87% > 1.0%, CVCM 0.26% > 0.10%) Category: Coatings, Conformal Coatings, Paints & Primers (PRIMER)
Material Designation / Composition: EPON 815/V140/ACETONE AS 3/3/2 PBW EPOXY/F
GSFC Data Reference ID: GSFC21297 (Test Year: 1993)
Manufacturer: SHL — SHELL CHEMICAL CO., NEW YORK, NY, SHELL DEVELOPMENT CO., HOUSTON, TX
ASTM E595 Outgassing Test Results (24h at 125 °C in Vacuum, Collector at 25 °C): Total Mass Loss (TML) = 2.87% | Collected Volatile Condensable Material (CVCM) = 0.26% | Water Vapor Regained (WVR) = 1.05%
Cure Schedule (Pre-Test Conditioning): Step 1 (Time: 18H, Temp: 25 °C, Atm: AIR) → Step 2 (Time: 6H, Temp: 80 °C, Atm: AIR)
[GSFC21299] EPON 815/V140/ACETONE AS 3/3/2 PBW EPOXY/F
EXCEEDS STANDARD THRESHOLD (TML 3.44% > 1.0%, CVCM 0.25% > 0.10%) Category: Coatings, Conformal Coatings, Paints & Primers (PRIMER)
Material Designation / Composition: EPON 815/V140/ACETONE AS 3/3/2 PBW EPOXY/F
GSFC Data Reference ID: GSFC21299 (Test Year: 1993)
Manufacturer: SHL — SHELL CHEMICAL CO., NEW YORK, NY, SHELL DEVELOPMENT CO., HOUSTON, TX
ASTM E595 Outgassing Test Results (24h at 125 °C in Vacuum, Collector at 25 °C): Total Mass Loss (TML) = 3.44% | Collected Volatile Condensable Material (CVCM) = 0.25% | Water Vapor Regained (WVR) = 0.94%
Cure Schedule (Pre-Test Conditioning): Step 1 (Time: 18H, Temp: 25 °C, Atm: AIR) → Step 2 (Time: 6H, Temp: 80 °C, Atm: E-2)
[GSFC21355] EPON 815/V140/ACETONE AS 3/3/2 PBW EPOXY/F
EXCEEDS STANDARD THRESHOLD (TML 1.80% > 1.0%, CVCM 0.68% > 0.10%) Category: Coatings, Conformal Coatings, Paints & Primers (PRIMER)
Material Designation / Composition: EPON 815/V140/ACETONE AS 3/3/2 PBW EPOXY/F
GSFC Data Reference ID: GSFC21355 (Test Year: 1993)
Manufacturer: SHL — SHELL CHEMICAL CO., NEW YORK, NY, SHELL DEVELOPMENT CO., HOUSTON, TX
ASTM E595 Outgassing Test Results (24h at 125 °C in Vacuum, Collector at 25 °C): Total Mass Loss (TML) = 1.8% | Collected Volatile Condensable Material (CVCM) = 0.68% | Water Vapor Regained (WVR) = 0.19%
Cure Schedule (Pre-Test Conditioning): Step 1 (Time: 18H, Temp: 25 °C, Atm: AIR) → Step 2 (Time: 6H, Temp: 80 °C, Atm: AIR)
[GSFC03007] EPON 815/VERSAMIDE 150 AS 60/40 BW EPOXY
EXCEEDS STANDARD THRESHOLD (TML 1.29% > 1.0%) Category: Coatings, Conformal Coatings, Paints & Primers (CONF COAT)
Material Designation / Composition: EPON 815/VERSAMIDE 150 AS 60/40 BW EPOXY
GSFC Data Reference ID: GSFC03007 (Test Year: 1971)
Manufacturer: SHL — SHELL CHEMICAL CO., NEW YORK, NY, SHELL DEVELOPMENT CO., HOUSTON, TX
ASTM E595 Outgassing Test Results (24h at 125 °C in Vacuum, Collector at 25 °C): Total Mass Loss (TML) = 1.29% | Collected Volatile Condensable Material (CVCM) = 0.06% | Water Vapor Regained (WVR) = N/A%
Cure Schedule (Pre-Test Conditioning): Step 1 (Time: 24H, Temp: 25 °C, Atm: AIR)
[GSFC10215] EPON 828/CAT 951 AS 10/1 BW EPOXY
EXCEEDS STANDARD THRESHOLD (TML 2.31% > 1.0%, CVCM 1.27% > 0.10%) Category: Coatings, Conformal Coatings, Paints & Primers (COATING)
Material Designation / Composition: EPON 828/CAT 951 AS 10/1 BW EPOXY
GSFC Data Reference ID: GSFC10215 (Test Year: 1979)
Manufacturer: GSC — GODDARD SPACE FLIGHT CENTER, GREENBELT, MD
ASTM E595 Outgassing Test Results (24h at 125 °C in Vacuum, Collector at 25 °C): Total Mass Loss (TML) = 2.31% | Collected Volatile Condensable Material (CVCM) = 1.27% | Water Vapor Regained (WVR) = 0.22%
Cure Schedule (Pre-Test Conditioning): Step 1 (Time: 24H, Temp: 25 °C, Atm: AIR) → Step 2 (Time: 2H, Temp: 93 °C, Atm: AIR)
[GSFC21076] EPON 828/EM 308 AS 2/1 PBW CLEAR COATING
PASS — Meets NASA Standard Low-Outgassing Screening Criteria (TML ≤ 1.0%, CVCM ≤ 0.10%) Category: Coatings, Conformal Coatings, Paints & Primers (COATING)
Material Designation / Composition: EPON 828/EM 308 AS 2/1 PBW CLEAR COATING
GSFC Data Reference ID: GSFC21076 (Test Year: 1993)
Manufacturer: SHL — SHELL CHEMICAL CO., NEW YORK, NY, SHELL DEVELOPMENT CO., HOUSTON, TX
ASTM E595 Outgassing Test Results (24h at 125 °C in Vacuum, Collector at 25 °C): Total Mass Loss (TML) = 0.72% | Collected Volatile Condensable Material (CVCM) = 0.03% | Water Vapor Regained (WVR) = 0.29%
Cure Schedule (Pre-Test Conditioning): Step 1 (Time: 4H, Temp: 25 °C, Atm: AIR) → Step 2 (Time: 24H, Temp: 71 °C, Atm: AIR)
[GSFC21712] EPON 828/V140/ACETONE AS 3/3/0.5 PBW EPOXY/F
EXCEEDS STANDARD THRESHOLD (TML 2.60% > 1.0%, CVCM 0.11% > 0.10%) Category: Coatings, Conformal Coatings, Paints & Primers (PRIMER)
Material Designation / Composition: EPON 828/V140/ACETONE AS 3/3/0.5 PBW EPOXY/F
GSFC Data Reference ID: GSFC21712 (Test Year: 1994)
Manufacturer: SHL — SHELL CHEMICAL CO., NEW YORK, NY, SHELL DEVELOPMENT CO., HOUSTON, TX
ASTM E595 Outgassing Test Results (24h at 125 °C in Vacuum, Collector at 25 °C): Total Mass Loss (TML) = 2.6% | Collected Volatile Condensable Material (CVCM) = 0.11% | Water Vapor Regained (WVR) = 0.57%
Cure Schedule (Pre-Test Conditioning): Step 1 (Time: 18H, Temp: 25 °C, Atm: AIR) → Step 2 (Time: 6H, Temp: 75 °C, Atm: AIR)
[GSFC21714] EPON 828/V140/ACETONE AS 3/3/1 PBW EPOXY/F
EXCEEDS STANDARD THRESHOLD (TML 2.25% > 1.0%, CVCM 0.16% > 0.10%) Category: Coatings, Conformal Coatings, Paints & Primers (PRIMER)
Material Designation / Composition: EPON 828/V140/ACETONE AS 3/3/1 PBW EPOXY/F
GSFC Data Reference ID: GSFC21714 (Test Year: 1994)
Manufacturer: SHL — SHELL CHEMICAL CO., NEW YORK, NY, SHELL DEVELOPMENT CO., HOUSTON, TX
ASTM E595 Outgassing Test Results (24h at 125 °C in Vacuum, Collector at 25 °C): Total Mass Loss (TML) = 2.25% | Collected Volatile Condensable Material (CVCM) = 0.16% | Water Vapor Regained (WVR) = 0.5%
Cure Schedule (Pre-Test Conditioning): Step 1 (Time: 18H, Temp: 25 °C, Atm: AIR) → Step 2 (Time: 6H, Temp: 75 °C, Atm: AIR)
[GSFC21461] EPON 828/V140/ACETONE AS 3/3/2 PBW EPOXY/F
EXCEEDS STANDARD THRESHOLD (TML 2.79% > 1.0%) Category: Coatings, Conformal Coatings, Paints & Primers (PRIMER)
Material Designation / Composition: EPON 828/V140/ACETONE AS 3/3/2 PBW EPOXY/F
GSFC Data Reference ID: GSFC21461 (Test Year: 1993)
Manufacturer: SHL — SHELL CHEMICAL CO., NEW YORK, NY, SHELL DEVELOPMENT CO., HOUSTON, TX
ASTM E595 Outgassing Test Results (24h at 125 °C in Vacuum, Collector at 25 °C): Total Mass Loss (TML) = 2.79% | Collected Volatile Condensable Material (CVCM) = 0.07% | Water Vapor Regained (WVR) = 0.88%
Cure Schedule (Pre-Test Conditioning): Step 1 (Time: 18H, Temp: 25 °C, Atm: AIR) → Step 2 (Time: 6H, Temp: 75 °C, Atm: AIR)
[GSFC10607] EPON 828/VERSAMID 140 AS 50/50 BW EPOXY
PASS — Meets NASA Standard Low-Outgassing Screening Criteria (TML ≤ 1.0%, CVCM ≤ 0.10%) Category: Coatings, Conformal Coatings, Paints & Primers (COATING)
Material Designation / Composition: EPON 828/VERSAMID 140 AS 50/50 BW EPOXY
GSFC Data Reference ID: GSFC10607 (Test Year: 1979)
Manufacturer: SHL — SHELL CHEMICAL CO., NEW YORK, NY, SHELL DEVELOPMENT CO., HOUSTON, TX
ASTM E595 Outgassing Test Results (24h at 125 °C in Vacuum, Collector at 25 °C): Total Mass Loss (TML) = 0.91% | Collected Volatile Condensable Material (CVCM) = 0.01% | Water Vapor Regained (WVR) = 0.33%
Cure Schedule (Pre-Test Conditioning): Step 1 (Time: 30D, Temp: 25 °C, Atm: AIR)
[GSFC10610] EPON 828/VERSAMID 140 AS 50/50 BW EPOXY
EXCEEDS STANDARD THRESHOLD (TML 1.01% > 1.0%) Category: Coatings, Conformal Coatings, Paints & Primers (COATING)
Material Designation / Composition: EPON 828/VERSAMID 140 AS 50/50 BW EPOXY
GSFC Data Reference ID: GSFC10610 (Test Year: 1979)
Manufacturer: SHL — SHELL CHEMICAL CO., NEW YORK, NY, SHELL DEVELOPMENT CO., HOUSTON, TX
ASTM E595 Outgassing Test Results (24h at 125 °C in Vacuum, Collector at 25 °C): Total Mass Loss (TML) = 1.01% | Collected Volatile Condensable Material (CVCM) = 0.01% | Water Vapor Regained (WVR) = 0.32%
Cure Schedule (Pre-Test Conditioning): Step 1 (Time: 7D, Temp: 25 °C, Atm: AIR) → Step 2 (Time: 24H, Temp: 60 °C, Atm: AIR)
[GSFC24861] EPON 828/VERSAMID 140 AS 66/33 BW EPOXY
EXCEEDS STANDARD THRESHOLD (CVCM 0.41% > 0.10%) Category: Coatings, Conformal Coatings, Paints & Primers (COATING)
Material Designation / Composition: EPON 828/VERSAMID 140 AS 66/33 BW EPOXY
GSFC Data Reference ID: GSFC24861 (Test Year: 1997)
Manufacturer: SHL — SHELL CHEMICAL CO., NEW YORK, NY, SHELL DEVELOPMENT CO., HOUSTON, TX
ASTM E595 Outgassing Test Results (24h at 125 °C in Vacuum, Collector at 25 °C): Total Mass Loss (TML) = 0.68% | Collected Volatile Condensable Material (CVCM) = 0.41% | Water Vapor Regained (WVR) = 0.19%
Cure Schedule (Pre-Test Conditioning): Step 1 (Time: 2H, Temp: 65 °C, Atm: AIR)
[GSFC10613] EPON 828/VERSAMID 140 AS 70/30 BW EPOXY
PASS — Meets NASA Standard Low-Outgassing Screening Criteria (TML ≤ 1.0%, CVCM ≤ 0.10%) Category: Coatings, Conformal Coatings, Paints & Primers (COATING)
Material Designation / Composition: EPON 828/VERSAMID 140 AS 70/30 BW EPOXY
GSFC Data Reference ID: GSFC10613 (Test Year: 1979)
Manufacturer: SHL — SHELL CHEMICAL CO., NEW YORK, NY, SHELL DEVELOPMENT CO., HOUSTON, TX
ASTM E595 Outgassing Test Results (24h at 125 °C in Vacuum, Collector at 25 °C): Total Mass Loss (TML) = 0.24% | Collected Volatile Condensable Material (CVCM) = 0% | Water Vapor Regained (WVR) = 0.3%
Cure Schedule (Pre-Test Conditioning): Step 1 (Time: 30D, Temp: 25 °C, Atm: AIR)
[GSFC10616] EPON 828/VERSAMID 140 AS 70/30 BW EPOXY
PASS — Meets NASA Standard Low-Outgassing Screening Criteria (TML ≤ 1.0%, CVCM ≤ 0.10%) Category: Coatings, Conformal Coatings, Paints & Primers (COATING)
Material Designation / Composition: EPON 828/VERSAMID 140 AS 70/30 BW EPOXY
GSFC Data Reference ID: GSFC10616 (Test Year: 1979)
Manufacturer: SHL — SHELL CHEMICAL CO., NEW YORK, NY, SHELL DEVELOPMENT CO., HOUSTON, TX
ASTM E595 Outgassing Test Results (24h at 125 °C in Vacuum, Collector at 25 °C): Total Mass Loss (TML) = 0.32% | Collected Volatile Condensable Material (CVCM) = 0% | Water Vapor Regained (WVR) = 0.29%
Cure Schedule (Pre-Test Conditioning): Step 1 (Time: 7D, Temp: 25 °C, Atm: AIR) → Step 2 (Time: 24H, Temp: 60 °C, Atm: AIR)
[GSFC01846] EPON 828/VERSAMID 140/CARBOLAC/SYLOID 620
EXCEEDS STANDARD THRESHOLD (TML 1.67% > 1.0%, CVCM 0.12% > 0.10%) Category: Coatings, Conformal Coatings, Paints & Primers (PAINT)
Material Designation / Composition: EPON 828/VERSAMID 140/CARBOLAC/SYLOID 620
GSFC Data Reference ID: GSFC01846 (Test Year: 1970)
Manufacturer: SHL — SHELL CHEMICAL CO., NEW YORK, NY, SHELL DEVELOPMENT CO., HOUSTON, TX
ASTM E595 Outgassing Test Results (24h at 125 °C in Vacuum, Collector at 25 °C): Total Mass Loss (TML) = 1.67% | Collected Volatile Condensable Material (CVCM) = 0.12% | Water Vapor Regained (WVR) = N/A%
Cure Schedule (Pre-Test Conditioning): Step 1 (Time: 7D, Temp: 25 °C, Atm: AIR)
[GSFC01855] EPON 828/VERSAMID 140/CARBOLAC/SYLOID 620
EXCEEDS STANDARD THRESHOLD (TML 1.66% > 1.0%) Category: Coatings, Conformal Coatings, Paints & Primers (PAINT)
Material Designation / Composition: EPON 828/VERSAMID 140/CARBOLAC/SYLOID 620
GSFC Data Reference ID: GSFC01855 (Test Year: 1970)
Manufacturer: SHL — SHELL CHEMICAL CO., NEW YORK, NY, SHELL DEVELOPMENT CO., HOUSTON, TX
ASTM E595 Outgassing Test Results (24h at 125 °C in Vacuum, Collector at 25 °C): Total Mass Loss (TML) = 1.66% | Collected Volatile Condensable Material (CVCM) = 0.07% | Water Vapor Regained (WVR) = N/A%
Cure Schedule (Pre-Test Conditioning): Step 1 (Time: 16H, Temp: 25 °C, Atm: AIR) → Step 2 (Time: 2H, Temp: 66 °C, Atm: AIR)
[GSFC04654] EPON 828/VERSAMID 140/SR 82/DETA/MEK
EXCEEDS STANDARD THRESHOLD (TML 4.69% > 1.0%) Category: Coatings, Conformal Coatings, Paints & Primers (CONF COAT)
Material Designation / Composition: EPON 828/VERSAMID 140/SR 82/DETA/MEK
GSFC Data Reference ID: GSFC04654 (Test Year: 1972)
Manufacturer: SHL — SHELL CHEMICAL CO., NEW YORK, NY, SHELL DEVELOPMENT CO., HOUSTON, TX
ASTM E595 Outgassing Test Results (24h at 125 °C in Vacuum, Collector at 25 °C): Total Mass Loss (TML) = 4.69% | Collected Volatile Condensable Material (CVCM) = 0% | Water Vapor Regained (WVR) = N/A%
Cure Schedule (Pre-Test Conditioning): Step 1 (Time: 16H, Temp: 25 °C, Atm: AIR) → Step 2 (Time: 4H, Temp: 60 °C, Atm: AIR)
[GSFC05747] EPON 828/VERSAMID 140/SR 82/DETA/MEK
EXCEEDS STANDARD THRESHOLD (TML 2.68% > 1.0%) Category: Coatings, Conformal Coatings, Paints & Primers (CONF COAT)
Material Designation / Composition: EPON 828/VERSAMID 140/SR 82/DETA/MEK
GSFC Data Reference ID: GSFC05747 (Test Year: 1974)
Manufacturer: SHL — SHELL CHEMICAL CO., NEW YORK, NY, SHELL DEVELOPMENT CO., HOUSTON, TX
ASTM E595 Outgassing Test Results (24h at 125 °C in Vacuum, Collector at 25 °C): Total Mass Loss (TML) = 2.68% | Collected Volatile Condensable Material (CVCM) = 0% | Water Vapor Regained (WVR) = N/A%
Cure Schedule (Pre-Test Conditioning): Step 1 (Time: 1H, Temp: 25 °C, Atm: AIR) → Step 2 (Time: 4H, Temp: 60 °C, Atm: AIR)
[GSFC05749] EPON 828/VERSAMID 140/SR 82/DETA/TOLUENE
EXCEEDS STANDARD THRESHOLD (TML 3.02% > 1.0%) Category: Coatings, Conformal Coatings, Paints & Primers (CONF COAT)
Material Designation / Composition: EPON 828/VERSAMID 140/SR 82/DETA/TOLUENE
GSFC Data Reference ID: GSFC05749 (Test Year: 1974)
Manufacturer: SHL — SHELL CHEMICAL CO., NEW YORK, NY, SHELL DEVELOPMENT CO., HOUSTON, TX
ASTM E595 Outgassing Test Results (24h at 125 °C in Vacuum, Collector at 25 °C): Total Mass Loss (TML) = 3.02% | Collected Volatile Condensable Material (CVCM) = 0% | Water Vapor Regained (WVR) = N/A%
Cure Schedule (Pre-Test Conditioning): Step 1 (Time: 1H, Temp: 25 °C, Atm: AIR) → Step 2 (Time: 4H, Temp: 60 °C, Atm: AIR)
[GSFC05927] EPON 828/VERSAMID 140/SR 82/DTA/TOLUENE
EXCEEDS STANDARD THRESHOLD (TML 1.35% > 1.0%) Category: Coatings, Conformal Coatings, Paints & Primers (CONF COAT)
Material Designation / Composition: EPON 828/VERSAMID 140/SR 82/DTA/TOLUENE
GSFC Data Reference ID: GSFC05927 (Test Year: 1974)
Manufacturer: SHL — SHELL CHEMICAL CO., NEW YORK, NY, SHELL DEVELOPMENT CO., HOUSTON, TX
ASTM E595 Outgassing Test Results (24h at 125 °C in Vacuum, Collector at 25 °C): Total Mass Loss (TML) = 1.35% | Collected Volatile Condensable Material (CVCM) = 0% | Water Vapor Regained (WVR) = 0.24%
Cure Schedule (Pre-Test Conditioning): Step 1 (Time: 1H, Temp: 25 °C, Atm: AIR) → Step 2 (Time: 8H, Temp: 60 °C, Atm: AIR)
[GSFC05930] EPON 828/VERSAMID 140/SR 82/DTA/TOLUENE
EXCEEDS STANDARD THRESHOLD (TML 1.46% > 1.0%) Category: Coatings, Conformal Coatings, Paints & Primers (CONF COAT)
Material Designation / Composition: EPON 828/VERSAMID 140/SR 82/DTA/TOLUENE
GSFC Data Reference ID: GSFC05930 (Test Year: 1974)
Manufacturer: SHL — SHELL CHEMICAL CO., NEW YORK, NY, SHELL DEVELOPMENT CO., HOUSTON, TX
ASTM E595 Outgassing Test Results (24h at 125 °C in Vacuum, Collector at 25 °C): Total Mass Loss (TML) = 1.46% | Collected Volatile Condensable Material (CVCM) = 0% | Water Vapor Regained (WVR) = 0.23%
Cure Schedule (Pre-Test Conditioning): Step 1 (Time: 1H, Temp: 25 °C, Atm: AIR) → Step 2 (Time: 16H, Temp: 60 °C, Atm: AIR)
[GSFC05933] EPON 828/VERSAMID 140/SR 82/DTA/TOLUENE
EXCEEDS STANDARD THRESHOLD (TML 1.39% > 1.0%) Category: Coatings, Conformal Coatings, Paints & Primers (CONF COAT)
Material Designation / Composition: EPON 828/VERSAMID 140/SR 82/DTA/TOLUENE
GSFC Data Reference ID: GSFC05933 (Test Year: 1974)
Manufacturer: SHL — SHELL CHEMICAL CO., NEW YORK, NY, SHELL DEVELOPMENT CO., HOUSTON, TX
ASTM E595 Outgassing Test Results (24h at 125 °C in Vacuum, Collector at 25 °C): Total Mass Loss (TML) = 1.39% | Collected Volatile Condensable Material (CVCM) = 0% | Water Vapor Regained (WVR) = 0.24%
Cure Schedule (Pre-Test Conditioning): Step 1 (Time: 1H, Temp: 25 °C, Atm: AIR) → Step 2 (Time: 24H, Temp: 60 °C, Atm: AIR)
[GSFC02581] EPON 828/VERSAMID 140/SR-82 AS 70/30/1 BW
PASS — Meets NASA Standard Low-Outgassing Screening Criteria (TML ≤ 1.0%, CVCM ≤ 0.10%) Category: Coatings, Conformal Coatings, Paints & Primers (CONF COAT)
Material Designation / Composition: EPON 828/VERSAMID 140/SR-82 AS 70/30/1 BW
GSFC Data Reference ID: GSFC02581 (Test Year: 1971)
Manufacturer: SHL — SHELL CHEMICAL CO., NEW YORK, NY, SHELL DEVELOPMENT CO., HOUSTON, TX
ASTM E595 Outgassing Test Results (24h at 125 °C in Vacuum, Collector at 25 °C): Total Mass Loss (TML) = 0.27% | Collected Volatile Condensable Material (CVCM) = 0.01% | Water Vapor Regained (WVR) = N/A%
Cure Schedule (Pre-Test Conditioning): Step 1 (Time: 1H, Temp: 25 °C, Atm: AIR) → Step 2 (Time: 2H, Temp: 60 °C, Atm: AIR)
[GSFC02476] EPON 828/VERSAMID 140/SR-82 AS 70/30/1 BW EPOXY
EXCEEDS STANDARD THRESHOLD (TML 4.32% > 1.0%) Category: Coatings, Conformal Coatings, Paints & Primers (CONF COAT)
Material Designation / Composition: EPON 828/VERSAMID 140/SR-82 AS 70/30/1 BW EPOXY
GSFC Data Reference ID: GSFC02476 (Test Year: 1970)
Manufacturer: SHL — SHELL CHEMICAL CO., NEW YORK, NY, SHELL DEVELOPMENT CO., HOUSTON, TX
ASTM E595 Outgassing Test Results (24h at 125 °C in Vacuum, Collector at 25 °C): Total Mass Loss (TML) = 4.32% | Collected Volatile Condensable Material (CVCM) = 0% | Water Vapor Regained (WVR) = N/A%
Cure Schedule (Pre-Test Conditioning): Step 1 (Time: 2H, Temp: 60 °C, Atm: AIR)
[GSFC05795] EPON 828/VERSAMID 140/SR-82/DETA/TOLUENE
EXCEEDS STANDARD THRESHOLD (TML 1.41% > 1.0%) Category: Coatings, Conformal Coatings, Paints & Primers (CONF COAT)
Material Designation / Composition: EPON 828/VERSAMID 140/SR-82/DETA/TOLUENE
GSFC Data Reference ID: GSFC05795 (Test Year: 1974)
Manufacturer: SHL — SHELL CHEMICAL CO., NEW YORK, NY, SHELL DEVELOPMENT CO., HOUSTON, TX
ASTM E595 Outgassing Test Results (24h at 125 °C in Vacuum, Collector at 25 °C): Total Mass Loss (TML) = 1.41% | Collected Volatile Condensable Material (CVCM) = 0.02% | Water Vapor Regained (WVR) = N/A%
Cure Schedule (Pre-Test Conditioning): Step 1 (Time: 1H, Temp: 25 °C, Atm: AIR) → Step 2 (Time: 4H, Temp: 60 °C, Atm: AIR)
[GSFC05839] EPON 828/VERSAMID 140/SR-82/DETA/TOLUENE
EXCEEDS STANDARD THRESHOLD (TML 2.91% > 1.0%) Category: Coatings, Conformal Coatings, Paints & Primers (CONF COAT)
Material Designation / Composition: EPON 828/VERSAMID 140/SR-82/DETA/TOLUENE
GSFC Data Reference ID: GSFC05839 (Test Year: 1974)
Manufacturer: SHL — SHELL CHEMICAL CO., NEW YORK, NY, SHELL DEVELOPMENT CO., HOUSTON, TX
ASTM E595 Outgassing Test Results (24h at 125 °C in Vacuum, Collector at 25 °C): Total Mass Loss (TML) = 2.91% | Collected Volatile Condensable Material (CVCM) = 0% | Water Vapor Regained (WVR) = N/A%
Cure Schedule (Pre-Test Conditioning): Step 1 (Time: 1H, Temp: 25 °C, Atm: AIR) → Step 2 (Time: 4H, Temp: 60 °C, Atm: AIR) → Step 3 (Time: 4H, Temp: 60 °C, Atm: E-6)
[GSFC08237] EPON 828/VERSAMID 140/TI02 R-960 AS 5/5/0.6 BW
PASS — Meets NASA Standard Low-Outgassing Screening Criteria (TML ≤ 1.0%, CVCM ≤ 0.10%) Category: Coatings, Conformal Coatings, Paints & Primers (COATING)
Material Designation / Composition: EPON 828/VERSAMID 140/TI02 R-960 AS 5/5/0.6 BW
GSFC Data Reference ID: GSFC08237 (Test Year: 1977)
Manufacturer: GSC — GODDARD SPACE FLIGHT CENTER, GREENBELT, MD
ASTM E595 Outgassing Test Results (24h at 125 °C in Vacuum, Collector at 25 °C): Total Mass Loss (TML) = 0.87% | Collected Volatile Condensable Material (CVCM) = 0% | Water Vapor Regained (WVR) = 0.28%
Cure Schedule (Pre-Test Conditioning): Step 1 (Time: 7D, Temp: 25 °C, Atm: AIR)
[GSFC32002] EPON 828/VERSAMID 140/TOLUENE, A/B AS 100/82 BW + 35% TOLUENE
PASS — Meets NASA Standard Low-Outgassing Screening Criteria (TML ≤ 1.0%, CVCM ≤ 0.10%) Category: Coatings, Conformal Coatings, Paints & Primers (SEALER/WASHCOAT)
Material Designation / Composition: EPON 828/VERSAMID 140/TOLUENE, A/B AS 100/82 BW + 35% TOLUENE
GSFC Data Reference ID: GSFC32002 (Test Year: 2010)
Manufacturer: SHC — Shell Containers Incorporated, Great Neck, New York
ASTM E595 Outgassing Test Results (24h at 125 °C in Vacuum, Collector at 25 °C): Total Mass Loss (TML) = 0.67% | Collected Volatile Condensable Material (CVCM) = 0% | Water Vapor Regained (WVR) = 0.38%
Cure Schedule (Pre-Test Conditioning): Step 1 (Time: 1H, Temp: 25 °C, Atm: AIR) → Step 2 (Time: 3H, Temp: 65 °C, Atm: AIR)
[GSFC01810] EPON 956 A/B AS 100/58 BW/CARBOLAC/NOVACITE 1250
EXCEEDS STANDARD THRESHOLD (TML 1.96% > 1.0%, CVCM 0.12% > 0.10%) Category: Coatings, Conformal Coatings, Paints & Primers (PAINT)
Material Designation / Composition: EPON 956 A/B AS 100/58 BW/CARBOLAC/NOVACITE 1250
GSFC Data Reference ID: GSFC01810 (Test Year: 1970)
Manufacturer: SHL — SHELL CHEMICAL CO., NEW YORK, NY, SHELL DEVELOPMENT CO., HOUSTON, TX
ASTM E595 Outgassing Test Results (24h at 125 °C in Vacuum, Collector at 25 °C): Total Mass Loss (TML) = 1.96% | Collected Volatile Condensable Material (CVCM) = 0.12% | Water Vapor Regained (WVR) = N/A%
Cure Schedule (Pre-Test Conditioning): Step 1 (Time: 7D, Temp: 25 °C, Atm: AIR)
[GSFC01819] EPON 956 A/B AS 100/58 BW/CARBOLAC/NOVACITE 1250
EXCEEDS STANDARD THRESHOLD (TML 1.36% > 1.0%) Category: Coatings, Conformal Coatings, Paints & Primers (PAINT)
Material Designation / Composition: EPON 956 A/B AS 100/58 BW/CARBOLAC/NOVACITE 1250
GSFC Data Reference ID: GSFC01819 (Test Year: 1970)
Manufacturer: SHL — SHELL CHEMICAL CO., NEW YORK, NY, SHELL DEVELOPMENT CO., HOUSTON, TX
ASTM E595 Outgassing Test Results (24h at 125 °C in Vacuum, Collector at 25 °C): Total Mass Loss (TML) = 1.36% | Collected Volatile Condensable Material (CVCM) = 0.03% | Water Vapor Regained (WVR) = N/A%
Cure Schedule (Pre-Test Conditioning): Step 1 (Time: 16H, Temp: 25 °C, Atm: AIR) → Step 2 (Time: 2H, Temp: 66 °C, Atm: AIR) → Step 3 (Time: 7D, Temp: 25 °C, Atm: AIR)
[GSFC01834] EPON 956 A/B AS 100/58 BW/CARBOLAC/SYLOID 620
EXCEEDS STANDARD THRESHOLD (TML 1.14% > 1.0%) Category: Coatings, Conformal Coatings, Paints & Primers (PAINT)
Material Designation / Composition: EPON 956 A/B AS 100/58 BW/CARBOLAC/SYLOID 620
GSFC Data Reference ID: GSFC01834 (Test Year: 1970)
Manufacturer: SHL — SHELL CHEMICAL CO., NEW YORK, NY, SHELL DEVELOPMENT CO., HOUSTON, TX
ASTM E595 Outgassing Test Results (24h at 125 °C in Vacuum, Collector at 25 °C): Total Mass Loss (TML) = 1.14% | Collected Volatile Condensable Material (CVCM) = 0% | Water Vapor Regained (WVR) = N/A%
Cure Schedule (Pre-Test Conditioning): Step 1 (Time: 16H, Temp: 25 °C, Atm: AIR) → Step 2 (Time: 2H, Temp: 66 °C, Atm: AIR)
[GSFC01837] EPON 956 A/B AS 100/58 BW/CARBOLAC/SYLOID 620
EXCEEDS STANDARD THRESHOLD (TML 1.02% > 1.0%) Category: Coatings, Conformal Coatings, Paints & Primers (PAINT)
Material Designation / Composition: EPON 956 A/B AS 100/58 BW/CARBOLAC/SYLOID 620
GSFC Data Reference ID: GSFC01837 (Test Year: 1970)
Manufacturer: SHL — SHELL CHEMICAL CO., NEW YORK, NY, SHELL DEVELOPMENT CO., HOUSTON, TX
ASTM E595 Outgassing Test Results (24h at 125 °C in Vacuum, Collector at 25 °C): Total Mass Loss (TML) = 1.02% | Collected Volatile Condensable Material (CVCM) = 0% | Water Vapor Regained (WVR) = N/A%
Cure Schedule (Pre-Test Conditioning): Step 1 (Time: 7D, Temp: 25 °C, Atm: AIR)
[GSFC13555] EPOTHERM 180 A/B AS 100/4.5 BW BLACK EPOXY
PASS — Meets NASA Standard Low-Outgassing Screening Criteria (TML ≤ 1.0%, CVCM ≤ 0.10%) Category: Coatings, Conformal Coatings, Paints & Primers (COATING)
Material Designation / Composition: EPOTHERM 180 A/B AS 100/4.5 BW BLACK EPOXY
GSFC Data Reference ID: GSFC13555 (Test Year: 1984)
Manufacturer: TNC — TRANSENE CO., ROWLEY, MA
ASTM E595 Outgassing Test Results (24h at 125 °C in Vacuum, Collector at 25 °C): Total Mass Loss (TML) = 0.13% | Collected Volatile Condensable Material (CVCM) = 0.01% | Water Vapor Regained (WVR) = 0.03%
Cure Schedule (Pre-Test Conditioning): Step 1 (Time: 2H, Temp: 70 °C, Atm: AIR) → Step 2 (Time: 4H, Temp: 175 °C, Atm: AIR)
[GSFC24629] EPOWELD 3672 A/B AS 10/6 BW WATER-CLEAR EPOXY
PASS — Meets NASA Standard Low-Outgassing Screening Criteria (TML ≤ 1.0%, CVCM ≤ 0.10%) Category: Coatings, Conformal Coatings, Paints & Primers (COATING)
Material Designation / Composition: EPOWELD 3672 A/B AS 10/6 BW WATER-CLEAR EPOXY
GSFC Data Reference ID: GSFC24629 (Test Year: 1997)
Manufacturer: ELS — ELECTRO-SCIENCE LABORATORIES, INC., KING OF PRUSSIA, PA
ASTM E595 Outgassing Test Results (24h at 125 °C in Vacuum, Collector at 25 °C): Total Mass Loss (TML) = 0.9% | Collected Volatile Condensable Material (CVCM) = 0.04% | Water Vapor Regained (WVR) = 0.22%
Cure Schedule (Pre-Test Conditioning): Not specified / As received
[GSFC11348] EPOXY - PROPRIETARY
EXCEEDS STANDARD THRESHOLD (TML 1.95% > 1.0%) Category: Coatings, Conformal Coatings, Paints & Primers (COATING)
Material Designation / Composition: EPOXY - PROPRIETARY
GSFC Data Reference ID: GSFC11348 (Test Year: 1980)
Manufacturer: ZZZ — MANUFACTURER UNKNOWN
ASTM E595 Outgassing Test Results (24h at 125 °C in Vacuum, Collector at 25 °C): Total Mass Loss (TML) = 1.95% | Collected Volatile Condensable Material (CVCM) = 0.02% | Water Vapor Regained (WVR) = 0.29%
Cure Schedule (Pre-Test Conditioning): Not specified / As received
[GSFC12715] EPOXY ANTI-TRACK COATING
EXCEEDS STANDARD THRESHOLD (TML 2.01% > 1.0%, CVCM 0.61% > 0.10%) Category: Coatings, Conformal Coatings, Paints & Primers (COATING)
Material Designation / Composition: EPOXY ANTI-TRACK COATING
GSFC Data Reference ID: GSFC12715 (Test Year: 1982)
Manufacturer: WEC — WESTINGIIOUSE ELECTRIC CORP., MICARTA DIV., itAMPTON, SC
ASTM E595 Outgassing Test Results (24h at 125 °C in Vacuum, Collector at 25 °C): Total Mass Loss (TML) = 2.01% | Collected Volatile Condensable Material (CVCM) = 0.61% | Water Vapor Regained (WVR) = 0.39%
Cure Schedule (Pre-Test Conditioning): Step 1 (Time: 30M, Temp: 100 °C, Atm: AIR) → Step 2 (Time: 16H, Temp: 150 °C, Atm: AIR)
[GSFC28837] EPOXY POWDER COATING (RLH50058), GRAY
PASS — Meets NASA Standard Low-Outgassing Screening Criteria (TML ≤ 1.0%, CVCM ≤ 0.10%) Category: Coatings, Conformal Coatings, Paints & Primers (POWDER COATING)
Material Designation / Composition: EPOXY POWDER COATING (RLH50058), GRAY
GSFC Data Reference ID: GSFC28837 (Test Year: 2004)
Manufacturer: DUP — E I DUPONT DE NEMOURS AND CO., INC., WILMINGTON, DE, ELASTOMER CHEMICALS DEPARTMENT, FABRICS AND FINISItES DEPARTMENT, FILM DEPARTMENT, PLASTICS DEPARTMENT
ASTM E595 Outgassing Test Results (24h at 125 °C in Vacuum, Collector at 25 °C): Total Mass Loss (TML) = 0.56% | Collected Volatile Condensable Material (CVCM) = 0.05% | Water Vapor Regained (WVR) = 0.33%
Cure Schedule (Pre-Test Conditioning): Step 1 (Time: 20M, Temp: 204 °C, Atm: AIR)
[GSFC15106] EPOXY POWDER COATING 68-2 GOLD
PASS — Meets NASA Standard Low-Outgassing Screening Criteria (TML ≤ 1.0%, CVCM ≤ 0.10%) Category: Coatings, Conformal Coatings, Paints & Primers (COATING)
Material Designation / Composition: EPOXY POWDER COATING 68-2 GOLD
GSFC Data Reference ID: GSFC15106 (Test Year: 1985)
Manufacturer: DYN — DYNACIlEM, DIV MORTON THIOKOL INC., TUSTIN, CA
ASTM E595 Outgassing Test Results (24h at 125 °C in Vacuum, Collector at 25 °C): Total Mass Loss (TML) = 0.48% | Collected Volatile Condensable Material (CVCM) = 0.02% | Water Vapor Regained (WVR) = 0.22%
Cure Schedule (Pre-Test Conditioning): Step 1 (Time: 1H, Temp: 150 °C, Atm: AIR)
[GSFC15269] EPOXY POWDER COATING EPC 20 BLACK
PASS — Meets NASA Standard Low-Outgassing Screening Criteria (TML ≤ 1.0%, CVCM ≤ 0.10%) Category: Coatings, Conformal Coatings, Paints & Primers (COATING)
Material Designation / Composition: EPOXY POWDER COATING EPC 20 BLACK
GSFC Data Reference ID: GSFC15269 (Test Year: 1986)
Manufacturer: DYN — DYNACIlEM, DIV MORTON THIOKOL INC., TUSTIN, CA
ASTM E595 Outgassing Test Results (24h at 125 °C in Vacuum, Collector at 25 °C): Total Mass Loss (TML) = 0.48% | Collected Volatile Condensable Material (CVCM) = 0% | Water Vapor Regained (WVR) = 0.23%
Cure Schedule (Pre-Test Conditioning): Step 1 (Time: 1H, Temp: 150 °C, Atm: AIR)
[GSFC15104] EPOXY POWDER COATING EPC MIDNIGHT BLUE
PASS — Meets NASA Standard Low-Outgassing Screening Criteria (TML ≤ 1.0%, CVCM ≤ 0.10%) Category: Coatings, Conformal Coatings, Paints & Primers (COATING)
Material Designation / Composition: EPOXY POWDER COATING EPC MIDNIGHT BLUE
GSFC Data Reference ID: GSFC15104 (Test Year: 1985)
Manufacturer: DYN — DYNACIlEM, DIV MORTON THIOKOL INC., TUSTIN, CA
ASTM E595 Outgassing Test Results (24h at 125 °C in Vacuum, Collector at 25 °C): Total Mass Loss (TML) = 0.55% | Collected Volatile Condensable Material (CVCM) = 0.04% | Water Vapor Regained (WVR) = 0.25%
Cure Schedule (Pre-Test Conditioning): Step 1 (Time: 1H, Temp: 150 °C, Atm: AIR)
[GSFC03047] EPOXYLITE 9653 A/B AS 1/1 BW POLYURETHANE
EXCEEDS STANDARD THRESHOLD (TML 21.70% > 1.0%, CVCM 0.76% > 0.10%) Category: Coatings, Conformal Coatings, Paints & Primers (CONF COAT)
Material Designation / Composition: EPOXYLITE 9653 A/B AS 1/1 BW POLYURETHANE
GSFC Data Reference ID: GSFC03047 (Test Year: 1971)
Manufacturer: EPC — EPOXYLITE CORP., SOUTli EL MONTE, CA
ASTM E595 Outgassing Test Results (24h at 125 °C in Vacuum, Collector at 25 °C): Total Mass Loss (TML) = 21.7% | Collected Volatile Condensable Material (CVCM) = 0.76% | Water Vapor Regained (WVR) = N/A%
Cure Schedule (Pre-Test Conditioning): Step 1 (Time: 1H, Temp: 71 °C, Atm: AIR) → Step 2 (Time: 2H, Temp: 71 °C, Atm: AIR)
[GSFC03169] EPOXYLITE 9653 POLYURETHANE E-160 8 COATS
EXCEEDS STANDARD THRESHOLD (TML 9.15% > 1.0%) Category: Coatings, Conformal Coatings, Paints & Primers (CONF COAT)
Material Designation / Composition: EPOXYLITE 9653 POLYURETHANE E-160 8 COATS
GSFC Data Reference ID: GSFC03169 (Test Year: 1971)
Manufacturer: EPC — EPOXYLITE CORP., SOUTli EL MONTE, CA
ASTM E595 Outgassing Test Results (24h at 125 °C in Vacuum, Collector at 25 °C): Total Mass Loss (TML) = 9.15% | Collected Volatile Condensable Material (CVCM) = 0.01% | Water Vapor Regained (WVR) = N/A%
Cure Schedule (Pre-Test Conditioning): Step 1 (Time: 1H, Temp: 71 °C, Atm: AIR) → Step 2 (Time: 2H, Temp: 71 °C, Atm: E-3)
[GSFC03167] EPOXYLITE 9653 POLYURETHANE E-194 8 COATS
EXCEEDS STANDARD THRESHOLD (TML 4.87% > 1.0%) Category: Coatings, Conformal Coatings, Paints & Primers (CONF COAT)
Material Designation / Composition: EPOXYLITE 9653 POLYURETHANE E-194 8 COATS
GSFC Data Reference ID: GSFC03167 (Test Year: 1971)
Manufacturer: EPC — EPOXYLITE CORP., SOUTli EL MONTE, CA
ASTM E595 Outgassing Test Results (24h at 125 °C in Vacuum, Collector at 25 °C): Total Mass Loss (TML) = 4.87% | Collected Volatile Condensable Material (CVCM) = 0% | Water Vapor Regained (WVR) = N/A%
Cure Schedule (Pre-Test Conditioning): Step 1 (Time: 1H, Temp: 90 °C, Atm: AIR)
[GSFC01960] EPPLEY PARSONS BLACK
EXCEEDS STANDARD THRESHOLD (TML 13.33% > 1.0%, CVCM 3.65% > 0.10%) Category: Coatings, Conformal Coatings, Paints & Primers (PAINT)
Material Designation / Composition: EPPLEY PARSONS BLACK
GSFC Data Reference ID: GSFC01960 (Test Year: 1970)
Manufacturer: EPP — EPPLEY LABORATORIES INC., NEWPORT, RI
ASTM E595 Outgassing Test Results (24h at 125 °C in Vacuum, Collector at 25 °C): Total Mass Loss (TML) = 13.33% | Collected Volatile Condensable Material (CVCM) = 3.65% | Water Vapor Regained (WVR) = N/A%
Cure Schedule (Pre-Test Conditioning): Not specified / As received
[GSFC01933] EPPLEY PARSONS BLACK TOP COAT OVER UNDERCOAT
EXCEEDS STANDARD THRESHOLD (TML 16.84% > 1.0%, CVCM 5.42% > 0.10%) Category: Coatings, Conformal Coatings, Paints & Primers (PAINT COMPOSITE)
Material Designation / Composition: EPPLEY PARSONS BLACK TOP COAT OVER UNDERCOAT
GSFC Data Reference ID: GSFC01933 (Test Year: 1970)
Manufacturer: EPP — EPPLEY LABORATORIES INC., NEWPORT, RI
ASTM E595 Outgassing Test Results (24h at 125 °C in Vacuum, Collector at 25 °C): Total Mass Loss (TML) = 16.84% | Collected Volatile Condensable Material (CVCM) = 5.42% | Water Vapor Regained (WVR) = N/A%
Cure Schedule (Pre-Test Conditioning): Step 1 (Time: 18H, Temp: 25 °C, Atm: AIR) → Step 2 (Time: 2H, Temp: 70 °C, Atm: AIR)
[GSFC14346] EPPLEY PARSONS BLK L3G-13 OVER UNDERCOAT L3S-10/F
EXCEEDS STANDARD THRESHOLD (TML 3.34% > 1.0%) Category: Coatings, Conformal Coatings, Paints & Primers (PAINT SYSTEM)
Material Designation / Composition: EPPLEY PARSONS BLK L3G-13 OVER UNDERCOAT L3S-10/F
GSFC Data Reference ID: GSFC14346 (Test Year: 1985)
Manufacturer: COL — COLONIAL LACQUER & CHEMICAL CO., ASHLAND, MA
ASTM E595 Outgassing Test Results (24h at 125 °C in Vacuum, Collector at 25 °C): Total Mass Loss (TML) = 3.34% | Collected Volatile Condensable Material (CVCM) = 0.08% | Water Vapor Regained (WVR) = 1.26%
Cure Schedule (Pre-Test Conditioning): Step 1 (Time: 2H, Temp: 25 °C, Atm: AIR) → Step 2 (Time: 2H, Temp: 66 °C, Atm: AIR) → Step 3 (Time: 48H, Temp: 107 °C, Atm: E-2)
[GSFC33709] ERP6282C POLYMER OVERCOAT, BLACK
EXCEEDS STANDARD THRESHOLD (TML 3.25% > 1.0%) Category: Coatings, Conformal Coatings, Paints & Primers (OVERCOAT)
Material Designation / Composition: ERP6282C POLYMER OVERCOAT, BLACK
GSFC Data Reference ID: GSFC33709 (Test Year: 2013)
Manufacturer: FER — FERRO CORPORATION, CLEVELAND, OH
ASTM E595 Outgassing Test Results (24h at 125 °C in Vacuum, Collector at 25 °C): Total Mass Loss (TML) = 3.25% | Collected Volatile Condensable Material (CVCM) = 0.01% | Water Vapor Regained (WVR) = 0.39%
Cure Schedule (Pre-Test Conditioning): Step 1 (Time: 15M, Temp: 150 °C, Atm: AIR) → Step 2 (Time: 1H, Temp: 150 °C, Atm: AIR)
[GSFC33742] ERP6282C POLYMER OVERCOAT, BLACK
EXCEEDS STANDARD THRESHOLD (TML 2.36% > 1.0%) Category: Coatings, Conformal Coatings, Paints & Primers (OVERCOAT)
Material Designation / Composition: ERP6282C POLYMER OVERCOAT, BLACK
GSFC Data Reference ID: GSFC33742 (Test Year: 2013)
Manufacturer: FER — FERRO CORPORATION, CLEVELAND, OH
ASTM E595 Outgassing Test Results (24h at 125 °C in Vacuum, Collector at 25 °C): Total Mass Loss (TML) = 2.36% | Collected Volatile Condensable Material (CVCM) = 0% | Water Vapor Regained (WVR) = 0.35%
Cure Schedule (Pre-Test Conditioning): Step 1 (Time: 15M, Temp: 150 °C, Atm: AIR) → Step 2 (Time: 1H, Temp: 175 °C, Atm: AIR)
