Repository: Oht8wooWi8yait9n/outgassing

# NASA GSFC Spacecraft Materials Outgassing Database Mirror & Sitemap (`outgassing.nasa.gov`)

Automated static HTML mirror, structured JSONL/CSV dataset, 3-letter manufacturer code dictionary (`963` manufacturers from NASA RP-1124 Appendix A), and flat `<urlset>` XML sitemaps for the **NASA Goddard Space Flight Center (GSFC) Spacecraft Materials Outgassing Database** (`https://outgassing.nasa.gov` / `https://etd.gsfc.nasa.gov/capabilities/outgassing-database/`).

---

## 📊 Dataset Overview

| Metric | Value |
| :--- | :--- |
| **Upstream Authority** | NASA GSFC Engineering and Technology Directorate (ETD), Materials Engineering Branch (Code 541) |

File: catalog/coatings-paints-primers-p08.html (part 2 of 2)
NASA Outgassing Database: Coatings, Conformal Coatings, Paints & Primers (Part 8 of 17 — Records 701–800 of 1630)
PASS — Meets NASA Standard Low-Outgassing Screening Criteria (TML ≤ 1.0%, CVCM ≤ 0.10%) Category: Coatings, Conformal Coatings, Paints & Primers (PAINT)
Material Designation / Composition: FISHER BLACK COATING 113/113-300/CARBOLAC/T-12
GSFC Data Reference ID: GSFC01096 (Test Year: 1969)
Manufacturer: GSC — GODDARD SPACE FLIGHT CENTER, GREENBELT, MD
ASTM E595 Outgassing Test Results (24h at 125 °C in Vacuum, Collector at 25 °C): Total Mass Loss (TML) = 0.4% | Collected Volatile Condensable Material (CVCM) = 0.01% | Water Vapor Regained (WVR) = N/A%
Cure Schedule (Pre-Test Conditioning): Step 1 (Time: 22H, Temp: 60 °C, Atm: AIR)
[GSFC01114] FISHER BLACK COATING 113/113-300/CARBOLAC/T-12
PASS — Meets NASA Standard Low-Outgassing Screening Criteria (TML ≤ 1.0%, CVCM ≤ 0.10%) Category: Coatings, Conformal Coatings, Paints & Primers (PAINT)
Material Designation / Composition: FISHER BLACK COATING 113/113-300/CARBOLAC/T-12
GSFC Data Reference ID: GSFC01114 (Test Year: 1969)
Manufacturer: GSC — GODDARD SPACE FLIGHT CENTER, GREENBELT, MD
ASTM E595 Outgassing Test Results (24h at 125 °C in Vacuum, Collector at 25 °C): Total Mass Loss (TML) = 0.41% | Collected Volatile Condensable Material (CVCM) = 0.03% | Water Vapor Regained (WVR) = N/A%
Cure Schedule (Pre-Test Conditioning): Step 1 (Time: 16H, Temp: 50 °C, Atm: AIR)
[GSFC20151] FLOQUIL 110010 FLAT BLACK ENGINE PAINT/F
EXCEEDS STANDARD THRESHOLD (TML 3.58% > 1.0%, CVCM 0.58% > 0.10%) Category: Coatings, Conformal Coatings, Paints & Primers (PAINT)
Material Designation / Composition: FLOQUIL 110010 FLAT BLACK ENGINE PAINT/F
GSFC Data Reference ID: GSFC20151 (Test Year: 1991)
Manufacturer: FLO — FLOQUIL-POLLY S COLOR CORPORATION, AMSTERDAM, NY
ASTM E595 Outgassing Test Results (24h at 125 °C in Vacuum, Collector at 25 °C): Total Mass Loss (TML) = 3.58% | Collected Volatile Condensable Material (CVCM) = 0.58% | Water Vapor Regained (WVR) = 0.19%
Cure Schedule (Pre-Test Conditioning): Step 1 (Time: 3D, Temp: 25 °C, Atm: AIR)
[GSFC03942] FLOQUIL BLACK PAINT
EXCEEDS STANDARD THRESHOLD (TML 3.85% > 1.0%, CVCM 0.28% > 0.10%) Category: Coatings, Conformal Coatings, Paints & Primers (PAINT)
Material Designation / Composition: FLOQUIL BLACK PAINT
GSFC Data Reference ID: GSFC03942 (Test Year: 1972)
Manufacturer: FLO — FLOQUIL-POLLY S COLOR CORPORATION, AMSTERDAM, NY
ASTM E595 Outgassing Test Results (24h at 125 °C in Vacuum, Collector at 25 °C): Total Mass Loss (TML) = 3.85% | Collected Volatile Condensable Material (CVCM) = 0.28% | Water Vapor Regained (WVR) = N/A%
Cure Schedule (Pre-Test Conditioning): Step 1 (Time: 7D, Temp: 25 °C, Atm: AIR)
[GSFC00875] FLUOROCLAD CLEAR V78VP21
PASS — Meets NASA Standard Low-Outgassing Screening Criteria (TML ≤ 1.0%, CVCM ≤ 0.10%) Category: Coatings, Conformal Coatings, Paints & Primers (PAINT)
Material Designation / Composition: FLUOROCLAD CLEAR V78VP21
GSFC Data Reference ID: GSFC00875 (Test Year: 1968)
Manufacturer: SHW — SIIERWIN-WILLIAMS CO, CLEVELAND, OH
ASTM E595 Outgassing Test Results (24h at 125 °C in Vacuum, Collector at 25 °C): Total Mass Loss (TML) = 0.05% | Collected Volatile Condensable Material (CVCM) = 0.01% | Water Vapor Regained (WVR) = N/A%
Cure Schedule (Pre-Test Conditioning): Step 1 (Time: 30M, Temp: 93 °C, Atm: AIR) → Step 2 (Time: 15M, Temp: 260 °C, Atm: AIR)
[GSFC00878] FLUOROCLAD WHITE G79WP37
PASS — Meets NASA Standard Low-Outgassing Screening Criteria (TML ≤ 1.0%, CVCM ≤ 0.10%) Category: Coatings, Conformal Coatings, Paints & Primers (PAINT)
Material Designation / Composition: FLUOROCLAD WHITE G79WP37
GSFC Data Reference ID: GSFC00878 (Test Year: 1968)
Manufacturer: SHW — SIIERWIN-WILLIAMS CO, CLEVELAND, OH
ASTM E595 Outgassing Test Results (24h at 125 °C in Vacuum, Collector at 25 °C): Total Mass Loss (TML) = 0.67% | Collected Volatile Condensable Material (CVCM) = 0.05% | Water Vapor Regained (WVR) = N/A%
Cure Schedule (Pre-Test Conditioning): Step 1 (Time: 30M, Temp: 93 °C, Atm: AIR) → Step 2 (Time: 15M, Temp: 260 °C, Atm: AIR)
[GSFC09398] FM 73/DACRON KNIT/BR 127 PRIMER ON FOIL
PASS — Meets NASA Standard Low-Outgassing Screening Criteria (TML ≤ 1.0%, CVCM ≤ 0.10%) Category: Coatings, Conformal Coatings, Paints & Primers (COATING)
Material Designation / Composition: FM 73/DACRON KNIT/BR 127 PRIMER ON FOIL
GSFC Data Reference ID: GSFC09398 (Test Year: 1978)
Manufacturer: ACC — AMERICAN CYANAMID COMPANY, BLOOMINGDALE DEPARTMENT, HAVRE DE GRACE, MD, FORMICA CORP., CINCINNATI, OH, PLASTICS & RESIN DIV., WALLINGFORD, CT
ASTM E595 Outgassing Test Results (24h at 125 °C in Vacuum, Collector at 25 °C): Total Mass Loss (TML) = 0.78% | Collected Volatile Condensable Material (CVCM) = 0% | Water Vapor Regained (WVR) = 0.38%
Cure Schedule (Pre-Test Conditioning): Step 1 (Time: 1H, Temp: 120 °C, Atm: AIR) → Step 2 (Time: 1H, Temp: 120 °C, Atm: AIR)
[GSFC05292] FORMVAR MAGNET WIRE COATING 105 DEG C USE
PASS — Meets NASA Standard Low-Outgassing Screening Criteria (TML ≤ 1.0%, CVCM ≤ 0.10%) Category: Coatings, Conformal Coatings, Paints & Primers (WIRE COATING)
Material Designation / Composition: FORMVAR MAGNET WIRE COATING 105 DEG C USE
GSFC Data Reference ID: GSFC05292 (Test Year: 1973)
Manufacturer: ZZZ — MANUFACTURER UNKNOWN
ASTM E595 Outgassing Test Results (24h at 125 °C in Vacuum, Collector at 25 °C): Total Mass Loss (TML) = 0.23% | Collected Volatile Condensable Material (CVCM) = 0.04% | Water Vapor Regained (WVR) = N/A%
Cure Schedule (Pre-Test Conditioning): Not specified / As received
[GSFC14070] FP 135 SILICONE PRIMER/F
EXCEEDS STANDARD THRESHOLD (TML 7.24% > 1.0%, CVCM 0.18% > 0.10%) Category: Coatings, Conformal Coatings, Paints & Primers (PRIMER)
Material Designation / Composition: FP 135 SILICONE PRIMER/F
GSFC Data Reference ID: GSFC14070 (Test Year: 1984)
Manufacturer: MCG — MC GHAN NUSIL CORPORATION, CARPINTERIA, CA, SUBSIDIARY OF UNION CARBIDE
ASTM E595 Outgassing Test Results (24h at 125 °C in Vacuum, Collector at 25 °C): Total Mass Loss (TML) = 7.24% | Collected Volatile Condensable Material (CVCM) = 0.18% | Water Vapor Regained (WVR) = 0%
Cure Schedule (Pre-Test Conditioning): Step 1 (Time: 10D, Temp: 25 °C, Atm: AIR)
[GSFC11312] FPC 461 FLUOROCARBON/VINYL COPOLYMER FILM
PASS — Meets NASA Standard Low-Outgassing Screening Criteria (TML ≤ 1.0%, CVCM ≤ 0.10%) Category: Coatings, Conformal Coatings, Paints & Primers (COATING)
Material Designation / Composition: FPC 461 FLUOROCARBON/VINYL COPOLYMER FILM
GSFC Data Reference ID: GSFC11312 (Test Year: 1980)
Manufacturer: FPL — FIRESTONE PLASTICS CO., POTTSTOWN, PA
ASTM E595 Outgassing Test Results (24h at 125 °C in Vacuum, Collector at 25 °C): Total Mass Loss (TML) = 0.38% | Collected Volatile Condensable Material (CVCM) = 0.01% | Water Vapor Regained (WVR) = 0.02%
Cure Schedule (Pre-Test Conditioning): Step 1 (Time: 24H, Temp: 25 °C, Atm: AIR) → Step 2 (Time: 24H, Temp: 60 °C, Atm: AIR)
[GSFC11315] FPC 461 FLUOROCARBON/VINYL COPOLYMER FILM
PASS — Meets NASA Standard Low-Outgassing Screening Criteria (TML ≤ 1.0%, CVCM ≤ 0.10%) Category: Coatings, Conformal Coatings, Paints & Primers (COATING)
Material Designation / Composition: FPC 461 FLUOROCARBON/VINYL COPOLYMER FILM
GSFC Data Reference ID: GSFC11315 (Test Year: 1980)
Manufacturer: FPL — FIRESTONE PLASTICS CO., POTTSTOWN, PA
ASTM E595 Outgassing Test Results (24h at 125 °C in Vacuum, Collector at 25 °C): Total Mass Loss (TML) = 0.24% | Collected Volatile Condensable Material (CVCM) = 0.01% | Water Vapor Regained (WVR) = 0.02%
Cure Schedule (Pre-Test Conditioning): Step 1 (Time: 24H, Temp: 25 °C, Atm: AIR) → Step 2 (Time: 48H, Temp: 60 °C, Atm: AIR)
[GSFC30550] FRACTAL BLACK, OPTICAL BLACK COATING, ALUMINIUM/ALUMINIUM OXIDE, BATCH NUMBERS 520 &521, COATING DENSITY 1.8 X 10-2 G/CM^3
EXCEEDS STANDARD THRESHOLD (TML 6.05% > 1.0%) Category: Coatings, Conformal Coatings, Paints & Primers (OPTICAL BLACK COATING)
Material Designation / Composition: FRACTAL BLACK, OPTICAL BLACK COATING, ALUMINIUM/ALUMINIUM OXIDE, BATCH NUMBERS 520 &521, COATING DENSITY 1.8 X 10-2 G/CM^3
GSFC Data Reference ID: GSFC30550 (Test Year: 2007)
Manufacturer: ACK — Manufacturer Code ACK
ASTM E595 Outgassing Test Results (24h at 125 °C in Vacuum, Collector at 25 °C): Total Mass Loss (TML) = 6.05% | Collected Volatile Condensable Material (CVCM) = 0.01% | Water Vapor Regained (WVR) = 5.31%
Cure Schedule (Pre-Test Conditioning): Step 1 (Time: 1H, Temp: 470 °C, Atm: AIR)
[GSFC19659] FS001 SOLITHANE
PASS — Meets NASA Standard Low-Outgassing Screening Criteria (TML ≤ 1.0%, CVCM ≤ 0.10%) Category: Coatings, Conformal Coatings, Paints & Primers (CONF COAT)
Material Designation / Composition: FS001 SOLITHANE
GSFC Data Reference ID: GSFC19659 (Test Year: 1991)
Manufacturer: TCC — TIIIOKOL CIIEMICAL CORPORATION, TRENTON, NJ
ASTM E595 Outgassing Test Results (24h at 125 °C in Vacuum, Collector at 25 °C): Total Mass Loss (TML) = 0.41% | Collected Volatile Condensable Material (CVCM) = 0.03% | Water Vapor Regained (WVR) = 0.14%
Cure Schedule (Pre-Test Conditioning): Not specified / As received
[GSFC19661] FS002 SOLITHANE
EXCEEDS STANDARD THRESHOLD (TML 1.73% > 1.0%, CVCM 0.19% > 0.10%) Category: Coatings, Conformal Coatings, Paints & Primers (CONF COAT)
Material Designation / Composition: FS002 SOLITHANE
GSFC Data Reference ID: GSFC19661 (Test Year: 1991)
Manufacturer: TCC — TIIIOKOL CIIEMICAL CORPORATION, TRENTON, NJ
ASTM E595 Outgassing Test Results (24h at 125 °C in Vacuum, Collector at 25 °C): Total Mass Loss (TML) = 1.73% | Collected Volatile Condensable Material (CVCM) = 0.19% | Water Vapor Regained (WVR) = 0.13%
Cure Schedule (Pre-Test Conditioning): Not specified / As received
[GSFC19663] FS003 SOLITHANE
EXCEEDS STANDARD THRESHOLD (TML 1.81% > 1.0%) Category: Coatings, Conformal Coatings, Paints & Primers (CONF COAT)
Material Designation / Composition: FS003 SOLITHANE
GSFC Data Reference ID: GSFC19663 (Test Year: 1991)
Manufacturer: TCC — TIIIOKOL CIIEMICAL CORPORATION, TRENTON, NJ
ASTM E595 Outgassing Test Results (24h at 125 °C in Vacuum, Collector at 25 °C): Total Mass Loss (TML) = 1.81% | Collected Volatile Condensable Material (CVCM) = 0.02% | Water Vapor Regained (WVR) = 0.13%
Cure Schedule (Pre-Test Conditioning): Not specified / As received
[GSFC19685] FS004 SOLITHANE
PASS — Meets NASA Standard Low-Outgassing Screening Criteria (TML ≤ 1.0%, CVCM ≤ 0.10%) Category: Coatings, Conformal Coatings, Paints & Primers (CONF COAT)
Material Designation / Composition: FS004 SOLITHANE
GSFC Data Reference ID: GSFC19685 (Test Year: 1991)
Manufacturer: TCC — TIIIOKOL CIIEMICAL CORPORATION, TRENTON, NJ
ASTM E595 Outgassing Test Results (24h at 125 °C in Vacuum, Collector at 25 °C): Total Mass Loss (TML) = 0.72% | Collected Volatile Condensable Material (CVCM) = 0.01% | Water Vapor Regained (WVR) = 0.13%
Cure Schedule (Pre-Test Conditioning): Not specified / As received
[GSFC19688] FS005 SOLITHANE
PASS — Meets NASA Standard Low-Outgassing Screening Criteria (TML ≤ 1.0%, CVCM ≤ 0.10%) Category: Coatings, Conformal Coatings, Paints & Primers (CONF COAT)
Material Designation / Composition: FS005 SOLITHANE
GSFC Data Reference ID: GSFC19688 (Test Year: 1991)
Manufacturer: TCC — TIIIOKOL CIIEMICAL CORPORATION, TRENTON, NJ
ASTM E595 Outgassing Test Results (24h at 125 °C in Vacuum, Collector at 25 °C): Total Mass Loss (TML) = 0.69% | Collected Volatile Condensable Material (CVCM) = 0.02% | Water Vapor Regained (WVR) = 0.11%
Cure Schedule (Pre-Test Conditioning): Not specified / As received
[GSFC05753] FSP43 CONDUCTIVE COATING
EXCEEDS STANDARD THRESHOLD (TML 4.32% > 1.0%) Category: Coatings, Conformal Coatings, Paints & Primers (PAINT)
Material Designation / Composition: FSP43 CONDUCTIVE COATING
GSFC Data Reference ID: GSFC05753 (Test Year: 1974)
Manufacturer: JMM — JOHNSON MASSEY METALS LTD., LONDON, ENGLAND
ASTM E595 Outgassing Test Results (24h at 125 °C in Vacuum, Collector at 25 °C): Total Mass Loss (TML) = 4.32% | Collected Volatile Condensable Material (CVCM) = 0% | Water Vapor Regained (WVR) = N/A%
Cure Schedule (Pre-Test Conditioning): Not specified / As received
[GSFC13239] FSS BLUE PAINT/F
EXCEEDS STANDARD THRESHOLD (TML 2.53% > 1.0%, CVCM 0.22% > 0.10%) Category: Coatings, Conformal Coatings, Paints & Primers (PAINT)
Material Designation / Composition: FSS BLUE PAINT/F
GSFC Data Reference ID: GSFC13239 (Test Year: 1983)
Manufacturer: GSC — GODDARD SPACE FLIGHT CENTER, GREENBELT, MD
ASTM E595 Outgassing Test Results (24h at 125 °C in Vacuum, Collector at 25 °C): Total Mass Loss (TML) = 2.53% | Collected Volatile Condensable Material (CVCM) = 0.22% | Water Vapor Regained (WVR) = 0.07%
Cure Schedule (Pre-Test Conditioning): Step 1 (Time: 10D, Temp: 25 °C, Atm: AIR)
[GSFC13242] FSS BLUE PAINT/F
PASS — Meets NASA Standard Low-Outgassing Screening Criteria (TML ≤ 1.0%, CVCM ≤ 0.10%) Category: Coatings, Conformal Coatings, Paints & Primers (PAINT)
Material Designation / Composition: FSS BLUE PAINT/F
GSFC Data Reference ID: GSFC13242 (Test Year: 1983)
Manufacturer: GSC — GODDARD SPACE FLIGHT CENTER, GREENBELT, MD
ASTM E595 Outgassing Test Results (24h at 125 °C in Vacuum, Collector at 25 °C): Total Mass Loss (TML) = 0.71% | Collected Volatile Condensable Material (CVCM) = 0.05% | Water Vapor Regained (WVR) = 0.03%
Cure Schedule (Pre-Test Conditioning): Step 1 (Time: 72H, Temp: 25 °C, Atm: AIR) → Step 2 (Time: 24H, Temp: 96 °C, Atm: E-6)
[GSFC03149] FULLER 171-A-152 ALUMINUM SILICONE PAINT
EXCEEDS STANDARD THRESHOLD (TML 3.20% > 1.0%, CVCM 0.73% > 0.10%) Category: Coatings, Conformal Coatings, Paints & Primers (COND PAINT)
Material Designation / Composition: FULLER 171-A-152 ALUMINUM SILICONE PAINT
GSFC Data Reference ID: GSFC03149 (Test Year: 1971)
Manufacturer: FHB — H B FULLER CO., ST PAUL, MN
ASTM E595 Outgassing Test Results (24h at 125 °C in Vacuum, Collector at 25 °C): Total Mass Loss (TML) = 3.2% | Collected Volatile Condensable Material (CVCM) = 0.73% | Water Vapor Regained (WVR) = N/A%
Cure Schedule (Pre-Test Conditioning): Step 1 (Time: 24H, Temp: 25 °C, Atm: AIR)
[GSFC03910] G 3113 BLACK COATING BALL CHEM ALKYD-SILICONE
PASS — Meets NASA Standard Low-Outgassing Screening Criteria (TML ≤ 1.0%, CVCM ≤ 0.10%) Category: Coatings, Conformal Coatings, Paints & Primers (PAINT)
Material Designation / Composition: G 3113 BLACK COATING BALL CHEM ALKYD-SILICONE
GSFC Data Reference ID: GSFC03910 (Test Year: 1972)
Manufacturer: BAL — BALL CHEMICAL CO., GLENSHAW, PA
ASTM E595 Outgassing Test Results (24h at 125 °C in Vacuum, Collector at 25 °C): Total Mass Loss (TML) = 0.03% | Collected Volatile Condensable Material (CVCM) = 0.02% | Water Vapor Regained (WVR) = N/A%
Cure Schedule (Pre-Test Conditioning): Step 1 (Time: 1H, Temp: 232 °C, Atm: AIR)
[GSFC03638] G-1897 HT ALUMINUM COATING
PASS — Meets NASA Standard Low-Outgassing Screening Criteria (TML ≤ 1.0%, CVCM ≤ 0.10%) Category: Coatings, Conformal Coatings, Paints & Primers (PAINT)
Material Designation / Composition: G-1897 HT ALUMINUM COATING
GSFC Data Reference ID: GSFC03638 (Test Year: 1972)
Manufacturer: BAL — BALL CHEMICAL CO., GLENSHAW, PA
ASTM E595 Outgassing Test Results (24h at 125 °C in Vacuum, Collector at 25 °C): Total Mass Loss (TML) = 0.09% | Collected Volatile Condensable Material (CVCM) = 0.04% | Water Vapor Regained (WVR) = N/A%
Cure Schedule (Pre-Test Conditioning): Step 1 (Time: 1H, Temp: 232 °C, Atm: AIR)
[GSFC03395] G-3230 ALKYD WHITE PAINT
EXCEEDS STANDARD THRESHOLD (TML 3.13% > 1.0%, CVCM 1.07% > 0.10%) Category: Coatings, Conformal Coatings, Paints & Primers (PAINT)
Material Designation / Composition: G-3230 ALKYD WHITE PAINT
GSFC Data Reference ID: GSFC03395 (Test Year: 1972)
Manufacturer: BAL — BALL CHEMICAL CO., GLENSHAW, PA
ASTM E595 Outgassing Test Results (24h at 125 °C in Vacuum, Collector at 25 °C): Total Mass Loss (TML) = 3.13% | Collected Volatile Condensable Material (CVCM) = 1.07% | Water Vapor Regained (WVR) = N/A%
Cure Schedule (Pre-Test Conditioning): Step 1 (Time: 24H, Temp: 25 °C, Atm: AIR)
[GSFC01987] GAEC 1 WHITE COATING RTV 602/ZNO
EXCEEDS STANDARD THRESHOLD (CVCM 0.20% > 0.10%) Category: Coatings, Conformal Coatings, Paints & Primers (PAINT)
Material Designation / Composition: GAEC 1 WHITE COATING RTV 602/ZNO
GSFC Data Reference ID: GSFC01987 (Test Year: 1970)
Manufacturer: GRU — GRUMMAN AEROSPACE CORPORAT1ON, BETHPAGE, LONG ISLAND, NY
ASTM E595 Outgassing Test Results (24h at 125 °C in Vacuum, Collector at 25 °C): Total Mass Loss (TML) = 0.39% | Collected Volatile Condensable Material (CVCM) = 0.2% | Water Vapor Regained (WVR) = N/A%
Cure Schedule (Pre-Test Conditioning): Not specified / As received
[GSFC01989] GAEC 2 WHITE COATING RTV 602/ZNO
EXCEEDS STANDARD THRESHOLD (CVCM 0.23% > 0.10%) Category: Coatings, Conformal Coatings, Paints & Primers (PAINT)
Material Designation / Composition: GAEC 2 WHITE COATING RTV 602/ZNO
GSFC Data Reference ID: GSFC01989 (Test Year: 1970)
Manufacturer: GRU — GRUMMAN AEROSPACE CORPORAT1ON, BETHPAGE, LONG ISLAND, NY
ASTM E595 Outgassing Test Results (24h at 125 °C in Vacuum, Collector at 25 °C): Total Mass Loss (TML) = 0.82% | Collected Volatile Condensable Material (CVCM) = 0.23% | Water Vapor Regained (WVR) = N/A%
Cure Schedule (Pre-Test Conditioning): Not specified / As received
[GSFC01991] GAEC 3 WHITE COATING RTV 602/ZNO
EXCEEDS STANDARD THRESHOLD (CVCM 0.14% > 0.10%) Category: Coatings, Conformal Coatings, Paints & Primers (PAINT)
Material Designation / Composition: GAEC 3 WHITE COATING RTV 602/ZNO
GSFC Data Reference ID: GSFC01991 (Test Year: 1970)
Manufacturer: GRU — GRUMMAN AEROSPACE CORPORAT1ON, BETHPAGE, LONG ISLAND, NY
ASTM E595 Outgassing Test Results (24h at 125 °C in Vacuum, Collector at 25 °C): Total Mass Loss (TML) = 0.36% | Collected Volatile Condensable Material (CVCM) = 0.14% | Water Vapor Regained (WVR) = N/A%
Cure Schedule (Pre-Test Conditioning): Not specified / As received
[GSFC02020] GAEC THERMAL CONTROL WHITE RTV 602/ZNO
EXCEEDS STANDARD THRESHOLD (CVCM 0.38% > 0.10%) Category: Coatings, Conformal Coatings, Paints & Primers (PAINT)
Material Designation / Composition: GAEC THERMAL CONTROL WHITE RTV 602/ZNO
GSFC Data Reference ID: GSFC02020 (Test Year: 1970)
Manufacturer: GRU — GRUMMAN AEROSPACE CORPORAT1ON, BETHPAGE, LONG ISLAND, NY
ASTM E595 Outgassing Test Results (24h at 125 °C in Vacuum, Collector at 25 °C): Total Mass Loss (TML) = 0.87% | Collected Volatile Condensable Material (CVCM) = 0.38% | Water Vapor Regained (WVR) = N/A%
Cure Schedule (Pre-Test Conditioning): Step 1 (Time: 4H, Temp: 71 °C, Atm: AIR)
[GSFC08876] GE 7031 INSULATING VARNISH - PHENOLIC
EXCEEDS STANDARD THRESHOLD (TML 8.75% > 1.0%, CVCM 0.85% > 0.10%) Category: Coatings, Conformal Coatings, Paints & Primers (VARNISH)
Material Designation / Composition: GE 7031 INSULATING VARNISH - PHENOLIC
GSFC Data Reference ID: GSFC08876 (Test Year: 1978)
Manufacturer: GEC — GENERAL ELECTRIC COMPANy, PLASTICS DEPARTMENT, PITTSFIELD, MA, SILICONE PRODUCTS DEPARTMENT, WATERFORD, NY, WIRE AND CABLE DEPARTMENT, BRIDGEPORT, CT
ASTM E595 Outgassing Test Results (24h at 125 °C in Vacuum, Collector at 25 °C): Total Mass Loss (TML) = 8.75% | Collected Volatile Condensable Material (CVCM) = 0.85% | Water Vapor Regained (WVR) = 0.43%
Cure Schedule (Pre-Test Conditioning): Step 1 (Time: 45M, Temp: 25 °C, Atm: AIR) → Step 2 (Time: 1H, Temp: 120 °C, Atm: AIR)
[GSFC08924] GE 7031 INSULATING VARNISH - PHENOLIC
EXCEEDS STANDARD THRESHOLD (TML 6.87% > 1.0%, CVCM 0.71% > 0.10%) Category: Coatings, Conformal Coatings, Paints & Primers (VARNISH)
Material Designation / Composition: GE 7031 INSULATING VARNISH - PHENOLIC
GSFC Data Reference ID: GSFC08924 (Test Year: 1978)
Manufacturer: GEC — GENERAL ELECTRIC COMPANy, PLASTICS DEPARTMENT, PITTSFIELD, MA, SILICONE PRODUCTS DEPARTMENT, WATERFORD, NY, WIRE AND CABLE DEPARTMENT, BRIDGEPORT, CT
ASTM E595 Outgassing Test Results (24h at 125 °C in Vacuum, Collector at 25 °C): Total Mass Loss (TML) = 6.87% | Collected Volatile Condensable Material (CVCM) = 0.71% | Water Vapor Regained (WVR) = 0.34%
Cure Schedule (Pre-Test Conditioning): Step 1 (Time: 45M, Temp: 25 °C, Atm: AIR) → Step 2 (Time: 1H, Temp: 120 °C, Atm: AIR) → Step 3 (Time: 72H, Temp: 80 °C, Atm: E-6)
[GSFC30624] GE RTV PRIMER SS-4155
EXCEEDS STANDARD THRESHOLD (TML 15.44% > 1.0%) Category: Coatings, Conformal Coatings, Paints & Primers (PRIMER)
Material Designation / Composition: GE RTV PRIMER SS-4155
GSFC Data Reference ID: GSFC30624 (Test Year: 2008)
Manufacturer: MPM — Manufacturer Code MPM
ASTM E595 Outgassing Test Results (24h at 125 °C in Vacuum, Collector at 25 °C): Total Mass Loss (TML) = 15.44% | Collected Volatile Condensable Material (CVCM) = 0.02% | Water Vapor Regained (WVR) = 9.1%
Cure Schedule (Pre-Test Conditioning): Not specified / As received
[SRI10802] GLYPTAL 1201 ALKYD COATING
EXCEEDS STANDARD THRESHOLD (TML 6.10% > 1.0%, CVCM 2.55% > 0.10%) Category: Coatings, Conformal Coatings, Paints & Primers (COATING)
Material Designation / Composition: GLYPTAL 1201 ALKYD COATING
GSFC Data Reference ID: SRI10802 (Test Year: 1964)
Manufacturer: GEC — GENERAL ELECTRIC COMPANy, PLASTICS DEPARTMENT, PITTSFIELD, MA, SILICONE PRODUCTS DEPARTMENT, WATERFORD, NY, WIRE AND CABLE DEPARTMENT, BRIDGEPORT, CT
ASTM E595 Outgassing Test Results (24h at 125 °C in Vacuum, Collector at 25 °C): Total Mass Loss (TML) = 6.1% | Collected Volatile Condensable Material (CVCM) = 2.55% | Water Vapor Regained (WVR) = N/A%
Cure Schedule (Pre-Test Conditioning): Step 1 (Time: 4H, Temp: 125 °C, Atm: AIR)
[SRI10803] GLYPTAL 1201 ALKYD COATING
EXCEEDS STANDARD THRESHOLD (TML 3.70% > 1.0%, CVCM 1.60% > 0.10%) Category: Coatings, Conformal Coatings, Paints & Primers (COATING)
Material Designation / Composition: GLYPTAL 1201 ALKYD COATING
GSFC Data Reference ID: SRI10803 (Test Year: 1964)
Manufacturer: GEC — GENERAL ELECTRIC COMPANy, PLASTICS DEPARTMENT, PITTSFIELD, MA, SILICONE PRODUCTS DEPARTMENT, WATERFORD, NY, WIRE AND CABLE DEPARTMENT, BRIDGEPORT, CT
ASTM E595 Outgassing Test Results (24h at 125 °C in Vacuum, Collector at 25 °C): Total Mass Loss (TML) = 3.7% | Collected Volatile Condensable Material (CVCM) = 1.6% | Water Vapor Regained (WVR) = N/A%
Cure Schedule (Pre-Test Conditioning): Step 1 (Time: 24H, Temp: 150 °C, Atm: AIR)
[GSFC27601] GLYPTAL 1201B RED ENAMEL
EXCEEDS STANDARD THRESHOLD (TML 3.39% > 1.0%, CVCM 0.55% > 0.10%) Category: Coatings, Conformal Coatings, Paints & Primers (PAINT)
Material Designation / Composition: GLYPTAL 1201B RED ENAMEL
GSFC Data Reference ID: GSFC27601 (Test Year: 2001)
Manufacturer: GLY — GLYPTAL INC., SPECIALTY COATINGS, CilELSEAt MA
ASTM E595 Outgassing Test Results (24h at 125 °C in Vacuum, Collector at 25 °C): Total Mass Loss (TML) = 3.39% | Collected Volatile Condensable Material (CVCM) = 0.55% | Water Vapor Regained (WVR) = 0.46%
Cure Schedule (Pre-Test Conditioning): Step 1 (Time: 4H, Temp: 100 °C, Atm: AIR)
[GSFC27604] GLYPTAL 1201B RED ENAMEL
EXCEEDS STANDARD THRESHOLD (TML 4.04% > 1.0%, CVCM 0.57% > 0.10%) Category: Coatings, Conformal Coatings, Paints & Primers (PAINT)
Material Designation / Composition: GLYPTAL 1201B RED ENAMEL
GSFC Data Reference ID: GSFC27604 (Test Year: 2001)
Manufacturer: GLY — GLYPTAL INC., SPECIALTY COATINGS, CilELSEAt MA
ASTM E595 Outgassing Test Results (24h at 125 °C in Vacuum, Collector at 25 °C): Total Mass Loss (TML) = 4.04% | Collected Volatile Condensable Material (CVCM) = 0.57% | Water Vapor Regained (WVR) = 0.5%
Cure Schedule (Pre-Test Conditioning): Step 1 (Time: 2H, Temp: 25 °C, Atm: AIR) → Step 2 (Time: 4H, Temp: 60 °C, Atm: AIR) → Step 3 (Time: 3H, Temp: 80 °C, Atm: E-1)
[SRI10804] GLYPTAL 1202 ALKYD COATING
EXCEEDS STANDARD THRESHOLD (TML 5.55% > 1.0%, CVCM 2.46% > 0.10%) Category: Coatings, Conformal Coatings, Paints & Primers (COATING)
Material Designation / Composition: GLYPTAL 1202 ALKYD COATING
GSFC Data Reference ID: SRI10804 (Test Year: 1964)
Manufacturer: GEC — GENERAL ELECTRIC COMPANy, PLASTICS DEPARTMENT, PITTSFIELD, MA, SILICONE PRODUCTS DEPARTMENT, WATERFORD, NY, WIRE AND CABLE DEPARTMENT, BRIDGEPORT, CT
ASTM E595 Outgassing Test Results (24h at 125 °C in Vacuum, Collector at 25 °C): Total Mass Loss (TML) = 5.55% | Collected Volatile Condensable Material (CVCM) = 2.46% | Water Vapor Regained (WVR) = N/A%
Cure Schedule (Pre-Test Conditioning): Step 1 (Time: 4H, Temp: 125 °C, Atm: AIR)
[SRI10805] GLYPTAL 1202 ALKYD COATING
EXCEEDS STANDARD THRESHOLD (TML 5.20% > 1.0%, CVCM 2.70% > 0.10%) Category: Coatings, Conformal Coatings, Paints & Primers (COATING)
Material Designation / Composition: GLYPTAL 1202 ALKYD COATING
GSFC Data Reference ID: SRI10805 (Test Year: 1964)
Manufacturer: GEC — GENERAL ELECTRIC COMPANy, PLASTICS DEPARTMENT, PITTSFIELD, MA, SILICONE PRODUCTS DEPARTMENT, WATERFORD, NY, WIRE AND CABLE DEPARTMENT, BRIDGEPORT, CT
ASTM E595 Outgassing Test Results (24h at 125 °C in Vacuum, Collector at 25 °C): Total Mass Loss (TML) = 5.2% | Collected Volatile Condensable Material (CVCM) = 2.7% | Water Vapor Regained (WVR) = N/A%
Cure Schedule (Pre-Test Conditioning): Step 1 (Time: 24H, Temp: 150 °C, Atm: AIR)
[GSFC18332] GLYPTHANE C-2077 A/B AS 1/4 BW CLEAR COATING/F
EXCEEDS STANDARD THRESHOLD (TML 1.12% > 1.0%, CVCM 0.19% > 0.10%) Category: Coatings, Conformal Coatings, Paints & Primers (CONF COAT)
Material Designation / Composition: GLYPTHANE C-2077 A/B AS 1/4 BW CLEAR COATING/F
GSFC Data Reference ID: GSFC18332 (Test Year: 1989)
Manufacturer: GLY — GLYPTAL INC., SPECIALTY COATINGS, CilELSEAt MA
ASTM E595 Outgassing Test Results (24h at 125 °C in Vacuum, Collector at 25 °C): Total Mass Loss (TML) = 1.12% | Collected Volatile Condensable Material (CVCM) = 0.19% | Water Vapor Regained (WVR) = 0.46%
Cure Schedule (Pre-Test Conditioning): Step 1 (Time: 16H, Temp: 70 °C, Atm: AIR) → Step 2 (Time: 7D, Temp: 25 °C, Atm: AIR)
[GSFC18424] GLYPTHANE C-2077 A/B AS 1/5 BW CLEAR COATING/F
EXCEEDS STANDARD THRESHOLD (TML 1.51% > 1.0%) Category: Coatings, Conformal Coatings, Paints & Primers (CONF COAT)
Material Designation / Composition: GLYPTHANE C-2077 A/B AS 1/5 BW CLEAR COATING/F
GSFC Data Reference ID: GSFC18424 (Test Year: 1989)
Manufacturer: GLY — GLYPTAL INC., SPECIALTY COATINGS, CilELSEAt MA
ASTM E595 Outgassing Test Results (24h at 125 °C in Vacuum, Collector at 25 °C): Total Mass Loss (TML) = 1.51% | Collected Volatile Condensable Material (CVCM) = 0.08% | Water Vapor Regained (WVR) = 0.42%
Cure Schedule (Pre-Test Conditioning): Step 1 (Time: 16H, Temp: 70 °C, Atm: AIR) → Step 2 (Time: 7D, Temp: 25 °C, Atm: AIR)
[GSFC18334] GLYPTHANE C-2077-1 A/B AS 1/4 BW CLEAR COATING/F
EXCEEDS STANDARD THRESHOLD (TML 1.64% > 1.0%, CVCM 0.22% > 0.10%) Category: Coatings, Conformal Coatings, Paints & Primers (CONF COAT)
Material Designation / Composition: GLYPTHANE C-2077-1 A/B AS 1/4 BW CLEAR COATING/F
GSFC Data Reference ID: GSFC18334 (Test Year: 1989)
Manufacturer: GLY — GLYPTAL INC., SPECIALTY COATINGS, CilELSEAt MA
ASTM E595 Outgassing Test Results (24h at 125 °C in Vacuum, Collector at 25 °C): Total Mass Loss (TML) = 1.64% | Collected Volatile Condensable Material (CVCM) = 0.22% | Water Vapor Regained (WVR) = 0.4%
Cure Schedule (Pre-Test Conditioning): Step 1 (Time: 16H, Temp: 70 °C, Atm: AIR) → Step 2 (Time: 7D, Temp: 25 °C, Atm: AIR)
[GSFC18336] GLYPTHANE C-2077-2 A/B AS 1/4 BW CLEAR COATING/F
EXCEEDS STANDARD THRESHOLD (CVCM 0.16% > 0.10%) Category: Coatings, Conformal Coatings, Paints & Primers (CONF COAT)
Material Designation / Composition: GLYPTHANE C-2077-2 A/B AS 1/4 BW CLEAR COATING/F
GSFC Data Reference ID: GSFC18336 (Test Year: 1989)
Manufacturer: GLY — GLYPTAL INC., SPECIALTY COATINGS, CilELSEAt MA
ASTM E595 Outgassing Test Results (24h at 125 °C in Vacuum, Collector at 25 °C): Total Mass Loss (TML) = 0.67% | Collected Volatile Condensable Material (CVCM) = 0.16% | Water Vapor Regained (WVR) = 0.18%
Cure Schedule (Pre-Test Conditioning): Step 1 (Time: 16H, Temp: 70 °C, Atm: AIR) → Step 2 (Time: 7D, Temp: 25 °C, Atm: AIR)
[GSFC18338] GLYPTHANE C-2077-3 A/B AS 1/4 BW CLEAR COATING/F
EXCEEDS STANDARD THRESHOLD (TML 2.14% > 1.0%, CVCM 0.42% > 0.10%) Category: Coatings, Conformal Coatings, Paints & Primers (CONF COAT)
Material Designation / Composition: GLYPTHANE C-2077-3 A/B AS 1/4 BW CLEAR COATING/F
GSFC Data Reference ID: GSFC18338 (Test Year: 1989)
Manufacturer: GLY — GLYPTAL INC., SPECIALTY COATINGS, CilELSEAt MA
ASTM E595 Outgassing Test Results (24h at 125 °C in Vacuum, Collector at 25 °C): Total Mass Loss (TML) = 2.14% | Collected Volatile Condensable Material (CVCM) = 0.42% | Water Vapor Regained (WVR) = 0.34%
Cure Schedule (Pre-Test Conditioning): Step 1 (Time: 16H, Temp: 70 °C, Atm: AIR) → Step 2 (Time: 7D, Temp: 25 °C, Atm: AIR)
[GSFC10778] GNF-A1 EPOXY
PASS — Meets NASA Standard Low-Outgassing Screening Criteria (TML ≤ 1.0%, CVCM ≤ 0.10%) Category: Coatings, Conformal Coatings, Paints & Primers (CONF COAT)
Material Designation / Composition: GNF-A1 EPOXY
GSFC Data Reference ID: GSFC10778 (Test Year: 1980)
Manufacturer: GSC — GODDARD SPACE FLIGHT CENTER, GREENBELT, MD
ASTM E595 Outgassing Test Results (24h at 125 °C in Vacuum, Collector at 25 °C): Total Mass Loss (TML) = 0.91% | Collected Volatile Condensable Material (CVCM) = 0.06% | Water Vapor Regained (WVR) = 0.16%
Cure Schedule (Pre-Test Conditioning): Step 1 (Time: 3H, Temp: 90 °C, Atm: AIR)
[GSFC21028] GPC-H-3202 BORON NITRIDE PAINT WHITE
EXCEEDS STANDARD THRESHOLD (TML 1.45% > 1.0%) Category: Coatings, Conformal Coatings, Paints & Primers (PAINT)
Material Designation / Composition: GPC-H-3202 BORON NITRIDE PAINT WHITE
GSFC Data Reference ID: GSFC21028 (Test Year: 1993)
Manufacturer: UCC — UNION CARBIDE CORPORATION, NEW YORK, NY, UNION CARBIDE CHEM & PLASTICS CO., DANBURY, CT, MC GllAN NUSIL CORP., CARPINTERIA, CA
ASTM E595 Outgassing Test Results (24h at 125 °C in Vacuum, Collector at 25 °C): Total Mass Loss (TML) = 1.45% | Collected Volatile Condensable Material (CVCM) = 0% | Water Vapor Regained (WVR) = 1.33%
Cure Schedule (Pre-Test Conditioning): Step 1 (Time: 1H, Temp: 149 °C, Atm: AIR)
[GSFC02125] GSFC 657-38 SILICONE WHITE PAINT
EXCEEDS STANDARD THRESHOLD (CVCM 0.13% > 0.10%) Category: Coatings, Conformal Coatings, Paints & Primers (PAINT)
Material Designation / Composition: GSFC 657-38 SILICONE WHITE PAINT
GSFC Data Reference ID: GSFC02125 (Test Year: 1970)
Manufacturer: GSC — GODDARD SPACE FLIGHT CENTER, GREENBELT, MD
ASTM E595 Outgassing Test Results (24h at 125 °C in Vacuum, Collector at 25 °C): Total Mass Loss (TML) = 0.13% | Collected Volatile Condensable Material (CVCM) = 0.13% | Water Vapor Regained (WVR) = N/A%
Cure Schedule (Pre-Test Conditioning): Step 1 (Time: 7D, Temp: 25 °C, Atm: AIR)
[GSFC02143] GSFC 657-41 SILICONE WHITE PAINT
PASS — Meets NASA Standard Low-Outgassing Screening Criteria (TML ≤ 1.0%, CVCM ≤ 0.10%) Category: Coatings, Conformal Coatings, Paints & Primers (PAINT)
Material Designation / Composition: GSFC 657-41 SILICONE WHITE PAINT
GSFC Data Reference ID: GSFC02143 (Test Year: 1970)
Manufacturer: GSC — GODDARD SPACE FLIGHT CENTER, GREENBELT, MD
ASTM E595 Outgassing Test Results (24h at 125 °C in Vacuum, Collector at 25 °C): Total Mass Loss (TML) = 0.17% | Collected Volatile Condensable Material (CVCM) = 0.09% | Water Vapor Regained (WVR) = N/A%
Cure Schedule (Pre-Test Conditioning): Step 1 (Time: 3.5D, Temp: 25 °C, Atm: AIR)
[GSFC02176] GSFC 657-41 SILICONE WHITE PAINT
PASS — Meets NASA Standard Low-Outgassing Screening Criteria (TML ≤ 1.0%, CVCM ≤ 0.10%) Category: Coatings, Conformal Coatings, Paints & Primers (PAINT)
Material Designation / Composition: GSFC 657-41 SILICONE WHITE PAINT
GSFC Data Reference ID: GSFC02176 (Test Year: 1970)
Manufacturer: GSC — GODDARD SPACE FLIGHT CENTER, GREENBELT, MD
ASTM E595 Outgassing Test Results (24h at 125 °C in Vacuum, Collector at 25 °C): Total Mass Loss (TML) = 0.14% | Collected Volatile Condensable Material (CVCM) = 0% | Water Vapor Regained (WVR) = N/A%
Cure Schedule (Pre-Test Conditioning): Step 1 (Time: 7D, Temp: 25 °C, Atm: AIR) → Step 2 (Time: 24H, Temp: 66 °C, Atm: AIR)
[GSFC02161] GSFC 657-42 SILICONE WHITE PAINT
PASS — Meets NASA Standard Low-Outgassing Screening Criteria (TML ≤ 1.0%, CVCM ≤ 0.10%) Category: Coatings, Conformal Coatings, Paints & Primers (PAINT)
Material Designation / Composition: GSFC 657-42 SILICONE WHITE PAINT
GSFC Data Reference ID: GSFC02161 (Test Year: 1970)
Manufacturer: GSC — GODDARD SPACE FLIGHT CENTER, GREENBELT, MD
ASTM E595 Outgassing Test Results (24h at 125 °C in Vacuum, Collector at 25 °C): Total Mass Loss (TML) = 0.21% | Collected Volatile Condensable Material (CVCM) = 0.08% | Water Vapor Regained (WVR) = N/A%
Cure Schedule (Pre-Test Conditioning): Step 1 (Time: 4D, Temp: 25 °C, Atm: AIR)
[GSFC02182] GSFC 657-44 SILICONE WHITE PAINT
PASS — Meets NASA Standard Low-Outgassing Screening Criteria (TML ≤ 1.0%, CVCM ≤ 0.10%) Category: Coatings, Conformal Coatings, Paints & Primers (PAINT)
Material Designation / Composition: GSFC 657-44 SILICONE WHITE PAINT
GSFC Data Reference ID: GSFC02182 (Test Year: 1970)
Manufacturer: GSC — GODDARD SPACE FLIGHT CENTER, GREENBELT, MD
ASTM E595 Outgassing Test Results (24h at 125 °C in Vacuum, Collector at 25 °C): Total Mass Loss (TML) = 0.15% | Collected Volatile Condensable Material (CVCM) = 0.07% | Water Vapor Regained (WVR) = N/A%
Cure Schedule (Pre-Test Conditioning): Step 1 (Time: 3D, Temp: 25 °C, Atm: AIR) → Step 2 (Time: 20H, Temp: 100 °C, Atm: AIR)
[GSFC15729] HA-84 EPOXY COATING UV CURED
EXCEEDS STANDARD THRESHOLD (TML 2.88% > 1.0%) Category: Coatings, Conformal Coatings, Paints & Primers (CONF COAT)
Material Designation / Composition: HA-84 EPOXY COATING UV CURED
GSFC Data Reference ID: GSFC15729 (Test Year: 1986)
Manufacturer: SNL — SANDIA NATIONAL LABORATORIES, ALBUQUERQUE, NM
ASTM E595 Outgassing Test Results (24h at 125 °C in Vacuum, Collector at 25 °C): Total Mass Loss (TML) = 2.88% | Collected Volatile Condensable Material (CVCM) = 0.01% | Water Vapor Regained (WVR) = 1.15%
Cure Schedule (Pre-Test Conditioning): Step 1 (Time: 4H, Temp: 100 °C, Atm: AIR)
[GSFC15732] HA-84 EPOXY COATING UV CURED
EXCEEDS STANDARD THRESHOLD (TML 2.69% > 1.0%) Category: Coatings, Conformal Coatings, Paints & Primers (CONF COAT)
Material Designation / Composition: HA-84 EPOXY COATING UV CURED
GSFC Data Reference ID: GSFC15732 (Test Year: 1986)
Manufacturer: SNL — SANDIA NATIONAL LABORATORIES, ALBUQUERQUE, NM
ASTM E595 Outgassing Test Results (24h at 125 °C in Vacuum, Collector at 25 °C): Total Mass Loss (TML) = 2.69% | Collected Volatile Condensable Material (CVCM) = 0.01% | Water Vapor Regained (WVR) = 1.01%
Cure Schedule (Pre-Test Conditioning): Step 1 (Time: 15H, Temp: 100 °C, Atm: AIR)
[GSFC15735] HA-84 EPOXY COATING UV CURED
EXCEEDS STANDARD THRESHOLD (TML 3.74% > 1.0%) Category: Coatings, Conformal Coatings, Paints & Primers (CONF COAT)
Material Designation / Composition: HA-84 EPOXY COATING UV CURED
GSFC Data Reference ID: GSFC15735 (Test Year: 1986)
Manufacturer: SNL — SANDIA NATIONAL LABORATORIES, ALBUQUERQUE, NM
ASTM E595 Outgassing Test Results (24h at 125 °C in Vacuum, Collector at 25 °C): Total Mass Loss (TML) = 3.74% | Collected Volatile Condensable Material (CVCM) = 0.02% | Water Vapor Regained (WVR) = 1.11%
Cure Schedule (Pre-Test Conditioning): Step 1 (Time: 4H, Temp: 100 °C, Atm: E-2)
[GSFC15738] HA-84 EPOXY COATING UV CURED
EXCEEDS STANDARD THRESHOLD (TML 3.11% > 1.0%) Category: Coatings, Conformal Coatings, Paints & Primers (CONF COAT)
Material Designation / Composition: HA-84 EPOXY COATING UV CURED
GSFC Data Reference ID: GSFC15738 (Test Year: 1986)
Manufacturer: SNL — SANDIA NATIONAL LABORATORIES, ALBUQUERQUE, NM
ASTM E595 Outgassing Test Results (24h at 125 °C in Vacuum, Collector at 25 °C): Total Mass Loss (TML) = 3.11% | Collected Volatile Condensable Material (CVCM) = 0.02% | Water Vapor Regained (WVR) = 0.97%
Cure Schedule (Pre-Test Conditioning): Step 1 (Time: 6H, Temp: 100 °C, Atm: E-2)
[GSFC16706] HA-84 EPOXY COATING UV CURED
EXCEEDS STANDARD THRESHOLD (TML 2.49% > 1.0%) Category: Coatings, Conformal Coatings, Paints & Primers (CONF COAT)
Material Designation / Composition: HA-84 EPOXY COATING UV CURED
GSFC Data Reference ID: GSFC16706 (Test Year: 1987)
Manufacturer: SNL — SANDIA NATIONAL LABORATORIES, ALBUQUERQUE, NM
ASTM E595 Outgassing Test Results (24h at 125 °C in Vacuum, Collector at 25 °C): Total Mass Loss (TML) = 2.49% | Collected Volatile Condensable Material (CVCM) = 0.01% | Water Vapor Regained (WVR) = 0.84%
Cure Schedule (Pre-Test Conditioning): Step 1 (Time: 24H, Temp: 80 °C, Atm: E-2)
[GSFC13738] HALON TFE IN Q9-6313 SILICONE WHITE
PASS — Meets NASA Standard Low-Outgassing Screening Criteria (TML ≤ 1.0%, CVCM ≤ 0.10%) Category: Coatings, Conformal Coatings, Paints & Primers (PAINT)
Material Designation / Composition: HALON TFE IN Q9-6313 SILICONE WHITE
GSFC Data Reference ID: GSFC13738 (Test Year: 1984)
Manufacturer: GSC — GODDARD SPACE FLIGHT CENTER, GREENBELT, MD
ASTM E595 Outgassing Test Results (24h at 125 °C in Vacuum, Collector at 25 °C): Total Mass Loss (TML) = 0.14% | Collected Volatile Condensable Material (CVCM) = 0.01% | Water Vapor Regained (WVR) = 0.01%
Cure Schedule (Pre-Test Conditioning): Not specified / As received
[GSFC30985] HIGH FLUX COATING -- A2
EXCEEDS STANDARD THRESHOLD (TML 1.20% > 1.0%) Category: Coatings, Conformal Coatings, Paints & Primers (COATING)
Material Designation / Composition: HIGH FLUX COATING -- A2
GSFC Data Reference ID: GSFC30985 (Test Year: 2008)
Manufacturer: YMJ — Manufacturer Code YMJ
ASTM E595 Outgassing Test Results (24h at 125 °C in Vacuum, Collector at 25 °C): Total Mass Loss (TML) = 1.2% | Collected Volatile Condensable Material (CVCM) = 0.02% | Water Vapor Regained (WVR) = 0.48%
Cure Schedule (Pre-Test Conditioning): Not specified / As received
[GSFC33631] HIGH POINT CONFORMAL COATING
PASS — Meets NASA Standard Low-Outgassing Screening Criteria (TML ≤ 1.0%, CVCM ≤ 0.10%) Category: Coatings, Conformal Coatings, Paints & Primers (CONFORMAL COATING)
Material Designation / Composition: HIGH POINT CONFORMAL COATING
GSFC Data Reference ID: GSFC33631 (Test Year: 2012)
Manufacturer: XXX — Manufacturer Code XXX
ASTM E595 Outgassing Test Results (24h at 125 °C in Vacuum, Collector at 25 °C): Total Mass Loss (TML) = 0.4% | Collected Volatile Condensable Material (CVCM) = 0% | Water Vapor Regained (WVR) = 0.13%
Cure Schedule (Pre-Test Conditioning): Step 1 (Time: 48H, Temp: 25 °C, Atm: AIR)
[GSFC08879] HIGH TEMP 221 MAGNET WIRE COATING
EXCEEDS STANDARD THRESHOLD (CVCM 0.15% > 0.10%) Category: Coatings, Conformal Coatings, Paints & Primers (WIRE COATING)
Material Designation / Composition: HIGH TEMP 221 MAGNET WIRE COATING
GSFC Data Reference ID: GSFC08879 (Test Year: 1978)
Manufacturer: HTR — HI-TEMP RESINS INC., STAMFORD, CT
ASTM E595 Outgassing Test Results (24h at 125 °C in Vacuum, Collector at 25 °C): Total Mass Loss (TML) = 0.53% | Collected Volatile Condensable Material (CVCM) = 0.15% | Water Vapor Regained (WVR) = 0.23%
Cure Schedule (Pre-Test Conditioning): Not specified / As received
[GSFC16112] HIPEC Q1-4939 A/B AS 1/1 BW SILICONE
EXCEEDS STANDARD THRESHOLD (TML 1.23% > 1.0%, CVCM 0.64% > 0.10%) Category: Coatings, Conformal Coatings, Paints & Primers (CONF COAT)
Material Designation / Composition: HIPEC Q1-4939 A/B AS 1/1 BW SILICONE
GSFC Data Reference ID: GSFC16112 (Test Year: 1987)
Manufacturer: DCC — DOW CORNING CORP., MIDLAND, MI
ASTM E595 Outgassing Test Results (24h at 125 °C in Vacuum, Collector at 25 °C): Total Mass Loss (TML) = 1.23% | Collected Volatile Condensable Material (CVCM) = 0.64% | Water Vapor Regained (WVR) = 0.02%
Cure Schedule (Pre-Test Conditioning): Step 1 (Time: 24H, Temp: 150 °C, Atm: AIR)
[GSFC04057] HL 155-55-1/2 AS 48/1 BW ACRYLIC COATING
EXCEEDS STANDARD THRESHOLD (TML 6.32% > 1.0%) Category: Coatings, Conformal Coatings, Paints & Primers (CONF COAT)
Material Designation / Composition: HL 155-55-1/2 AS 48/1 BW ACRYLIC COATING
GSFC Data Reference ID: GSFC04057 (Test Year: 1972)
Manufacturer: HYD — HYDRON LABORATORIES INC., NEW BRUNSWICK, NJ
ASTM E595 Outgassing Test Results (24h at 125 °C in Vacuum, Collector at 25 °C): Total Mass Loss (TML) = 6.32% | Collected Volatile Condensable Material (CVCM) = 0% | Water Vapor Regained (WVR) = N/A%
Cure Schedule (Pre-Test Conditioning): Step 1 (Time: 7D, Temp: 25 °C, Atm: AIR)
[GSFC04033] HL-34-237 A/B/C AS 100/5/1 FLEXIBLE ACRYLIC COATING
EXCEEDS STANDARD THRESHOLD (TML 6.79% > 1.0%) Category: Coatings, Conformal Coatings, Paints & Primers (CONF COAT)
Material Designation / Composition: HL-34-237 A/B/C AS 100/5/1 FLEXIBLE ACRYLIC COATING
GSFC Data Reference ID: GSFC04033 (Test Year: 1972)
Manufacturer: HYD — HYDRON LABORATORIES INC., NEW BRUNSWICK, NJ
ASTM E595 Outgassing Test Results (24h at 125 °C in Vacuum, Collector at 25 °C): Total Mass Loss (TML) = 6.79% | Collected Volatile Condensable Material (CVCM) = 0.06% | Water Vapor Regained (WVR) = N/A%
Cure Schedule (Pre-Test Conditioning): Step 1 (Time: 7D, Temp: 25 °C, Atm: AIR)
[GSFC02865] HUMISEAL 1A20 POLYURETHANE
EXCEEDS STANDARD THRESHOLD (TML 2.58% > 1.0%) Category: Coatings, Conformal Coatings, Paints & Primers (CONF COAT)
Material Designation / Composition: HUMISEAL 1A20 POLYURETHANE
GSFC Data Reference ID: GSFC02865 (Test Year: 1971)
Manufacturer: CTC — COLUMBIA CHASE CORP., HUMISEAL DIV., WOODSIDE, NY
ASTM E595 Outgassing Test Results (24h at 125 °C in Vacuum, Collector at 25 °C): Total Mass Loss (TML) = 2.58% | Collected Volatile Condensable Material (CVCM) = 0.02% | Water Vapor Regained (WVR) = N/A%
Cure Schedule (Pre-Test Conditioning): Not specified / As received
[GSFC28423] HUMISEAL 1A20 POLYURETHANE CLEAR AMBER
EXCEEDS STANDARD THRESHOLD (TML 4.97% > 1.0%, CVCM 0.12% > 0.10%) Category: Coatings, Conformal Coatings, Paints & Primers (CONFORMAL COATING)
Material Designation / Composition: HUMISEAL 1A20 POLYURETHANE CLEAR AMBER
GSFC Data Reference ID: GSFC28423 (Test Year: 2003)
Manufacturer: CTC — COLUMBIA CHASE CORP., HUMISEAL DIV., WOODSIDE, NY
ASTM E595 Outgassing Test Results (24h at 125 °C in Vacuum, Collector at 25 °C): Total Mass Loss (TML) = 4.97% | Collected Volatile Condensable Material (CVCM) = 0.12% | Water Vapor Regained (WVR) = 1.04%
Cure Schedule (Pre-Test Conditioning): Step 1 (Time: 114H, Temp: 85 °C, Atm: AIR)
[GSFC10679] HUMISEAL 1A27 AEROSOL/F
EXCEEDS STANDARD THRESHOLD (TML 8.66% > 1.0%, CVCM 0.19% > 0.10%) Category: Coatings, Conformal Coatings, Paints & Primers (CONF COAT)
Material Designation / Composition: HUMISEAL 1A27 AEROSOL/F
GSFC Data Reference ID: GSFC10679 (Test Year: 1979)
Manufacturer: CTC — COLUMBIA CHASE CORP., HUMISEAL DIV., WOODSIDE, NY
ASTM E595 Outgassing Test Results (24h at 125 °C in Vacuum, Collector at 25 °C): Total Mass Loss (TML) = 8.66% | Collected Volatile Condensable Material (CVCM) = 0.19% | Water Vapor Regained (WVR) = 0.08%
Cure Schedule (Pre-Test Conditioning): Step 1 (Time: 7D, Temp: 25 °C, Atm: AIR)
[GSFC13641] HUMISEAL 1A27 AEROSOL/F
EXCEEDS STANDARD THRESHOLD (TML 4.67% > 1.0%, CVCM 0.42% > 0.10%) Category: Coatings, Conformal Coatings, Paints & Primers (CONF COAT)
Material Designation / Composition: HUMISEAL 1A27 AEROSOL/F
GSFC Data Reference ID: GSFC13641 (Test Year: 1984)
Manufacturer: CTC — COLUMBIA CHASE CORP., HUMISEAL DIV., WOODSIDE, NY
ASTM E595 Outgassing Test Results (24h at 125 °C in Vacuum, Collector at 25 °C): Total Mass Loss (TML) = 4.67% | Collected Volatile Condensable Material (CVCM) = 0.42% | Water Vapor Regained (WVR) = 0.01%
Cure Schedule (Pre-Test Conditioning): Step 1 (Time: 24H, Temp: 75 °C, Atm: AIR)
[GSFC02821] HUMISEAL 1A33 POLYURETHANE
EXCEEDS STANDARD THRESHOLD (TML 8.54% > 1.0%, CVCM 0.24% > 0.10%) Category: Coatings, Conformal Coatings, Paints & Primers (CONF COAT)
Material Designation / Composition: HUMISEAL 1A33 POLYURETHANE
GSFC Data Reference ID: GSFC02821 (Test Year: 1971)
Manufacturer: CTC — COLUMBIA CHASE CORP., HUMISEAL DIV., WOODSIDE, NY
ASTM E595 Outgassing Test Results (24h at 125 °C in Vacuum, Collector at 25 °C): Total Mass Loss (TML) = 8.54% | Collected Volatile Condensable Material (CVCM) = 0.24% | Water Vapor Regained (WVR) = N/A%
Cure Schedule (Pre-Test Conditioning): Step 1 (Time: 19D, Temp: 25 °C, Atm: AIR)
