Repository: Oht8wooWi8yait9n/outgassing

# NASA GSFC Spacecraft Materials Outgassing Database Mirror & Sitemap (`outgassing.nasa.gov`)

Automated static HTML mirror, structured JSONL/CSV dataset, 3-letter manufacturer code dictionary (`963` manufacturers from NASA RP-1124 Appendix A), and flat `<urlset>` XML sitemaps for the **NASA Goddard Space Flight Center (GSFC) Spacecraft Materials Outgassing Database** (`https://outgassing.nasa.gov` / `https://etd.gsfc.nasa.gov/capabilities/outgassing-database/`).

---

## 📊 Dataset Overview

| Metric | Value |
| :--- | :--- |
| **Upstream Authority** | NASA GSFC Engineering and Technology Directorate (ETD), Materials Engineering Branch (Code 541) |

File: catalog/coatings-paints-primers-p09.html (part 2 of 2)
NASA Outgassing Database: Coatings, Conformal Coatings, Paints & Primers (Part 9 of 17 — Records 801–900 of 1630)
Cure Schedule (Pre-Test Conditioning): Step 1 (Time: 24H, Temp: 25 °C, Atm: AIR) → Step 2 (Time: 90M, Temp: 93 °C, Atm: AIR)
[GSFC01026] HUMISEAL 2B13LU/2B13 AS 100/2 BW EPOXY
EXCEEDS STANDARD THRESHOLD (TML 14.80% > 1.0%, CVCM 0.47% > 0.10%) Category: Coatings, Conformal Coatings, Paints & Primers (CONF COAT)
Material Designation / Composition: HUMISEAL 2B13LU/2B13 AS 100/2 BW EPOXY
GSFC Data Reference ID: GSFC01026 (Test Year: 1969)
Manufacturer: CTC — COLUMBIA CHASE CORP., HUMISEAL DIV., WOODSIDE, NY
ASTM E595 Outgassing Test Results (24h at 125 °C in Vacuum, Collector at 25 °C): Total Mass Loss (TML) = 14.8% | Collected Volatile Condensable Material (CVCM) = 0.47% | Water Vapor Regained (WVR) = N/A%
Cure Schedule (Pre-Test Conditioning): Step 1 (Time: 24H, Temp: 25 °C, Atm: AIR) → Step 2 (Time: 90M, Temp: 93 °C, Atm: AIR) → Step 3 (Time: 16H, Temp: 60 °C, Atm: AIR)
[GSFC03971] HUMISEAL X-381V A/B AS 1/1 BW POLYURETHANE
EXCEEDS STANDARD THRESHOLD (TML 21.66% > 1.0%, CVCM 0.89% > 0.10%) Category: Coatings, Conformal Coatings, Paints & Primers (CONF COAT)
Material Designation / Composition: HUMISEAL X-381V A/B AS 1/1 BW POLYURETHANE
GSFC Data Reference ID: GSFC03971 (Test Year: 1972)
Manufacturer: CTC — COLUMBIA CHASE CORP., HUMISEAL DIV., WOODSIDE, NY
ASTM E595 Outgassing Test Results (24h at 125 °C in Vacuum, Collector at 25 °C): Total Mass Loss (TML) = 21.66% | Collected Volatile Condensable Material (CVCM) = 0.89% | Water Vapor Regained (WVR) = N/A%
Cure Schedule (Pre-Test Conditioning): Step 1 (Time: 1H, Temp: 25 °C, Atm: AIR) → Step 2 (Time: 2H, Temp: 71 °C, Atm: AIR) → Step 3 (Time: 1H, Temp: 25 °C, Atm: AIR) → Step 4 (Time: 1H, Temp: 25 °C, Atm: AIR)
[GSFC28528] HUMISEAL1A20 POLYURETHANE CLEAR AMBER
EXCEEDS STANDARD THRESHOLD (TML 7.07% > 1.0%) Category: Coatings, Conformal Coatings, Paints & Primers (CONFORMAL COATING)
Material Designation / Composition: HUMISEAL1A20 POLYURETHANE CLEAR AMBER
GSFC Data Reference ID: GSFC28528 (Test Year: 2003)
Manufacturer: CTC — COLUMBIA CHASE CORP., HUMISEAL DIV., WOODSIDE, NY
ASTM E595 Outgassing Test Results (24h at 125 °C in Vacuum, Collector at 25 °C): Total Mass Loss (TML) = 7.07% | Collected Volatile Condensable Material (CVCM) = 0.1% | Water Vapor Regained (WVR) = 1.05%
Cure Schedule (Pre-Test Conditioning): Step 1 (Time: 168H, Temp: 85 °C, Atm: AIR)
[GSFC33634] HUNTSMAN ARATHANE 7762
PASS — Meets NASA Standard Low-Outgassing Screening Criteria (TML ≤ 1.0%, CVCM ≤ 0.10%) Category: Coatings, Conformal Coatings, Paints & Primers (CONFORMAL COATING)
Material Designation / Composition: HUNTSMAN ARATHANE 7762
GSFC Data Reference ID: GSFC33634 (Test Year: 2012)
Manufacturer: HUN — Manufacturer Code HUN
ASTM E595 Outgassing Test Results (24h at 125 °C in Vacuum, Collector at 25 °C): Total Mass Loss (TML) = 0.3% | Collected Volatile Condensable Material (CVCM) = 0% | Water Vapor Regained (WVR) = 0.07%
Cure Schedule (Pre-Test Conditioning): Step 1 (Time: 7D, Temp: 25 °C, Atm: AIR)
[GSFC23400] HYSOL EA-9396 A/B AS 100/30 BW EPOXY LT GREEN
EXCEEDS STANDARD THRESHOLD (TML 7.14% > 1.0%) Category: Coatings, Conformal Coatings, Paints & Primers (COATING)
Material Designation / Composition: HYSOL EA-9396 A/B AS 100/30 BW EPOXY LT GREEN
GSFC Data Reference ID: GSFC23400 (Test Year: 1996)
Manufacturer: HYS — HYSOL ENGINEERING ADIIESIVES, SEABROOK, NH, HYSOL AEROSPACE PRODUCTS, PITTSBURG, CA, DEXTER AEROSPACE MATERIALS DIVISION
ASTM E595 Outgassing Test Results (24h at 125 °C in Vacuum, Collector at 25 °C): Total Mass Loss (TML) = 7.14% | Collected Volatile Condensable Material (CVCM) = 0.06% | Water Vapor Regained (WVR) = 2.39%
Cure Schedule (Pre-Test Conditioning): Step 1 (Time: 7D, Temp: 25 °C, Atm: AIR)
[GSFC22609] HYSOL PC20M ACRYLIC CONFORMAL COATING/F
EXCEEDS STANDARD THRESHOLD (TML 6.80% > 1.0%) Category: Coatings, Conformal Coatings, Paints & Primers (CONFORMAL COAT)
Material Designation / Composition: HYSOL PC20M ACRYLIC CONFORMAL COATING/F
GSFC Data Reference ID: GSFC22609 (Test Year: 1995)
Manufacturer: HYS — HYSOL ENGINEERING ADIIESIVES, SEABROOK, NH, HYSOL AEROSPACE PRODUCTS, PITTSBURG, CA, DEXTER AEROSPACE MATERIALS DIVISION
ASTM E595 Outgassing Test Results (24h at 125 °C in Vacuum, Collector at 25 °C): Total Mass Loss (TML) = 6.8% | Collected Volatile Condensable Material (CVCM) = 0.03% | Water Vapor Regained (WVR) = 0.06%
Cure Schedule (Pre-Test Conditioning): Step 1 (Time: 12H, Temp: 80 °C, Atm: E-2)
[GSFC22462] HYSOL PC20M CONF COAT ACRYLIC OVER RAMTECH PARYLENE
EXCEEDS STANDARD THRESHOLD (TML 5.95% > 1.0%, CVCM 0.28% > 0.10%) Category: Coatings, Conformal Coatings, Paints & Primers (REPAIR PRIMER)
Material Designation / Composition: HYSOL PC20M CONF COAT ACRYLIC OVER RAMTECH PARYLENE
GSFC Data Reference ID: GSFC22462 (Test Year: 1995)
Manufacturer: HYS — HYSOL ENGINEERING ADIIESIVES, SEABROOK, NH, HYSOL AEROSPACE PRODUCTS, PITTSBURG, CA, DEXTER AEROSPACE MATERIALS DIVISION
ASTM E595 Outgassing Test Results (24h at 125 °C in Vacuum, Collector at 25 °C): Total Mass Loss (TML) = 5.95% | Collected Volatile Condensable Material (CVCM) = 0.28% | Water Vapor Regained (WVR) = 0.05%
Cure Schedule (Pre-Test Conditioning): Step 1 (Time: 12H, Temp: 80 °C, Atm: E-2)
[GSFC01570] IC-2 A/B AS 2/1 BW POLYURETHANE
EXCEEDS STANDARD THRESHOLD (TML 98.75% > 1.0%, CVCM 48.43% > 0.10%) Category: Coatings, Conformal Coatings, Paints & Primers (CONF COAT)
Material Designation / Composition: IC-2 A/B AS 2/1 BW POLYURETHANE
GSFC Data Reference ID: GSFC01570 (Test Year: 1969)
Manufacturer: EMC — EMERSON & CUMING INC., CANTON, MA
ASTM E595 Outgassing Test Results (24h at 125 °C in Vacuum, Collector at 25 °C): Total Mass Loss (TML) = 98.75% | Collected Volatile Condensable Material (CVCM) = 48.43% | Water Vapor Regained (WVR) = N/A%
Cure Schedule (Pre-Test Conditioning): Step 1 (Time: 24H, Temp: 25 °C, Atm: AIR)
[GSFC03267] IC-2 POLYURETHANE COATING
PASS — Meets NASA Standard Low-Outgassing Screening Criteria (TML ≤ 1.0%, CVCM ≤ 0.10%) Category: Coatings, Conformal Coatings, Paints & Primers (CONF COAT)
Material Designation / Composition: IC-2 POLYURETHANE COATING
GSFC Data Reference ID: GSFC03267 (Test Year: 1971)
Manufacturer: EMC — EMERSON & CUMING INC., CANTON, MA
ASTM E595 Outgassing Test Results (24h at 125 °C in Vacuum, Collector at 25 °C): Total Mass Loss (TML) = 0.59% | Collected Volatile Condensable Material (CVCM) = 0.08% | Water Vapor Regained (WVR) = N/A%
Cure Schedule (Pre-Test Conditioning): Step 1 (Time: 24H, Temp: 50 °C, Atm: AIR) → Step 2 (Time: 48H, Temp: 50 °C, Atm: E-5)
[GSFC18244] IM 202 328A/328C CLEAR COATING
EXCEEDS STANDARD THRESHOLD (TML 11.29% > 1.0%) Category: Coatings, Conformal Coatings, Paints & Primers (COATING)
Material Designation / Composition: IM 202 328A/328C CLEAR COATING
GSFC Data Reference ID: GSFC18244 (Test Year: 1989)
Manufacturer: JCD — JOHN C DOLPH CO., MONMOUTH JUNCTION, NJ
ASTM E595 Outgassing Test Results (24h at 125 °C in Vacuum, Collector at 25 °C): Total Mass Loss (TML) = 11.29% | Collected Volatile Condensable Material (CVCM) = 0.08% | Water Vapor Regained (WVR) = 0.38%
Cure Schedule (Pre-Test Conditioning): Step 1 (Time: 7D, Temp: 25 °C, Atm: AIR)
[GSFC24090] IMRON 333/VG6005 PAINT/CORLAR 525-333/VF333 PRIMER/F
EXCEEDS STANDARD THRESHOLD (TML 5.21% > 1.0%, CVCM 0.30% > 0.10%) Category: Coatings, Conformal Coatings, Paints & Primers (PAINT)
Material Designation / Composition: IMRON 333/VG6005 PAINT/CORLAR 525-333/VF333 PRIMER/F
GSFC Data Reference ID: GSFC24090 (Test Year: 1996)
Manufacturer: DUP — E I DUPONT DE NEMOURS AND CO., INC., WILMINGTON, DE, ELASTOMER CHEMICALS DEPARTMENT, FABRICS AND FINISItES DEPARTMENT, FILM DEPARTMENT, PLASTICS DEPARTMENT
ASTM E595 Outgassing Test Results (24h at 125 °C in Vacuum, Collector at 25 °C): Total Mass Loss (TML) = 5.21% | Collected Volatile Condensable Material (CVCM) = 0.3% | Water Vapor Regained (WVR) = 0.31%
Cure Schedule (Pre-Test Conditioning): Step 1 (Time: 2D, Temp: 25 °C, Atm: AIR) → Step 2 (Time: 20H, Temp: 25 °C, Atm: AIR)
[GSFC03051] INSL-X-E44F CELLULOSE NITRATE AND SOLVENT
EXCEEDS STANDARD THRESHOLD (TML 18.48% > 1.0%, CVCM 0.15% > 0.10%) Category: Coatings, Conformal Coatings, Paints & Primers (COIL COATING)
Material Designation / Composition: INSL-X-E44F CELLULOSE NITRATE AND SOLVENT
GSFC Data Reference ID: GSFC03051 (Test Year: 1971)
Manufacturer: INX — INSL-X-COMPANY, BROOKLYN, NY
ASTM E595 Outgassing Test Results (24h at 125 °C in Vacuum, Collector at 25 °C): Total Mass Loss (TML) = 18.48% | Collected Volatile Condensable Material (CVCM) = 0.15% | Water Vapor Regained (WVR) = N/A%
Cure Schedule (Pre-Test Conditioning): Step 1 (Time: 24H, Temp: 25 °C, Atm: AIR)
[GSFC26077] INSTANTSIGN 8005 METAL LABEL COATING 8002/F
EXCEEDS STANDARD THRESHOLD (CVCM 0.19% > 0.10%) Category: Coatings, Conformal Coatings, Paints & Primers (LABEL COATING)
Material Designation / Composition: INSTANTSIGN 8005 METAL LABEL COATING 8002/F
GSFC Data Reference ID: GSFC26077 (Test Year: 1999)
Manufacturer: LET — Manufacturer Code LET
ASTM E595 Outgassing Test Results (24h at 125 °C in Vacuum, Collector at 25 °C): Total Mass Loss (TML) = 0.68% | Collected Volatile Condensable Material (CVCM) = 0.19% | Water Vapor Regained (WVR) = 0.07%
Cure Schedule (Pre-Test Conditioning): Not specified / As received
[GSFC17812] IRILAC 1000/H20 AS 1/9 BV COATING
EXCEEDS STANDARD THRESHOLD (TML 6.24% > 1.0%) Category: Coatings, Conformal Coatings, Paints & Primers (COATING)
Material Designation / Composition: IRILAC 1000/H20 AS 1/9 BV COATING
GSFC Data Reference ID: GSFC17812 (Test Year: 1989)
Manufacturer: WIT — WITCO CORP., ALLIED-KELITE DIV., MELROSE, IL
ASTM E595 Outgassing Test Results (24h at 125 °C in Vacuum, Collector at 25 °C): Total Mass Loss (TML) = 6.24% | Collected Volatile Condensable Material (CVCM) = 0.02% | Water Vapor Regained (WVR) = 2.79%
Cure Schedule (Pre-Test Conditioning): Step 1 (Time: 21D, Temp: 25 °C, Atm: AIR)
[GSFC18004] IRILAC 1000/H20 AS 1/9 BV COATING
EXCEEDS STANDARD THRESHOLD (TML 4.07% > 1.0%) Category: Coatings, Conformal Coatings, Paints & Primers (COATING)
Material Designation / Composition: IRILAC 1000/H20 AS 1/9 BV COATING
GSFC Data Reference ID: GSFC18004 (Test Year: 1989)
Manufacturer: WIT — WITCO CORP., ALLIED-KELITE DIV., MELROSE, IL
ASTM E595 Outgassing Test Results (24h at 125 °C in Vacuum, Collector at 25 °C): Total Mass Loss (TML) = 4.07% | Collected Volatile Condensable Material (CVCM) = 0.04% | Water Vapor Regained (WVR) = 1.61%
Cure Schedule (Pre-Test Conditioning): Step 1 (Time: 3D, Temp: 25 °C, Atm: AIR) → Step 2 (Time: 24H, Temp: 83 °C, Atm: AIR)
[GSFC11812] ISOCHEMREZ 1251LV/22H AS 25/2 BW THERM COND EPOXY
EXCEEDS STANDARD THRESHOLD (TML 2.42% > 1.0%) Category: Coatings, Conformal Coatings, Paints & Primers (THERM COATING)
Material Designation / Composition: ISOCHEMREZ 1251LV/22H AS 25/2 BW THERM COND EPOXY
GSFC Data Reference ID: GSFC11812 (Test Year: 1981)
Manufacturer: IRC — ISOCHEM PRODUCTS CO., LINCOLN, RI
ASTM E595 Outgassing Test Results (24h at 125 °C in Vacuum, Collector at 25 °C): Total Mass Loss (TML) = 2.42% | Collected Volatile Condensable Material (CVCM) = 0.09% | Water Vapor Regained (WVR) = 0.15%
Cure Schedule (Pre-Test Conditioning): Step 1 (Time: 24H, Temp: 25 °C, Atm: AIR)
[GSFC12238] ISOLEX R-65 ACRYLIC COATING SYSTEM/F
PASS — Meets NASA Standard Low-Outgassing Screening Criteria (TML ≤ 1.0%, CVCM ≤ 0.10%) Category: Coatings, Conformal Coatings, Paints & Primers (COATING)
Material Designation / Composition: ISOLEX R-65 ACRYLIC COATING SYSTEM/F
GSFC Data Reference ID: GSFC12238 (Test Year: 1981)
Manufacturer: BEE — BEE CHEMICAL CO., LANSING, IL, 44O
ASTM E595 Outgassing Test Results (24h at 125 °C in Vacuum, Collector at 25 °C): Total Mass Loss (TML) = 0.52% | Collected Volatile Condensable Material (CVCM) = 0.02% | Water Vapor Regained (WVR) = 0.05%
Cure Schedule (Pre-Test Conditioning): Step 1 (Time: 10M, Temp: 125 °C, Atm: AIR)
[GSFC02593] ISOMEG ED 129/ED 100 AS 1/1 BV
EXCEEDS STANDARD THRESHOLD (TML 5.82% > 1.0%) Category: Coatings, Conformal Coatings, Paints & Primers (CONF COAT)
Material Designation / Composition: ISOMEG ED 129/ED 100 AS 1/1 BV
GSFC Data Reference ID: GSFC02593 (Test Year: 1971)
Manufacturer: ELB — ELLIOT BROTliERS STEEL CO., NEW CASTLE, PA
ASTM E595 Outgassing Test Results (24h at 125 °C in Vacuum, Collector at 25 °C): Total Mass Loss (TML) = 5.82% | Collected Volatile Condensable Material (CVCM) = 0.02% | Water Vapor Regained (WVR) = N/A%
Cure Schedule (Pre-Test Conditioning): Step 1 (Time: 16H, Temp: 55 °C, Atm: AIR)
[GSFC01081] ISOMID POLYESTER/POLYIMIDE COATING
PASS — Meets NASA Standard Low-Outgassing Screening Criteria (TML ≤ 1.0%, CVCM ≤ 0.10%) Category: Coatings, Conformal Coatings, Paints & Primers (CONF COAT)
Material Designation / Composition: ISOMID POLYESTER/POLYIMIDE COATING
GSFC Data Reference ID: GSFC01081 (Test Year: 1969)
Manufacturer: SCH — SCIIENECTADY CHEMICALS INC., SCHENECTADY, NY, SHELDAHL IS CODED GTS
ASTM E595 Outgassing Test Results (24h at 125 °C in Vacuum, Collector at 25 °C): Total Mass Loss (TML) = 0.44% | Collected Volatile Condensable Material (CVCM) = 0.03% | Water Vapor Regained (WVR) = N/A%
Cure Schedule (Pre-Test Conditioning): Step 1 (Time: 2M, Temp: 400 °C, Atm: AIR)
[GSFC04262] ISONEL 200 MAGNET WIRE COATING BROWN 180C USE 12MIL
PASS — Meets NASA Standard Low-Outgassing Screening Criteria (TML ≤ 1.0%, CVCM ≤ 0.10%) Category: Coatings, Conformal Coatings, Paints & Primers (WIRE COATING)
Material Designation / Composition: ISONEL 200 MAGNET WIRE COATING BROWN 180C USE 12MIL
GSFC Data Reference ID: GSFC04262 (Test Year: 1972)
Manufacturer: REA — REA MAGNET WIRE CO., FORT WAYNE, IN
ASTM E595 Outgassing Test Results (24h at 125 °C in Vacuum, Collector at 25 °C): Total Mass Loss (TML) = 0.35% | Collected Volatile Condensable Material (CVCM) = 0% | Water Vapor Regained (WVR) = N/A%
Cure Schedule (Pre-Test Conditioning): Not specified / As received
[GSFC04804] ISONEL 200 MAGNET WIRE COATING BROWN 180C USE 18MIL
PASS — Meets NASA Standard Low-Outgassing Screening Criteria (TML ≤ 1.0%, CVCM ≤ 0.10%) Category: Coatings, Conformal Coatings, Paints & Primers (WIRE COATING)
Material Designation / Composition: ISONEL 200 MAGNET WIRE COATING BROWN 180C USE 18MIL
GSFC Data Reference ID: GSFC04804 (Test Year: 1973)
Manufacturer: REA — REA MAGNET WIRE CO., FORT WAYNE, IN
ASTM E595 Outgassing Test Results (24h at 125 °C in Vacuum, Collector at 25 °C): Total Mass Loss (TML) = 0.18% | Collected Volatile Condensable Material (CVCM) = 0% | Water Vapor Regained (WVR) = N/A%
Cure Schedule (Pre-Test Conditioning): Not specified / As received
[GSFC32671] ISONEL 51 VARNISH
EXCEEDS STANDARD THRESHOLD (TML 4.11% > 1.0%, CVCM 0.23% > 0.10%) Category: Coatings, Conformal Coatings, Paints & Primers (VARNISH)
Material Designation / Composition: ISONEL 51 VARNISH
GSFC Data Reference ID: GSFC32671 (Test Year: 2011)
Manufacturer: SCH — SCIIENECTADY CHEMICALS INC., SCHENECTADY, NY, SHELDAHL IS CODED GTS
ASTM E595 Outgassing Test Results (24h at 125 °C in Vacuum, Collector at 25 °C): Total Mass Loss (TML) = 4.11% | Collected Volatile Condensable Material (CVCM) = 0.23% | Water Vapor Regained (WVR) = 0.2%
Cure Schedule (Pre-Test Conditioning): Step 1 (Time: 4H, Temp: 150 °C, Atm: AIR) → Step 2 (Time: 108H, Temp: 130 °C, Atm: AIR)
[GSFC27742] JCR 6182 CLEAR COLORLESS SILICONE
PASS — Meets NASA Standard Low-Outgassing Screening Criteria (TML ≤ 1.0%, CVCM ≤ 0.10%) Category: Coatings, Conformal Coatings, Paints & Primers (COATING)
Material Designation / Composition: JCR 6182 CLEAR COLORLESS SILICONE
GSFC Data Reference ID: GSFC27742 (Test Year: 2001)
Manufacturer: DCC — DOW CORNING CORP., MIDLAND, MI
ASTM E595 Outgassing Test Results (24h at 125 °C in Vacuum, Collector at 25 °C): Total Mass Loss (TML) = 0.15% | Collected Volatile Condensable Material (CVCM) = 0.04% | Water Vapor Regained (WVR) = 0.01%
Cure Schedule (Pre-Test Conditioning): Step 1 (Time: 18H, Temp: 26 °C, Atm: 84RH) → Step 2 (Time: 3H, Temp: 175 °C)
[SRI10906] JPL 1001 POLYURETHANE
PASS — Meets NASA Standard Low-Outgassing Screening Criteria (TML ≤ 1.0%, CVCM ≤ 0.10%) Category: Coatings, Conformal Coatings, Paints & Primers (COATING)
Material Designation / Composition: JPL 1001 POLYURETHANE
GSFC Data Reference ID: SRI10906 (Test Year: 1964)
Manufacturer: AAC — ABLESTIK LABORATORIES, RANCHO DOMINGUEZ, CA
ASTM E595 Outgassing Test Results (24h at 125 °C in Vacuum, Collector at 25 °C): Total Mass Loss (TML) = 0.2% | Collected Volatile Condensable Material (CVCM) = 0.1% | Water Vapor Regained (WVR) = N/A%
Cure Schedule (Pre-Test Conditioning): Step 1 (Time: 4H, Temp: 75 °C, Atm: AIR)
[SRI10907] JPL 1002 POLYURETHANE
PASS — Meets NASA Standard Low-Outgassing Screening Criteria (TML ≤ 1.0%, CVCM ≤ 0.10%) Category: Coatings, Conformal Coatings, Paints & Primers (COATING)
Material Designation / Composition: JPL 1002 POLYURETHANE
GSFC Data Reference ID: SRI10907 (Test Year: 1964)
Manufacturer: AAC — ABLESTIK LABORATORIES, RANCHO DOMINGUEZ, CA
ASTM E595 Outgassing Test Results (24h at 125 °C in Vacuum, Collector at 25 °C): Total Mass Loss (TML) = 0.19% | Collected Volatile Condensable Material (CVCM) = 0.02% | Water Vapor Regained (WVR) = N/A%
Cure Schedule (Pre-Test Conditioning): Step 1 (Time: 4H, Temp: 75 °C, Atm: AIR)
[GSFC01366] K-1 URETHANE PRIMER/S FURANE PLASTICS
EXCEEDS STANDARD THRESHOLD (TML 9.10% > 1.0%, CVCM 0.98% > 0.10%) Category: Coatings, Conformal Coatings, Paints & Primers (PRIMER)
Material Designation / Composition: K-1 URETHANE PRIMER/S FURANE PLASTICS
GSFC Data Reference ID: GSFC01366 (Test Year: 1969)
Manufacturer: FPI — FURANE PLASTICS INC., LOS ANGELES, CA
ASTM E595 Outgassing Test Results (24h at 125 °C in Vacuum, Collector at 25 °C): Total Mass Loss (TML) = 9.1% | Collected Volatile Condensable Material (CVCM) = 0.98% | Water Vapor Regained (WVR) = N/A%
Cure Schedule (Pre-Test Conditioning): Step 1 (Time: 1H, Temp: 25 °C, Atm: AIR)
[GSFC13198] KDI PYROFILM PVC 70 RED RESISTOR COATING MIL-I29092
EXCEEDS STANDARD THRESHOLD (TML 1.14% > 1.0%, CVCM 0.16% > 0.10%) Category: Coatings, Conformal Coatings, Paints & Primers (COATING)
Material Designation / Composition: KDI PYROFILM PVC 70 RED RESISTOR COATING MIL-I29092
GSFC Data Reference ID: GSFC13198 (Test Year: 1983)
Manufacturer: WEI — WESTINGHOUSE ELECTRIC CORP., IND PLASTICS DIV., WEST MIFFLIN, PA
ASTM E595 Outgassing Test Results (24h at 125 °C in Vacuum, Collector at 25 °C): Total Mass Loss (TML) = 1.14% | Collected Volatile Condensable Material (CVCM) = 0.16% | Water Vapor Regained (WVR) = 0.06%
Cure Schedule (Pre-Test Conditioning): Not specified / As received
[GSFC12178] KOLORANE U-1-6002/9500 PRIMER - GLOSS WHITE ENAMEL
EXCEEDS STANDARD THRESHOLD (TML 2.01% > 1.0%) Category: Coatings, Conformal Coatings, Paints & Primers (PAINT SYSTEM)
Material Designation / Composition: KOLORANE U-1-6002/9500 PRIMER - GLOSS WHITE ENAMEL
GSFC Data Reference ID: GSFC12178 (Test Year: 1981)
Manufacturer: KEE — KEELER& LONG, WATERTOWN, CT
ASTM E595 Outgassing Test Results (24h at 125 °C in Vacuum, Collector at 25 °C): Total Mass Loss (TML) = 2.01% | Collected Volatile Condensable Material (CVCM) = 0.01% | Water Vapor Regained (WVR) = 0.41%
Cure Schedule (Pre-Test Conditioning): Step 1 (Time: 24H, Temp: 25 °C, Atm: AIR)
[GSFC19694] KONFORM C416 CLEAR SILICONE AEROSOL/F
EXCEEDS STANDARD THRESHOLD (TML 3.44% > 1.0%, CVCM 0.79% > 0.10%) Category: Coatings, Conformal Coatings, Paints & Primers (CONF COAT)
Material Designation / Composition: KONFORM C416 CLEAR SILICONE AEROSOL/F
GSFC Data Reference ID: GSFC19694 (Test Year: 1991)
Manufacturer: CHS — CHEMTRONICS, INC., KENNESAW, GA
ASTM E595 Outgassing Test Results (24h at 125 °C in Vacuum, Collector at 25 °C): Total Mass Loss (TML) = 3.44% | Collected Volatile Condensable Material (CVCM) = 0.79% | Water Vapor Regained (WVR) = 0%
Cure Schedule (Pre-Test Conditioning): Step 1 (Time: 72H, Temp: 25 °C, Atm: HUM)
[GSFC19697] KONFORM C416 CLEAR SILICONE AEROSOL/F
EXCEEDS STANDARD THRESHOLD (TML 2.01% > 1.0%, CVCM 0.75% > 0.10%) Category: Coatings, Conformal Coatings, Paints & Primers (CONF COAT)
Material Designation / Composition: KONFORM C416 CLEAR SILICONE AEROSOL/F
GSFC Data Reference ID: GSFC19697 (Test Year: 1991)
Manufacturer: CHS — CHEMTRONICS, INC., KENNESAW, GA
ASTM E595 Outgassing Test Results (24h at 125 °C in Vacuum, Collector at 25 °C): Total Mass Loss (TML) = 2.01% | Collected Volatile Condensable Material (CVCM) = 0.75% | Water Vapor Regained (WVR) = 0%
Cure Schedule (Pre-Test Conditioning): Step 1 (Time: 24H, Temp: 75 °C, Atm: HUM)
[GSFC20851] KONFORM UR AEROSOL POLYURETHANE COATING/F
EXCEEDS STANDARD THRESHOLD (TML 19.36% > 1.0%, CVCM 2.95% > 0.10%) Category: Coatings, Conformal Coatings, Paints & Primers (CONF COAT)
Material Designation / Composition: KONFORM UR AEROSOL POLYURETHANE COATING/F
GSFC Data Reference ID: GSFC20851 (Test Year: 1992)
Manufacturer: CHS — CHEMTRONICS, INC., KENNESAW, GA
ASTM E595 Outgassing Test Results (24h at 125 °C in Vacuum, Collector at 25 °C): Total Mass Loss (TML) = 19.36% | Collected Volatile Condensable Material (CVCM) = 2.95% | Water Vapor Regained (WVR) = 0.31%
Cure Schedule (Pre-Test Conditioning): Step 1 (Time: 7D, Temp: 25 °C, Atm: AIR)
[GSFC30994] KOOL MU COATING -- A7
EXCEEDS STANDARD THRESHOLD (TML 1.35% > 1.0%) Category: Coatings, Conformal Coatings, Paints & Primers (COATING)
Material Designation / Composition: KOOL MU COATING -- A7
GSFC Data Reference ID: GSFC30994 (Test Year: 2008)
Manufacturer: YMJ — Manufacturer Code YMJ
ASTM E595 Outgassing Test Results (24h at 125 °C in Vacuum, Collector at 25 °C): Total Mass Loss (TML) = 1.35% | Collected Volatile Condensable Material (CVCM) = 0.02% | Water Vapor Regained (WVR) = 0.39%
Cure Schedule (Pre-Test Conditioning): Not specified / As received
[GSFC27682] KOROPON (PANEL A)
EXCEEDS STANDARD THRESHOLD (TML 6.10% > 1.0%, CVCM 0.13% > 0.10%) Category: Coatings, Conformal Coatings, Paints & Primers (PRIMER)
Material Designation / Composition: KOROPON (PANEL A)
GSFC Data Reference ID: GSFC27682 (Test Year: 2001)
Manufacturer: DES — DESOTO INCORPORATED, DES PLAINS, IL
ASTM E595 Outgassing Test Results (24h at 125 °C in Vacuum, Collector at 25 °C): Total Mass Loss (TML) = 6.1% | Collected Volatile Condensable Material (CVCM) = 0.13% | Water Vapor Regained (WVR) = 0.24%
Cure Schedule (Pre-Test Conditioning): Not specified / As received
[GSFC27688] KOROPON+AEROGLAZE 9929 (LOT 01011001)+A 276 (PANEL C)
EXCEEDS STANDARD THRESHOLD (TML 4.81% > 1.0%) Category: Coatings, Conformal Coatings, Paints & Primers (PAINT)
Material Designation / Composition: KOROPON+AEROGLAZE 9929 (LOT 01011001)+A 276 (PANEL C)
GSFC Data Reference ID: GSFC27688 (Test Year: 2001)
Manufacturer: HCC — HUGHSON CHEMICALS, LORD CORPORATION, ERIE, PA
ASTM E595 Outgassing Test Results (24h at 125 °C in Vacuum, Collector at 25 °C): Total Mass Loss (TML) = 4.81% | Collected Volatile Condensable Material (CVCM) = 0.05% | Water Vapor Regained (WVR) = 0.34%
Cure Schedule (Pre-Test Conditioning): Not specified / As received
[GSFC27685] KOROPON+AEROGLAZE 9929 (LOT 92861001)+A 276 (PANEL B)
EXCEEDS STANDARD THRESHOLD (TML 4.90% > 1.0%) Category: Coatings, Conformal Coatings, Paints & Primers (PAINT)
Material Designation / Composition: KOROPON+AEROGLAZE 9929 (LOT 92861001)+A 276 (PANEL B)
GSFC Data Reference ID: GSFC27685 (Test Year: 2001)
Manufacturer: HCC — HUGHSON CHEMICALS, LORD CORPORATION, ERIE, PA
ASTM E595 Outgassing Test Results (24h at 125 °C in Vacuum, Collector at 25 °C): Total Mass Loss (TML) = 4.9% | Collected Volatile Condensable Material (CVCM) = 0.03% | Water Vapor Regained (WVR) = 0.33%
Cure Schedule (Pre-Test Conditioning): Not specified / As received
[GSFC03397] KRYLON 1302 CLEAR COATING MULTI-COAT FILM
EXCEEDS STANDARD THRESHOLD (TML 7.23% > 1.0%) Category: Coatings, Conformal Coatings, Paints & Primers (PAINT)
Material Designation / Composition: KRYLON 1302 CLEAR COATING MULTI-COAT FILM
GSFC Data Reference ID: GSFC03397 (Test Year: 1972)
Manufacturer: BCM — THE BORDEN COMPANY, NEW YORK9 NY
ASTM E595 Outgassing Test Results (24h at 125 °C in Vacuum, Collector at 25 °C): Total Mass Loss (TML) = 7.23% | Collected Volatile Condensable Material (CVCM) = 0.02% | Water Vapor Regained (WVR) = N/A%
Cure Schedule (Pre-Test Conditioning): Step 1 (Time: 24H, Temp: 25 °C, Atm: AIR)
[GSFC03992] KRYLON 1602 ULTRA FLAT BLACK PAINT
EXCEEDS STANDARD THRESHOLD (TML 5.93% > 1.0%, CVCM 0.45% > 0.10%) Category: Coatings, Conformal Coatings, Paints & Primers (PAINT)
Material Designation / Composition: KRYLON 1602 ULTRA FLAT BLACK PAINT
GSFC Data Reference ID: GSFC03992 (Test Year: 1972)
Manufacturer: BCM — THE BORDEN COMPANY, NEW YORK9 NY
ASTM E595 Outgassing Test Results (24h at 125 °C in Vacuum, Collector at 25 °C): Total Mass Loss (TML) = 5.93% | Collected Volatile Condensable Material (CVCM) = 0.45% | Water Vapor Regained (WVR) = N/A%
Cure Schedule (Pre-Test Conditioning): Step 1 (Time: 7D, Temp: 25 °C, Atm: AIR)
[GSFC10847] LACQUER TYPE II CLEAR ACRYLIC FSN 8010-00-515-2487
EXCEEDS STANDARD THRESHOLD (TML 4.35% > 1.0%, CVCM 0.23% > 0.10%) Category: Coatings, Conformal Coatings, Paints & Primers (LACQUER)
Material Designation / Composition: LACQUER TYPE II CLEAR ACRYLIC FSN 8010-00-515-2487
GSFC Data Reference ID: GSFC10847 (Test Year: 1980)
Manufacturer: AMA — AMERICAN AEROSOLS INCORPORATED, IIOLLAND, MI
ASTM E595 Outgassing Test Results (24h at 125 °C in Vacuum, Collector at 25 °C): Total Mass Loss (TML) = 4.35% | Collected Volatile Condensable Material (CVCM) = 0.23% | Water Vapor Regained (WVR) = 0.09%
Cure Schedule (Pre-Test Conditioning): Step 1 (Time: 7D, Temp: 25 °C, Atm: AIR)
[SRI14017] LAMINAR X-500 4B1/10C-45 AS 1/1 BW BLACK
EXCEEDS STANDARD THRESHOLD (TML 18.45% > 1.0%) Category: Coatings, Conformal Coatings, Paints & Primers (PAINT)
Material Designation / Composition: LAMINAR X-500 4B1/10C-45 AS 1/1 BW BLACK
GSFC Data Reference ID: SRI14017 (Test Year: 1964)
Manufacturer: DEX — DEXTER CORP., MIDLAND DIV., HAYWARD, CA, ELECTRONIC MATERIALS DIV., OLEAN, NY
ASTM E595 Outgassing Test Results (24h at 125 °C in Vacuum, Collector at 25 °C): Total Mass Loss (TML) = 18.45% | Collected Volatile Condensable Material (CVCM) = 0.05% | Water Vapor Regained (WVR) = N/A%
Cure Schedule (Pre-Test Conditioning): Step 1 (Time: 72H, Temp: 25 °C, Atm: AIR)
[SRI14018] LAMINAR X-500 4B1/10C-45 AS 1/1 BW BLACK
EXCEEDS STANDARD THRESHOLD (TML 1.23% > 1.0%) Category: Coatings, Conformal Coatings, Paints & Primers (PAINT)
Material Designation / Composition: LAMINAR X-500 4B1/10C-45 AS 1/1 BW BLACK
GSFC Data Reference ID: SRI14018 (Test Year: 1964)
Manufacturer: DEX — DEXTER CORP., MIDLAND DIV., HAYWARD, CA, ELECTRONIC MATERIALS DIV., OLEAN, NY
ASTM E595 Outgassing Test Results (24h at 125 °C in Vacuum, Collector at 25 °C): Total Mass Loss (TML) = 1.23% | Collected Volatile Condensable Material (CVCM) = 0.05% | Water Vapor Regained (WVR) = N/A%
Cure Schedule (Pre-Test Conditioning): Step 1 (Time: 72H, Temp: 25 °C, Atm: AIR) → Step 2 (Time: 24H, Temp: 125 °C, Atm: AIR)
[SRI14019] LAMINAR X-500 4B3/10C-45 AS 1/1 BW BLACK
EXCEEDS STANDARD THRESHOLD (TML 11.90% > 1.0%) Category: Coatings, Conformal Coatings, Paints & Primers (PAINT)
Material Designation / Composition: LAMINAR X-500 4B3/10C-45 AS 1/1 BW BLACK
GSFC Data Reference ID: SRI14019 (Test Year: 1964)
Manufacturer: DEX — DEXTER CORP., MIDLAND DIV., HAYWARD, CA, ELECTRONIC MATERIALS DIV., OLEAN, NY
ASTM E595 Outgassing Test Results (24h at 125 °C in Vacuum, Collector at 25 °C): Total Mass Loss (TML) = 11.9% | Collected Volatile Condensable Material (CVCM) = 0.01% | Water Vapor Regained (WVR) = N/A%
Cure Schedule (Pre-Test Conditioning): Step 1 (Time: 72H, Temp: 25 °C, Atm: AIR)
[SRI14020] LAMINAR X-500 4B3/10C-45 AS 1/1 BW BLACK
EXCEEDS STANDARD THRESHOLD (TML 2.10% > 1.0%) Category: Coatings, Conformal Coatings, Paints & Primers (PAINT)
Material Designation / Composition: LAMINAR X-500 4B3/10C-45 AS 1/1 BW BLACK
GSFC Data Reference ID: SRI14020 (Test Year: 1964)
Manufacturer: DEX — DEXTER CORP., MIDLAND DIV., HAYWARD, CA, ELECTRONIC MATERIALS DIV., OLEAN, NY
ASTM E595 Outgassing Test Results (24h at 125 °C in Vacuum, Collector at 25 °C): Total Mass Loss (TML) = 2.1% | Collected Volatile Condensable Material (CVCM) = 0.01% | Water Vapor Regained (WVR) = N/A%
Cure Schedule (Pre-Test Conditioning): Step 1 (Time: 72H, Temp: 25 °C, Atm: AIR) → Step 2 (Time: 24H, Temp: 125 °C, Atm: AIR)
[SRI10908] LAMINAR X-500 4C8/10C-45 AS 1/1 BW CLEAR
EXCEEDS STANDARD THRESHOLD (TML 20.44% > 1.0%) Category: Coatings, Conformal Coatings, Paints & Primers (COATING)
Material Designation / Composition: LAMINAR X-500 4C8/10C-45 AS 1/1 BW CLEAR
GSFC Data Reference ID: SRI10908 (Test Year: 1964)
Manufacturer: DEX — DEXTER CORP., MIDLAND DIV., HAYWARD, CA, ELECTRONIC MATERIALS DIV., OLEAN, NY
ASTM E595 Outgassing Test Results (24h at 125 °C in Vacuum, Collector at 25 °C): Total Mass Loss (TML) = 20.44% | Collected Volatile Condensable Material (CVCM) = 0.1% | Water Vapor Regained (WVR) = N/A%
Cure Schedule (Pre-Test Conditioning): Step 1 (Time: 72H, Temp: 25 °C, Atm: AIR)
[SRI10909] LAMINAR X-500 4C8/10C-45 AS 1/1 BW CLEAR
EXCEEDS STANDARD THRESHOLD (TML 4.65% > 1.0%) Category: Coatings, Conformal Coatings, Paints & Primers (COATING)
Material Designation / Composition: LAMINAR X-500 4C8/10C-45 AS 1/1 BW CLEAR
GSFC Data Reference ID: SRI10909 (Test Year: 1964)
Manufacturer: DEX — DEXTER CORP., MIDLAND DIV., HAYWARD, CA, ELECTRONIC MATERIALS DIV., OLEAN, NY
ASTM E595 Outgassing Test Results (24h at 125 °C in Vacuum, Collector at 25 °C): Total Mass Loss (TML) = 4.65% | Collected Volatile Condensable Material (CVCM) = 0.08% | Water Vapor Regained (WVR) = N/A%
Cure Schedule (Pre-Test Conditioning): Step 1 (Time: 72H, Temp: 25 °C, Atm: AIR) → Step 2 (Time: 24H, Temp: 125 °C, Atm: AIR)
[GSFC02338] LAMINAR X-500 POLYURETHANE BRUSH TYPE
EXCEEDS STANDARD THRESHOLD (TML 16.85% > 1.0%) Category: Coatings, Conformal Coatings, Paints & Primers (CONF COAT)
Material Designation / Composition: LAMINAR X-500 POLYURETHANE BRUSH TYPE
GSFC Data Reference ID: GSFC02338 (Test Year: 1970)
Manufacturer: DEX — DEXTER CORP., MIDLAND DIV., HAYWARD, CA, ELECTRONIC MATERIALS DIV., OLEAN, NY
ASTM E595 Outgassing Test Results (24h at 125 °C in Vacuum, Collector at 25 °C): Total Mass Loss (TML) = 16.85% | Collected Volatile Condensable Material (CVCM) = 0.05% | Water Vapor Regained (WVR) = N/A%
Cure Schedule (Pre-Test Conditioning): Step 1 (Time: 1H, Temp: 25 °C, Atm: AIR) → Step 2 (Time: 2H, Temp: 60 °C, Atm: AIR) → Step 3 (Time: 1H, Temp: 82 °C, Atm: AIR)
[GSFC02340] LAMINAR X-500 POLYURETHANE SPRAY TYPE
EXCEEDS STANDARD THRESHOLD (TML 16.26% > 1.0%) Category: Coatings, Conformal Coatings, Paints & Primers (CONF COAT)
Material Designation / Composition: LAMINAR X-500 POLYURETHANE SPRAY TYPE
GSFC Data Reference ID: GSFC02340 (Test Year: 1970)
Manufacturer: DEX — DEXTER CORP., MIDLAND DIV., HAYWARD, CA, ELECTRONIC MATERIALS DIV., OLEAN, NY
ASTM E595 Outgassing Test Results (24h at 125 °C in Vacuum, Collector at 25 °C): Total Mass Loss (TML) = 16.26% | Collected Volatile Condensable Material (CVCM) = 0.02% | Water Vapor Regained (WVR) = N/A%
Cure Schedule (Pre-Test Conditioning): Step 1 (Time: 1H, Temp: 25 °C, Atm: AIR) → Step 2 (Time: 2H, Temp: 60 °C, Atm: AIR) → Step 3 (Time: 1H, Temp: 82 °C, Atm: AIR)
[SRI14021] LAMINAR X-500 POLYURETHANE WHITE TEFLON FILLER
EXCEEDS STANDARD THRESHOLD (TML 8.63% > 1.0%) Category: Coatings, Conformal Coatings, Paints & Primers (PAINT)
Material Designation / Composition: LAMINAR X-500 POLYURETHANE WHITE TEFLON FILLER
GSFC Data Reference ID: SRI14021 (Test Year: 1964)
Manufacturer: DEX — DEXTER CORP., MIDLAND DIV., HAYWARD, CA, ELECTRONIC MATERIALS DIV., OLEAN, NY
ASTM E595 Outgassing Test Results (24h at 125 °C in Vacuum, Collector at 25 °C): Total Mass Loss (TML) = 8.63% | Collected Volatile Condensable Material (CVCM) = 0.09% | Water Vapor Regained (WVR) = N/A%
Cure Schedule (Pre-Test Conditioning): Step 1 (Time: 2H, Temp: 55 °C, Atm: AIR)
[SRI14022] LAMINAR X-500 POLYURETHANE WHITE TEFLON FILLER
EXCEEDS STANDARD THRESHOLD (TML 1.62% > 1.0%) Category: Coatings, Conformal Coatings, Paints & Primers (PAINT)
Material Designation / Composition: LAMINAR X-500 POLYURETHANE WHITE TEFLON FILLER
GSFC Data Reference ID: SRI14022 (Test Year: 1964)
Manufacturer: DEX — DEXTER CORP., MIDLAND DIV., HAYWARD, CA, ELECTRONIC MATERIALS DIV., OLEAN, NY
ASTM E595 Outgassing Test Results (24h at 125 °C in Vacuum, Collector at 25 °C): Total Mass Loss (TML) = 1.62% | Collected Volatile Condensable Material (CVCM) = 0.02% | Water Vapor Regained (WVR) = N/A%
Cure Schedule (Pre-Test Conditioning): Step 1 (Time: 2H, Temp: 55 °C, Atm: AIR) → Step 2 (Time: 1H, Temp: 95 °C, Atm: E-6)
[GSFC18126] LAMINATE FIBERGLASS/WHITE PAINT/Z306 COMPOSITE
PASS — Meets NASA Standard Low-Outgassing Screening Criteria (TML ≤ 1.0%, CVCM ≤ 0.10%) Category: Coatings, Conformal Coatings, Paints & Primers (COATING COMPOSIT)
Material Designation / Composition: LAMINATE FIBERGLASS/WHITE PAINT/Z306 COMPOSITE
GSFC Data Reference ID: GSFC18126 (Test Year: 1989)
Manufacturer: MSF — MARSHALL SPACE FLIGIIT CENTER, IIUNTSVILLE, AL
ASTM E595 Outgassing Test Results (24h at 125 °C in Vacuum, Collector at 25 °C): Total Mass Loss (TML) = 0.5% | Collected Volatile Condensable Material (CVCM) = 0% | Water Vapor Regained (WVR) = 0.3%
Cure Schedule (Pre-Test Conditioning): Not specified / As received
[GSFC09158] LEACH 009 SEMI-GLOSS BLACK LACQUER AEROSOL/F
EXCEEDS STANDARD THRESHOLD (TML 1.74% > 1.0%, CVCM 0.28% > 0.10%) Category: Coatings, Conformal Coatings, Paints & Primers (PAINT)
Material Designation / Composition: LEACH 009 SEMI-GLOSS BLACK LACQUER AEROSOL/F
GSFC Data Reference ID: GSFC09158 (Test Year: 1978)
Manufacturer: LCR — LEACH CORPORATION, RELAY DIV., LOS ANGELES, CA
ASTM E595 Outgassing Test Results (24h at 125 °C in Vacuum, Collector at 25 °C): Total Mass Loss (TML) = 1.74% | Collected Volatile Condensable Material (CVCM) = 0.28% | Water Vapor Regained (WVR) = 0.19%
Cure Schedule (Pre-Test Conditioning): Step 1 (Time: 7D, Temp: 25 °C, Atm: AIR)
[GSFC09161] LEACH 010 FLAT BLUE LACQUER AEROSOL/F
EXCEEDS STANDARD THRESHOLD (TML 10.82% > 1.0%, CVCM 3.54% > 0.10%) Category: Coatings, Conformal Coatings, Paints & Primers (PAINT)
Material Designation / Composition: LEACH 010 FLAT BLUE LACQUER AEROSOL/F
GSFC Data Reference ID: GSFC09161 (Test Year: 1978)
Manufacturer: LCR — LEACH CORPORATION, RELAY DIV., LOS ANGELES, CA
ASTM E595 Outgassing Test Results (24h at 125 °C in Vacuum, Collector at 25 °C): Total Mass Loss (TML) = 10.82% | Collected Volatile Condensable Material (CVCM) = 3.54% | Water Vapor Regained (WVR) = 0.32%
Cure Schedule (Pre-Test Conditioning): Step 1 (Time: 7D, Temp: 25 °C, Atm: AIR)
[GSFC09122] LEACH 013 AS 4/1 BV BLUE EPOXY ENAMEL
EXCEEDS STANDARD THRESHOLD (TML 4.84% > 1.0%, CVCM 0.87% > 0.10%) Category: Coatings, Conformal Coatings, Paints & Primers (PAINT)
Material Designation / Composition: LEACH 013 AS 4/1 BV BLUE EPOXY ENAMEL
GSFC Data Reference ID: GSFC09122 (Test Year: 1978)
Manufacturer: LCR — LEACH CORPORATION, RELAY DIV., LOS ANGELES, CA
ASTM E595 Outgassing Test Results (24h at 125 °C in Vacuum, Collector at 25 °C): Total Mass Loss (TML) = 4.84% | Collected Volatile Condensable Material (CVCM) = 0.87% | Water Vapor Regained (WVR) = 0.14%
Cure Schedule (Pre-Test Conditioning): Step 1 (Time: 7D, Temp: 25 °C, Atm: AIR)
[GSFC09125] LEACH 014 AS 4/1 BV GLOSS BLACK EPOXY ENAMEL
EXCEEDS STANDARD THRESHOLD (TML 8.48% > 1.0%, CVCM 0.52% > 0.10%) Category: Coatings, Conformal Coatings, Paints & Primers (PAINT)
Material Designation / Composition: LEACH 014 AS 4/1 BV GLOSS BLACK EPOXY ENAMEL
GSFC Data Reference ID: GSFC09125 (Test Year: 1978)
Manufacturer: LCR — LEACH CORPORATION, RELAY DIV., LOS ANGELES, CA
ASTM E595 Outgassing Test Results (24h at 125 °C in Vacuum, Collector at 25 °C): Total Mass Loss (TML) = 8.48% | Collected Volatile Condensable Material (CVCM) = 0.52% | Water Vapor Regained (WVR) = 0.24%
Cure Schedule (Pre-Test Conditioning): Step 1 (Time: 7D, Temp: 25 °C, Atm: AIR)
[GSFC16313] LEACH 453-4-5-013/CA-318 AS 1/1 BV BLUE EPOXY/F
EXCEEDS STANDARD THRESHOLD (TML 1.52% > 1.0%, CVCM 0.14% > 0.10%) Category: Coatings, Conformal Coatings, Paints & Primers (PAINT)
Material Designation / Composition: LEACH 453-4-5-013/CA-318 AS 1/1 BV BLUE EPOXY/F
GSFC Data Reference ID: GSFC16313 (Test Year: 1987)
Manufacturer: SIK — SIKKENS AEROSPACE FINISHES, TORRANCE, CA
ASTM E595 Outgassing Test Results (24h at 125 °C in Vacuum, Collector at 25 °C): Total Mass Loss (TML) = 1.52% | Collected Volatile Condensable Material (CVCM) = 0.14% | Water Vapor Regained (WVR) = 0.39%
Cure Schedule (Pre-Test Conditioning): Step 1 (Time: 90M, Temp: 121 °C, Atm: AIR)
[GSFC25840] LEACH CORP BLACK EPOXY ENAMEL GLOSS/F
PASS — Meets NASA Standard Low-Outgassing Screening Criteria (TML ≤ 1.0%, CVCM ≤ 0.10%) Category: Coatings, Conformal Coatings, Paints & Primers (RELAY PAINT)
Material Designation / Composition: LEACH CORP BLACK EPOXY ENAMEL GLOSS/F
GSFC Data Reference ID: GSFC25840 (Test Year: 1998)
Manufacturer: LCR — LEACH CORPORATION, RELAY DIV., LOS ANGELES, CA
ASTM E595 Outgassing Test Results (24h at 125 °C in Vacuum, Collector at 25 °C): Total Mass Loss (TML) = 0.76% | Collected Volatile Condensable Material (CVCM) = 0.03% | Water Vapor Regained (WVR) = 0.39%
Cure Schedule (Pre-Test Conditioning): Step 1 (Time: 48H, Temp: 125 °C, Atm: E-2)
[GSFC25261] LEACH CORP BLUE EPOXY POLYIMIDE ENAMEL SEMI-GLOSS/F
EXCEEDS STANDARD THRESHOLD (TML 1.28% > 1.0%, CVCM 0.19% > 0.10%) Category: Coatings, Conformal Coatings, Paints & Primers (RELAY PAINT)
Material Designation / Composition: LEACH CORP BLUE EPOXY POLYIMIDE ENAMEL SEMI-GLOSS/F
GSFC Data Reference ID: GSFC25261 (Test Year: 1998)
Manufacturer: LCR — LEACH CORPORATION, RELAY DIV., LOS ANGELES, CA
ASTM E595 Outgassing Test Results (24h at 125 °C in Vacuum, Collector at 25 °C): Total Mass Loss (TML) = 1.28% | Collected Volatile Condensable Material (CVCM) = 0.19% | Water Vapor Regained (WVR) = 0.29%
Cure Schedule (Pre-Test Conditioning): Step 1 (Time: 24H, Temp: 110 °C, Atm: E-2)
[GSFC25327] LEACH CORP BLUE EPOXY POLYIMIDE ENAMEL SEMI-GLOSS/F
EXCEEDS STANDARD THRESHOLD (TML 3.53% > 1.0%) Category: Coatings, Conformal Coatings, Paints & Primers (PAINT)
Material Designation / Composition: LEACH CORP BLUE EPOXY POLYIMIDE ENAMEL SEMI-GLOSS/F
GSFC Data Reference ID: GSFC25327 (Test Year: 1998)
Manufacturer: LCR — LEACH CORPORATION, RELAY DIV., LOS ANGELES, CA
ASTM E595 Outgassing Test Results (24h at 125 °C in Vacuum, Collector at 25 °C): Total Mass Loss (TML) = 3.53% | Collected Volatile Condensable Material (CVCM) = 0.09% | Water Vapor Regained (WVR) = 0.75%
Cure Schedule (Pre-Test Conditioning): Not specified / As received
[GSFC25330] LEACH CORP BLUE EPOXY POLYIMIDE ENAMEL SEMI-GLOSS/F
PASS — Meets NASA Standard Low-Outgassing Screening Criteria (TML ≤ 1.0%, CVCM ≤ 0.10%) Category: Coatings, Conformal Coatings, Paints & Primers (PAINT)
Material Designation / Composition: LEACH CORP BLUE EPOXY POLYIMIDE ENAMEL SEMI-GLOSS/F
GSFC Data Reference ID: GSFC25330 (Test Year: 1998)
Manufacturer: LCR — LEACH CORPORATION, RELAY DIV., LOS ANGELES, CA
ASTM E595 Outgassing Test Results (24h at 125 °C in Vacuum, Collector at 25 °C): Total Mass Loss (TML) = 0.98% | Collected Volatile Condensable Material (CVCM) = 0.02% | Water Vapor Regained (WVR) = 0.77%
Cure Schedule (Pre-Test Conditioning): Step 1 (Time: 48H, Temp: 125 °C, Atm: E-2)
[GSFC02697] LEAFING ALUM EPON 828 BASE
EXCEEDS STANDARD THRESHOLD (TML 2.99% > 1.0%) Category: Coatings, Conformal Coatings, Paints & Primers (PAINT)
Material Designation / Composition: LEAFING ALUM EPON 828 BASE
GSFC Data Reference ID: GSFC02697 (Test Year: 1971)
Manufacturer: GSC — GODDARD SPACE FLIGHT CENTER, GREENBELT, MD
ASTM E595 Outgassing Test Results (24h at 125 °C in Vacuum, Collector at 25 °C): Total Mass Loss (TML) = 2.99% | Collected Volatile Condensable Material (CVCM) = 0% | Water Vapor Regained (WVR) = N/A%
Cure Schedule (Pre-Test Conditioning): Step 1 (Time: 48H, Temp: 99 °C, Atm: AIR)
[GSFC02729] LEAFING ALUM EPON 828 BASE
PASS — Meets NASA Standard Low-Outgassing Screening Criteria (TML ≤ 1.0%, CVCM ≤ 0.10%) Category: Coatings, Conformal Coatings, Paints & Primers (PAINT)
Material Designation / Composition: LEAFING ALUM EPON 828 BASE
GSFC Data Reference ID: GSFC02729 (Test Year: 1971)
Manufacturer: GSC — GODDARD SPACE FLIGHT CENTER, GREENBELT, MD
ASTM E595 Outgassing Test Results (24h at 125 °C in Vacuum, Collector at 25 °C): Total Mass Loss (TML) = 0.76% | Collected Volatile Condensable Material (CVCM) = 0.06% | Water Vapor Regained (WVR) = N/A%
Cure Schedule (Pre-Test Conditioning): Step 1 (Time: 48H, Temp: 99 °C, Atm: AIR)
[GSFC02731] LEAFING ALUM EPON 828 BASE
EXCEEDS STANDARD THRESHOLD (TML 4.75% > 1.0%) Category: Coatings, Conformal Coatings, Paints & Primers (PAINT)
Material Designation / Composition: LEAFING ALUM EPON 828 BASE
GSFC Data Reference ID: GSFC02731 (Test Year: 1971)
Manufacturer: GSC — GODDARD SPACE FLIGHT CENTER, GREENBELT, MD
ASTM E595 Outgassing Test Results (24h at 125 °C in Vacuum, Collector at 25 °C): Total Mass Loss (TML) = 4.75% | Collected Volatile Condensable Material (CVCM) = 0.04% | Water Vapor Regained (WVR) = N/A%
Cure Schedule (Pre-Test Conditioning): Step 1 (Time: 14D, Temp: 25 °C, Atm: AIR)
[GSFC04752] LESONAL KH PRIMER A/B AS 1/1 BV
EXCEEDS STANDARD THRESHOLD (TML 6.14% > 1.0%) Category: Coatings, Conformal Coatings, Paints & Primers (PRIMER)
Material Designation / Composition: LESONAL KH PRIMER A/B AS 1/1 BV
GSFC Data Reference ID: GSFC04752 (Test Year: 1973)
Manufacturer: LLS — LESONAL WERKE-LECilLER & SONS, STUTTGARDT, GERMANY
ASTM E595 Outgassing Test Results (24h at 125 °C in Vacuum, Collector at 25 °C): Total Mass Loss (TML) = 6.14% | Collected Volatile Condensable Material (CVCM) = 0.03% | Water Vapor Regained (WVR) = N/A%
Cure Schedule (Pre-Test Conditioning): Step 1 (Time: 1H, Temp: 25 °C, Atm: AIR)
[GSFC03399] LEXCOTE G-3183/G3174 AS 100/5.7 BW CLEAR COATING
EXCEEDS STANDARD THRESHOLD (TML 17.65% > 1.0%, CVCM 0.39% > 0.10%) Category: Coatings, Conformal Coatings, Paints & Primers (CONF COAT)
Material Designation / Composition: LEXCOTE G-3183/G3174 AS 100/5.7 BW CLEAR COATING
GSFC Data Reference ID: GSFC03399 (Test Year: 1972)
Manufacturer: BAL — BALL CHEMICAL CO., GLENSHAW, PA
ASTM E595 Outgassing Test Results (24h at 125 °C in Vacuum, Collector at 25 °C): Total Mass Loss (TML) = 17.65% | Collected Volatile Condensable Material (CVCM) = 0.39% | Water Vapor Regained (WVR) = N/A%
Cure Schedule (Pre-Test Conditioning): Step 1 (Time: 10M, Temp: 25 °C, Atm: AIR) → Step 2 (Time: 30M, Temp: 60 °C, Atm: AIR)
[GSFC16157] LIGHT-WELD 184 CLEAR URETHANE/ACRYLIC UV CURED
EXCEEDS STANDARD THRESHOLD (TML 5.84% > 1.0%) Category: Coatings, Conformal Coatings, Paints & Primers (CONF COAT)
Material Designation / Composition: LIGHT-WELD 184 CLEAR URETHANE/ACRYLIC UV CURED
GSFC Data Reference ID: GSFC16157 (Test Year: 1987)
Manufacturer: ACE — AMERICAN CHEMICAL & ENGINEERING CO., TORRINGTON, CT
ASTM E595 Outgassing Test Results (24h at 125 °C in Vacuum, Collector at 25 °C): Total Mass Loss (TML) = 5.84% | Collected Volatile Condensable Material (CVCM) = 0.04% | Water Vapor Regained (WVR) = 0.86%
Cure Schedule (Pre-Test Conditioning): Not specified / As received
[GSFC21657] LOCTITE 394 CLEAR THICK COATING
EXCEEDS STANDARD THRESHOLD (TML 2.43% > 1.0%) Category: Coatings, Conformal Coatings, Paints & Primers (CONF COAT)
Material Designation / Composition: LOCTITE 394 CLEAR THICK COATING
GSFC Data Reference ID: GSFC21657 (Test Year: 1994)
Manufacturer: LTC — LOCTITE CORPORATION, NEWINGTON, CT
ASTM E595 Outgassing Test Results (24h at 125 °C in Vacuum, Collector at 25 °C): Total Mass Loss (TML) = 2.43% | Collected Volatile Condensable Material (CVCM) = 0.01% | Water Vapor Regained (WVR) = 0.24%
Cure Schedule (Pre-Test Conditioning): Step 1 (Time: 24H, Temp: 25 °C, Atm: AIR)
