Repository: Oht8wooWi8yait9n/outgassing

# NASA GSFC Spacecraft Materials Outgassing Database Mirror & Sitemap (`outgassing.nasa.gov`)

Automated static HTML mirror, structured JSONL/CSV dataset, 3-letter manufacturer code dictionary (`963` manufacturers from NASA RP-1124 Appendix A), and flat `<urlset>` XML sitemaps for the **NASA Goddard Space Flight Center (GSFC) Spacecraft Materials Outgassing Database** (`https://outgassing.nasa.gov` / `https://etd.gsfc.nasa.gov/capabilities/outgassing-database/`).

---

## 📊 Dataset Overview

| Metric | Value |
| :--- | :--- |
| **Upstream Authority** | NASA GSFC Engineering and Technology Directorate (ETD), Materials Engineering Branch (Code 541) |

File: catalog/coatings-paints-primers-p10.html (part 2 of 3)
NASA Outgassing Database: Coatings, Conformal Coatings, Paints & Primers (Part 10 of 17 — Records 901–1000 of 1630)
ASTM E595 Outgassing Test Results (24h at 125 °C in Vacuum, Collector at 25 °C): Total Mass Loss (TML) = 11.19% | Collected Volatile Condensable Material (CVCM) = 0.01% | Water Vapor Regained (WVR) = 11.03%
Cure Schedule (Pre-Test Conditioning): Not specified / As received
[GSFC19938] MAGNESIUM BLACK DYED W/NIGROSINE WSJ DYE PROCESS
PASS — Meets NASA Standard Low-Outgassing Screening Criteria (TML ≤ 1.0%, CVCM ≤ 0.10%) Category: Coatings, Conformal Coatings, Paints & Primers (COATING)
Material Designation / Composition: MAGNESIUM BLACK DYED W/NIGROSINE WSJ DYE PROCESS
GSFC Data Reference ID: GSFC19938 (Test Year: 1991)
Manufacturer: GSC — GODDARD SPACE FLIGHT CENTER, GREENBELT, MD
ASTM E595 Outgassing Test Results (24h at 125 °C in Vacuum, Collector at 25 °C): Total Mass Loss (TML) = 0.22% | Collected Volatile Condensable Material (CVCM) = 0% | Water Vapor Regained (WVR) = 0.02%
Cure Schedule (Pre-Test Conditioning): Not specified / As received
[GSFC17652] MAGNET WIRE BELDTHERM N
EXCEEDS STANDARD THRESHOLD (TML 1.04% > 1.0%) Category: Coatings, Conformal Coatings, Paints & Primers (WIRE COATING)
Material Designation / Composition: MAGNET WIRE BELDTHERM N
GSFC Data Reference ID: GSFC17652 (Test Year: 1988)
Manufacturer: BLD — BELDEN CORP, COOPER INDUSTRIES, MONTICELLO, KY, ELECTRONICS DIV. (CABLES)
ASTM E595 Outgassing Test Results (24h at 125 °C in Vacuum, Collector at 25 °C): Total Mass Loss (TML) = 1.04% | Collected Volatile Condensable Material (CVCM) = 0.08% | Water Vapor Regained (WVR) = 0.13%
Cure Schedule (Pre-Test Conditioning): Not specified / As received
[SRI14501] MAGNET WIRE COATING ACETYL FORMEX
PASS — Meets NASA Standard Low-Outgassing Screening Criteria (TML ≤ 1.0%, CVCM ≤ 0.10%) Category: Coatings, Conformal Coatings, Paints & Primers (WIRE COATING)
Material Designation / Composition: MAGNET WIRE COATING ACETYL FORMEX
GSFC Data Reference ID: SRI14501 (Test Year: 1964)
Manufacturer: GEC — GENERAL ELECTRIC COMPANy, PLASTICS DEPARTMENT, PITTSFIELD, MA, SILICONE PRODUCTS DEPARTMENT, WATERFORD, NY, WIRE AND CABLE DEPARTMENT, BRIDGEPORT, CT
ASTM E595 Outgassing Test Results (24h at 125 °C in Vacuum, Collector at 25 °C): Total Mass Loss (TML) = 0.06% | Collected Volatile Condensable Material (CVCM) = 0.03% | Water Vapor Regained (WVR) = N/A%
Cure Schedule (Pre-Test Conditioning): Not specified / As received
[GSFC04282] MAGNET WIRE COATING EPOXY MIL W583 CL 130 TYPEB2
EXCEEDS STANDARD THRESHOLD (CVCM 0.23% > 0.10%) Category: Coatings, Conformal Coatings, Paints & Primers (WIRE COATING)
Material Designation / Composition: MAGNET WIRE COATING EPOXY MIL W583 CL 130 TYPEB2
GSFC Data Reference ID: GSFC04282 (Test Year: 1972)
Manufacturer: HAC — HUGHES AIRCRAFT CO., CULVER CITYt CA
ASTM E595 Outgassing Test Results (24h at 125 °C in Vacuum, Collector at 25 °C): Total Mass Loss (TML) = 0.75% | Collected Volatile Condensable Material (CVCM) = 0.23% | Water Vapor Regained (WVR) = N/A%
Cure Schedule (Pre-Test Conditioning): Not specified / As received
[SRI14503] MAGNET WIRE COATING POLYURETHANE
PASS — Meets NASA Standard Low-Outgassing Screening Criteria (TML ≤ 1.0%, CVCM ≤ 0.10%) Category: Coatings, Conformal Coatings, Paints & Primers (WIRE COATING)
Material Designation / Composition: MAGNET WIRE COATING POLYURETHANE
GSFC Data Reference ID: SRI14503 (Test Year: 1964)
Manufacturer: GEC — GENERAL ELECTRIC COMPANy, PLASTICS DEPARTMENT, PITTSFIELD, MA, SILICONE PRODUCTS DEPARTMENT, WATERFORD, NY, WIRE AND CABLE DEPARTMENT, BRIDGEPORT, CT
ASTM E595 Outgassing Test Results (24h at 125 °C in Vacuum, Collector at 25 °C): Total Mass Loss (TML) = 0.22% | Collected Volatile Condensable Material (CVCM) = 0.09% | Water Vapor Regained (WVR) = N/A%
Cure Schedule (Pre-Test Conditioning): Not specified / As received
[GSFC05411] MAGNET WIRE COATING TFE TEFLON/DURAD
PASS — Meets NASA Standard Low-Outgassing Screening Criteria (TML ≤ 1.0%, CVCM ≤ 0.10%) Category: Coatings, Conformal Coatings, Paints & Primers (WIRE COATING)
Material Designation / Composition: MAGNET WIRE COATING TFE TEFLON/DURAD
GSFC Data Reference ID: GSFC05411 (Test Year: 1973)
Manufacturer: HAV — HAVEG INDUSTRIES, WINOOSKI, VT, HADBAR IS CODED PPH
ASTM E595 Outgassing Test Results (24h at 125 °C in Vacuum, Collector at 25 °C): Total Mass Loss (TML) = 0.29% | Collected Volatile Condensable Material (CVCM) = 0.01% | Water Vapor Regained (WVR) = N/A%
Cure Schedule (Pre-Test Conditioning): Not specified / As received
[GSFC08411] MAGNET WIRE HEAVY ARMOR POLYTHERMALEZE(COATING ONLY)
PASS — Meets NASA Standard Low-Outgassing Screening Criteria (TML ≤ 1.0%, CVCM ≤ 0.10%) Category: Coatings, Conformal Coatings, Paints & Primers (WIRE COATING)
Material Designation / Composition: MAGNET WIRE HEAVY ARMOR POLYTHERMALEZE(COATING ONLY)
GSFC Data Reference ID: GSFC08411 (Test Year: 1977)
Manufacturer: PDC — PHELPS DODGE COPPER PRODUCTS CORP, NEW YORK, NY
ASTM E595 Outgassing Test Results (24h at 125 °C in Vacuum, Collector at 25 °C): Total Mass Loss (TML) = 0.53% | Collected Volatile Condensable Material (CVCM) = 0.08% | Water Vapor Regained (WVR) = 0.25%
Cure Schedule (Pre-Test Conditioning): Not specified / As received
[GSFC04472] MAGNET WIRE HEAVY ML POLYIMIDE
PASS — Meets NASA Standard Low-Outgassing Screening Criteria (TML ≤ 1.0%, CVCM ≤ 0.10%) Category: Coatings, Conformal Coatings, Paints & Primers (WIRE COATING)
Material Designation / Composition: MAGNET WIRE HEAVY ML POLYIMIDE
GSFC Data Reference ID: GSFC04472 (Test Year: 1972)
Manufacturer: PDC — PHELPS DODGE COPPER PRODUCTS CORP, NEW YORK, NY
ASTM E595 Outgassing Test Results (24h at 125 °C in Vacuum, Collector at 25 °C): Total Mass Loss (TML) = 0.89% | Collected Volatile Condensable Material (CVCM) = 0.1% | Water Vapor Regained (WVR) = N/A%
Cure Schedule (Pre-Test Conditioning): Not specified / As received
[GSFC17674] MAGNET WIRE HGP-200 POLYESTER/AMIDE-IMIDE CTNG ONLY
EXCEEDS STANDARD THRESHOLD (TML 1.15% > 1.0%) Category: Coatings, Conformal Coatings, Paints & Primers (WIRE COATING)
Material Designation / Composition: MAGNET WIRE HGP-200 POLYESTER/AMIDE-IMIDE CTNG ONLY
GSFC Data Reference ID: GSFC17674 (Test Year: 1988)
Manufacturer: ESG — ESSEX GROUP INC., FORT WAYNE, IN
ASTM E595 Outgassing Test Results (24h at 125 °C in Vacuum, Collector at 25 °C): Total Mass Loss (TML) = 1.15% | Collected Volatile Condensable Material (CVCM) = 0.07% | Water Vapor Regained (WVR) = 0.53%
Cure Schedule (Pre-Test Conditioning): Not specified / As received
[GSFC03546] MAGNET WIRE M4 MIL W-583C
EXCEEDS STANDARD THRESHOLD (TML 1.78% > 1.0%, CVCM 0.11% > 0.10%) Category: Coatings, Conformal Coatings, Paints & Primers (WIRE COATING)
Material Designation / Composition: MAGNET WIRE M4 MIL W-583C
GSFC Data Reference ID: GSFC03546 (Test Year: 1972)
Manufacturer: MWS — MWS PRECISION WIRE, CHATSWORTH, CA
ASTM E595 Outgassing Test Results (24h at 125 °C in Vacuum, Collector at 25 °C): Total Mass Loss (TML) = 1.78% | Collected Volatile Condensable Material (CVCM) = 0.11% | Water Vapor Regained (WVR) = N/A%
Cure Schedule (Pre-Test Conditioning): Not specified / As received
[GSFC19667] MAGNET WIRE RED SOLDERON 22 GAUGE COATING ONLY
EXCEEDS STANDARD THRESHOLD (TML 2.29% > 1.0%) Category: Coatings, Conformal Coatings, Paints & Primers (WIRE COATING)
Material Designation / Composition: MAGNET WIRE RED SOLDERON 22 GAUGE COATING ONLY
GSFC Data Reference ID: GSFC19667 (Test Year: 1991)
Manufacturer: ESG — ESSEX GROUP INC., FORT WAYNE, IN
ASTM E595 Outgassing Test Results (24h at 125 °C in Vacuum, Collector at 25 °C): Total Mass Loss (TML) = 2.29% | Collected Volatile Condensable Material (CVCM) = 0.1% | Water Vapor Regained (WVR) = 1.16%
Cure Schedule (Pre-Test Conditioning): Not specified / As received
[GSFC19669] MAGNET WIRE RED SOLDERON 24 GAUGE COATING ONLY
EXCEEDS STANDARD THRESHOLD (TML 2.55% > 1.0%) Category: Coatings, Conformal Coatings, Paints & Primers (WIRE COATING)
Material Designation / Composition: MAGNET WIRE RED SOLDERON 24 GAUGE COATING ONLY
GSFC Data Reference ID: GSFC19669 (Test Year: 1991)
Manufacturer: ESG — ESSEX GROUP INC., FORT WAYNE, IN
ASTM E595 Outgassing Test Results (24h at 125 °C in Vacuum, Collector at 25 °C): Total Mass Loss (TML) = 2.55% | Collected Volatile Condensable Material (CVCM) = 0.03% | Water Vapor Regained (WVR) = 1.42%
Cure Schedule (Pre-Test Conditioning): Not specified / As received
[GSFC33448] MAGNETICS A2 GRAY PAINT FOR TOROIDS
PASS — Meets NASA Standard Low-Outgassing Screening Criteria (TML ≤ 1.0%, CVCM ≤ 0.10%) Category: Coatings, Conformal Coatings, Paints & Primers (TOROID COATING)
Material Designation / Composition: MAGNETICS A2 GRAY PAINT FOR TOROIDS
GSFC Data Reference ID: GSFC33448 (Test Year: 2012)
Manufacturer: MAH — MAGNETICS, BUTLER, PA
ASTM E595 Outgassing Test Results (24h at 125 °C in Vacuum, Collector at 25 °C): Total Mass Loss (TML) = 0.57% | Collected Volatile Condensable Material (CVCM) = 0% | Water Vapor Regained (WVR) = 0.3%
Cure Schedule (Pre-Test Conditioning): Step 1 (Time: 20M, Temp: 171 °C, Atm: AIR)
[GSFC15672] MAGNETICS A2 GRAY POLYESTER PAINT
EXCEEDS STANDARD THRESHOLD (CVCM 0.11% > 0.10%) Category: Coatings, Conformal Coatings, Paints & Primers (PAINT)
Material Designation / Composition: MAGNETICS A2 GRAY POLYESTER PAINT
GSFC Data Reference ID: GSFC15672 (Test Year: 1986)
Manufacturer: MAH — MAGNETICS, BUTLER, PA
ASTM E595 Outgassing Test Results (24h at 125 °C in Vacuum, Collector at 25 °C): Total Mass Loss (TML) = 0.6% | Collected Volatile Condensable Material (CVCM) = 0.11% | Water Vapor Regained (WVR) = 0.2%
Cure Schedule (Pre-Test Conditioning): Not specified / As received
[GSFC15724] MAGNETICS A2 GRAY POLYESTER PAINT
PASS — Meets NASA Standard Low-Outgassing Screening Criteria (TML ≤ 1.0%, CVCM ≤ 0.10%) Category: Coatings, Conformal Coatings, Paints & Primers (PAINT)
Material Designation / Composition: MAGNETICS A2 GRAY POLYESTER PAINT
GSFC Data Reference ID: GSFC15724 (Test Year: 1986)
Manufacturer: MAH — MAGNETICS, BUTLER, PA
ASTM E595 Outgassing Test Results (24h at 125 °C in Vacuum, Collector at 25 °C): Total Mass Loss (TML) = 0.37% | Collected Volatile Condensable Material (CVCM) = 0.09% | Water Vapor Regained (WVR) = 0.13%
Cure Schedule (Pre-Test Conditioning): Step 1 (Time: 30M, Temp: 177 °C, Atm: AIR)
[GSFC15753] MAGNETICS A2 GRAY POLYESTER PAINT
EXCEEDS STANDARD THRESHOLD (CVCM 0.19% > 0.10%) Category: Coatings, Conformal Coatings, Paints & Primers (PAINT)
Material Designation / Composition: MAGNETICS A2 GRAY POLYESTER PAINT
GSFC Data Reference ID: GSFC15753 (Test Year: 1986)
Manufacturer: MAH — MAGNETICS, BUTLER, PA
ASTM E595 Outgassing Test Results (24h at 125 °C in Vacuum, Collector at 25 °C): Total Mass Loss (TML) = 0.85% | Collected Volatile Condensable Material (CVCM) = 0.19% | Water Vapor Regained (WVR) = 0.2%
Cure Schedule (Pre-Test Conditioning): Step 1 (Time: 1H, Temp: 200 °C, Atm: AIR)
[GSFC33451] MAGNETICS A2 GRAY POWDER COATING FOR TOROIDS
PASS — Meets NASA Standard Low-Outgassing Screening Criteria (TML ≤ 1.0%, CVCM ≤ 0.10%) Category: Coatings, Conformal Coatings, Paints & Primers (TOROID COATING)
Material Designation / Composition: MAGNETICS A2 GRAY POWDER COATING FOR TOROIDS
GSFC Data Reference ID: GSFC33451 (Test Year: 2012)
Manufacturer: MAH — MAGNETICS, BUTLER, PA
ASTM E595 Outgassing Test Results (24h at 125 °C in Vacuum, Collector at 25 °C): Total Mass Loss (TML) = 0.6% | Collected Volatile Condensable Material (CVCM) = 0% | Water Vapor Regained (WVR) = 0.15%
Cure Schedule (Pre-Test Conditioning): Not specified / As received
[GSFC18931] MARKEM 7224 CLEAR INK/F (COATING)
PASS — Meets NASA Standard Low-Outgassing Screening Criteria (TML ≤ 1.0%, CVCM ≤ 0.10%) Category: Coatings, Conformal Coatings, Paints & Primers (COATING)
Material Designation / Composition: MARKEM 7224 CLEAR INK/F (COATING)
GSFC Data Reference ID: GSFC18931 (Test Year: 1990)
Manufacturer: MIN — MARKEM CORPORATION, KEENE, Nil
ASTM E595 Outgassing Test Results (24h at 125 °C in Vacuum, Collector at 25 °C): Total Mass Loss (TML) = 0.73% | Collected Volatile Condensable Material (CVCM) = 0.01% | Water Vapor Regained (WVR) = 0.17%
Cure Schedule (Pre-Test Conditioning): Step 1 (Time: 45M, Temp: 160 °C, Atm: AIR)
[GSFC07001] MC469/MC470 AS 4/1 BW BROWN WASH PRIMER
EXCEEDS STANDARD THRESHOLD (TML 9.81% > 1.0%) Category: Coatings, Conformal Coatings, Paints & Primers (WASH PRIMER)
Material Designation / Composition: MC469/MC470 AS 4/1 BW BROWN WASH PRIMER
GSFC Data Reference ID: GSFC07001 (Test Year: 1975)
Manufacturer: BCL — BERSER CHEMICALS, LTD., NEWCASTLE, ENGLAND
ASTM E595 Outgassing Test Results (24h at 125 °C in Vacuum, Collector at 25 °C): Total Mass Loss (TML) = 9.81% | Collected Volatile Condensable Material (CVCM) = 0.01% | Water Vapor Regained (WVR) = 0.66%
Cure Schedule (Pre-Test Conditioning): Step 1 (Time: 30M, Temp: 25 °C, Atm: AIR) → Step 2 (Time: 1H, Temp: 60 °C, Atm: AIR)
[GSFC13570] ME 5146A/B-97 AS 100/1.6 BW CLEAR BLUE EPOXY/F
EXCEEDS STANDARD THRESHOLD (TML 9.33% > 1.0%, CVCM 0.15% > 0.10%) Category: Coatings, Conformal Coatings, Paints & Primers (COATING)
Material Designation / Composition: ME 5146A/B-97 AS 100/1.6 BW CLEAR BLUE EPOXY/F
GSFC Data Reference ID: GSFC13570 (Test Year: 1984)
Manufacturer: EMC — EMERSON & CUMING INC., CANTON, MA
ASTM E595 Outgassing Test Results (24h at 125 °C in Vacuum, Collector at 25 °C): Total Mass Loss (TML) = 9.33% | Collected Volatile Condensable Material (CVCM) = 0.15% | Water Vapor Regained (WVR) = 0.23%
Cure Schedule (Pre-Test Conditioning): Step 1 (Time: 2H, Temp: 80 °C, Atm: AIR)
[GSFC00494] METALAST 920 PRIMER BASE/DILUENT AS 4/1 BW
EXCEEDS STANDARD THRESHOLD (TML 11.35% > 1.0%) Category: Coatings, Conformal Coatings, Paints & Primers (PRIMER)
Material Designation / Composition: METALAST 920 PRIMER BASE/DILUENT AS 4/1 BW
GSFC Data Reference ID: GSFC00494 (Test Year: 1968)
Manufacturer: WMI — WOOLSEY MARINE INDUSTRIES, NEW YORK, NY
ASTM E595 Outgassing Test Results (24h at 125 °C in Vacuum, Collector at 25 °C): Total Mass Loss (TML) = 11.35% | Collected Volatile Condensable Material (CVCM) = 0% | Water Vapor Regained (WVR) = N/A%
Cure Schedule (Pre-Test Conditioning): Step 1 (Time: 1H, Temp: 25 °C, Atm: AIR)
[GSFC01513] METALAST PRIMER 919/920 AS 1/4 BW
EXCEEDS STANDARD THRESHOLD (TML 8.99% > 1.0%, CVCM 0.23% > 0.10%) Category: Coatings, Conformal Coatings, Paints & Primers (PRIMER)
Material Designation / Composition: METALAST PRIMER 919/920 AS 1/4 BW
GSFC Data Reference ID: GSFC01513 (Test Year: 1969)
Manufacturer: WMI — WOOLSEY MARINE INDUSTRIES, NEW YORK, NY
ASTM E595 Outgassing Test Results (24h at 125 °C in Vacuum, Collector at 25 °C): Total Mass Loss (TML) = 8.99% | Collected Volatile Condensable Material (CVCM) = 0.23% | Water Vapor Regained (WVR) = N/A%
Cure Schedule (Pre-Test Conditioning): Step 1 (Time: 1H, Temp: 25 °C, Atm: AIR)
[GSFC24702] METECH PC11081 PROTECTIVE COATING BLUE/F
PASS — Meets NASA Standard Low-Outgassing Screening Criteria (TML ≤ 1.0%, CVCM ≤ 0.10%) Category: Coatings, Conformal Coatings, Paints & Primers (COATING)
Material Designation / Composition: METECH PC11081 PROTECTIVE COATING BLUE/F
GSFC Data Reference ID: GSFC24702 (Test Year: 1997)
Manufacturer: AMO — AMOCO PERFORMANCE PRODUCTS, INC., GREENVILLE, SC, ALPHARETTAt GA
ASTM E595 Outgassing Test Results (24h at 125 °C in Vacuum, Collector at 25 °C): Total Mass Loss (TML) = 0.26% | Collected Volatile Condensable Material (CVCM) = 0% | Water Vapor Regained (WVR) = 0.2%
Cure Schedule (Pre-Test Conditioning): Step 1 (Time: 60M, Temp: 200 °C, Atm: AIR)
[GSFC17910] MH 21SLO FLAT BLACK SILICONE PAINT
PASS — Meets NASA Standard Low-Outgassing Screening Criteria (TML ≤ 1.0%, CVCM ≤ 0.10%) Category: Coatings, Conformal Coatings, Paints & Primers (PAINT)
Material Designation / Composition: MH 21SLO FLAT BLACK SILICONE PAINT
GSFC Data Reference ID: GSFC17910 (Test Year: 1989)
Manufacturer: ITR — IIT RESEARCH INSTITUTE, CHICAGO, IL
ASTM E595 Outgassing Test Results (24h at 125 °C in Vacuum, Collector at 25 °C): Total Mass Loss (TML) = 0.22% | Collected Volatile Condensable Material (CVCM) = 0.01% | Water Vapor Regained (WVR) = 0.01%
Cure Schedule (Pre-Test Conditioning): Step 1 (Time: 7D, Temp: 25 °C, Atm: AIR)
[GSFC18194] MH 21SLO/SS 4044 FLAT BLACK SILICONE PAINT/F
PASS — Meets NASA Standard Low-Outgassing Screening Criteria (TML ≤ 1.0%, CVCM ≤ 0.10%) Category: Coatings, Conformal Coatings, Paints & Primers (PAINT)
Material Designation / Composition: MH 21SLO/SS 4044 FLAT BLACK SILICONE PAINT/F
GSFC Data Reference ID: GSFC18194 (Test Year: 1989)
Manufacturer: ITR — IIT RESEARCH INSTITUTE, CHICAGO, IL
ASTM E595 Outgassing Test Results (24h at 125 °C in Vacuum, Collector at 25 °C): Total Mass Loss (TML) = 0.19% | Collected Volatile Condensable Material (CVCM) = 0.01% | Water Vapor Regained (WVR) = 0%
Cure Schedule (Pre-Test Conditioning): Step 1 (Time: 7D, Temp: 25 °C, Atm: AIR)
[GSFC26074] MH 2200 BLACK OPTICAL ABSORBER COATING/F
EXCEEDS STANDARD THRESHOLD (CVCM 0.19% > 0.10%) Category: Coatings, Conformal Coatings, Paints & Primers (PAINT)
Material Designation / Composition: MH 2200 BLACK OPTICAL ABSORBER COATING/F
GSFC Data Reference ID: GSFC26074 (Test Year: 1999)
Manufacturer: ITR — IIT RESEARCH INSTITUTE, CHICAGO, IL
ASTM E595 Outgassing Test Results (24h at 125 °C in Vacuum, Collector at 25 °C): Total Mass Loss (TML) = 0.86% | Collected Volatile Condensable Material (CVCM) = 0.19% | Water Vapor Regained (WVR) = 0.05%
Cure Schedule (Pre-Test Conditioning): Step 1 (Time: 48H, Temp: 60 °C, Atm: E-1)
[GSFC22072] MH 2200 BLACK OPTICAL ABSORBER COATING/F (ECP 2200)
PASS — Meets NASA Standard Low-Outgassing Screening Criteria (TML ≤ 1.0%, CVCM ≤ 0.10%) Category: Coatings, Conformal Coatings, Paints & Primers (PAINT)
Material Designation / Composition: MH 2200 BLACK OPTICAL ABSORBER COATING/F (ECP 2200)
GSFC Data Reference ID: GSFC22072 (Test Year: 1994)
Manufacturer: ITR — IIT RESEARCH INSTITUTE, CHICAGO, IL
ASTM E595 Outgassing Test Results (24h at 125 °C in Vacuum, Collector at 25 °C): Total Mass Loss (TML) = 0.28% | Collected Volatile Condensable Material (CVCM) = 0.02% | Water Vapor Regained (WVR) = 0.05%
Cure Schedule (Pre-Test Conditioning): Step 1 (Time: 18H, Temp: 25 °C, Atm: AIR) → Step 2 (Time: 4H, Temp: 204 °C, Atm: AIR)
[GSFC14812] MICO WELD 8509 A05M FLAT BLACK PAINT/F
EXCEEDS STANDARD THRESHOLD (TML 3.25% > 1.0%) Category: Coatings, Conformal Coatings, Paints & Primers (PAINT)
Material Designation / Composition: MICO WELD 8509 A05M FLAT BLACK PAINT/F
GSFC Data Reference ID: GSFC14812 (Test Year: 1985)
Manufacturer: DEX — DEXTER CORP., MIDLAND DIV., HAYWARD, CA, ELECTRONIC MATERIALS DIV., OLEAN, NY
ASTM E595 Outgassing Test Results (24h at 125 °C in Vacuum, Collector at 25 °C): Total Mass Loss (TML) = 3.25% | Collected Volatile Condensable Material (CVCM) = 0.02% | Water Vapor Regained (WVR) = 2.46%
Cure Schedule (Pre-Test Conditioning): Step 1 (Time: 15M, Temp: 163 °C, Atm: AIR) → Step 2 (Time: 1H, Temp: 260 °C, Atm: AIR) → Step 3 (Time: 22H, Temp: 185 °C, Atm: E-3)
[GSFC15086] MICO WELD 8509 AO5M FLAT BLACK PAINT/F
EXCEEDS STANDARD THRESHOLD (TML 2.18% > 1.0%) Category: Coatings, Conformal Coatings, Paints & Primers (PAINT)
Material Designation / Composition: MICO WELD 8509 AO5M FLAT BLACK PAINT/F
GSFC Data Reference ID: GSFC15086 (Test Year: 1985)
Manufacturer: DEX — DEXTER CORP., MIDLAND DIV., HAYWARD, CA, ELECTRONIC MATERIALS DIV., OLEAN, NY
ASTM E595 Outgassing Test Results (24h at 125 °C in Vacuum, Collector at 25 °C): Total Mass Loss (TML) = 2.18% | Collected Volatile Condensable Material (CVCM) = 0.05% | Water Vapor Regained (WVR) = 1.71%
Cure Schedule (Pre-Test Conditioning): Step 1 (Time: 15M, Temp: 163 °C, Atm: AIR) → Step 2 (Time: 1H, Temp: 260 °C, Atm: AIR)
[GSFC22444] MIMCO M 7000 G DIELECTRIC-COATING-GREEN/F
EXCEEDS STANDARD THRESHOLD (TML 2.22% > 1.0%, CVCM 0.35% > 0.10%) Category: Coatings, Conformal Coatings, Paints & Primers (COATING)
Material Designation / Composition: MIMCO M 7000 G DIELECTRIC-COATING-GREEN/F
GSFC Data Reference ID: GSFC22444 (Test Year: 1995)
Manufacturer: WRG — W R GRACE & CO*t COLUMBIA, MD
ASTM E595 Outgassing Test Results (24h at 125 °C in Vacuum, Collector at 25 °C): Total Mass Loss (TML) = 2.22% | Collected Volatile Condensable Material (CVCM) = 0.35% | Water Vapor Regained (WVR) = 0.3%
Cure Schedule (Pre-Test Conditioning): Step 1 (Time: 6M, Temp: 200 °C, Atm: AIR)
[GSFC24714] MLS-855B BLACK SILICONE NON-SPECULAR COATING
PASS — Meets NASA Standard Low-Outgassing Screening Criteria (TML ≤ 1.0%, CVCM ≤ 0.10%) Category: Coatings, Conformal Coatings, Paints & Primers (PAINT)
Material Designation / Composition: MLS-855B BLACK SILICONE NON-SPECULAR COATING
GSFC Data Reference ID: GSFC24714 (Test Year: 1997)
Manufacturer: AZT — Manufacturer Code AZT
ASTM E595 Outgassing Test Results (24h at 125 °C in Vacuum, Collector at 25 °C): Total Mass Loss (TML) = 0.59% | Collected Volatile Condensable Material (CVCM) = 0.09% | Water Vapor Regained (WVR) = 0.27%
Cure Schedule (Pre-Test Conditioning): Step 1 (Time: 24H, Temp: 25 °C, Atm: AIR) → Step 2 (Time: 24H, Temp: 150 °C, Atm: AIR)
[GSFC02897] MMM 101-C10 VELVET BLACK ALKYD
EXCEEDS STANDARD THRESHOLD (TML 4.95% > 1.0%, CVCM 0.24% > 0.10%) Category: Coatings, Conformal Coatings, Paints & Primers (PAINT)
Material Designation / Composition: MMM 101-C10 VELVET BLACK ALKYD
GSFC Data Reference ID: GSFC02897 (Test Year: 1971)
Manufacturer: MMM — MINNESOTA MINING & MANUFACTURING COMPANY, ST PAUL, MN, ADHESIVES, COATINGS AND SEALERS DIVISION, ELECTRO-PRODUCTS DIVISION, INDUSTRIAL TAPE DIVISION, MAGNETIC PRODUCTS DIVISION
ASTM E595 Outgassing Test Results (24h at 125 °C in Vacuum, Collector at 25 °C): Total Mass Loss (TML) = 4.95% | Collected Volatile Condensable Material (CVCM) = 0.24% | Water Vapor Regained (WVR) = N/A%
Cure Schedule (Pre-Test Conditioning): Step 1 (Time: 1H, Temp: 80 °C, Atm: AIR) → Step 2 (Time: 7D, Temp: 25 °C, Atm: AIR)
[GSFC05649] MMM 101-C10 VELVET BLACK ALKYD
EXCEEDS STANDARD THRESHOLD (TML 5.02% > 1.0%) Category: Coatings, Conformal Coatings, Paints & Primers (PAINT)
Material Designation / Composition: MMM 101-C10 VELVET BLACK ALKYD
GSFC Data Reference ID: GSFC05649 (Test Year: 1974)
Manufacturer: MMM — MINNESOTA MINING & MANUFACTURING COMPANY, ST PAUL, MN, ADHESIVES, COATINGS AND SEALERS DIVISION, ELECTRO-PRODUCTS DIVISION, INDUSTRIAL TAPE DIVISION, MAGNETIC PRODUCTS DIVISION
ASTM E595 Outgassing Test Results (24h at 125 °C in Vacuum, Collector at 25 °C): Total Mass Loss (TML) = 5.02% | Collected Volatile Condensable Material (CVCM) = 0.02% | Water Vapor Regained (WVR) = N/A%
Cure Schedule (Pre-Test Conditioning): Step 1 (Time: 20H, Temp: 121 °C, Atm: E-4)
[SRI14001] MMM 101-C10 VELVET BLACK ALKYD
EXCEEDS STANDARD THRESHOLD (TML 5.56% > 1.0%, CVCM 1.12% > 0.10%) Category: Coatings, Conformal Coatings, Paints & Primers (PAINT)
Material Designation / Composition: MMM 101-C10 VELVET BLACK ALKYD
GSFC Data Reference ID: SRI14001 (Test Year: 1964)
Manufacturer: MMM — MINNESOTA MINING & MANUFACTURING COMPANY, ST PAUL, MN, ADHESIVES, COATINGS AND SEALERS DIVISION, ELECTRO-PRODUCTS DIVISION, INDUSTRIAL TAPE DIVISION, MAGNETIC PRODUCTS DIVISION
ASTM E595 Outgassing Test Results (24h at 125 °C in Vacuum, Collector at 25 °C): Total Mass Loss (TML) = 5.56% | Collected Volatile Condensable Material (CVCM) = 1.12% | Water Vapor Regained (WVR) = N/A%
Cure Schedule (Pre-Test Conditioning): Step 1 (Time: 24H, Temp: 25 °C, Atm: AIR)
[SRI14002] MMM 101-C10 VELVET BLACK ALKYD
EXCEEDS STANDARD THRESHOLD (TML 4.30% > 1.0%, CVCM 0.83% > 0.10%) Category: Coatings, Conformal Coatings, Paints & Primers (PAINT)
Material Designation / Composition: MMM 101-C10 VELVET BLACK ALKYD
GSFC Data Reference ID: SRI14002 (Test Year: 1964)
Manufacturer: MMM — MINNESOTA MINING & MANUFACTURING COMPANY, ST PAUL, MN, ADHESIVES, COATINGS AND SEALERS DIVISION, ELECTRO-PRODUCTS DIVISION, INDUSTRIAL TAPE DIVISION, MAGNETIC PRODUCTS DIVISION
ASTM E595 Outgassing Test Results (24h at 125 °C in Vacuum, Collector at 25 °C): Total Mass Loss (TML) = 4.3% | Collected Volatile Condensable Material (CVCM) = 0.83% | Water Vapor Regained (WVR) = N/A%
Cure Schedule (Pre-Test Conditioning): Step 1 (Time: 160H, Temp: 25 °C, Atm: AIR)
[SRI14003] MMM 101-C10 VELVET BLACK ALKYD
EXCEEDS STANDARD THRESHOLD (CVCM 0.24% > 0.10%) Category: Coatings, Conformal Coatings, Paints & Primers (PAINT)
Material Designation / Composition: MMM 101-C10 VELVET BLACK ALKYD
GSFC Data Reference ID: SRI14003 (Test Year: 1964)
Manufacturer: MMM — MINNESOTA MINING & MANUFACTURING COMPANY, ST PAUL, MN, ADHESIVES, COATINGS AND SEALERS DIVISION, ELECTRO-PRODUCTS DIVISION, INDUSTRIAL TAPE DIVISION, MAGNETIC PRODUCTS DIVISION
ASTM E595 Outgassing Test Results (24h at 125 °C in Vacuum, Collector at 25 °C): Total Mass Loss (TML) = 0.95% | Collected Volatile Condensable Material (CVCM) = 0.24% | Water Vapor Regained (WVR) = N/A%
Cure Schedule (Pre-Test Conditioning): Step 1 (Time: 24H, Temp: 110 °C, Atm: AIR)
[SRI14004] MMM 101-C10 VELVET BLACK ALKYD
EXCEEDS STANDARD THRESHOLD (CVCM 0.17% > 0.10%) Category: Coatings, Conformal Coatings, Paints & Primers (PAINT)
Material Designation / Composition: MMM 101-C10 VELVET BLACK ALKYD
GSFC Data Reference ID: SRI14004 (Test Year: 1964)
Manufacturer: MMM — MINNESOTA MINING & MANUFACTURING COMPANY, ST PAUL, MN, ADHESIVES, COATINGS AND SEALERS DIVISION, ELECTRO-PRODUCTS DIVISION, INDUSTRIAL TAPE DIVISION, MAGNETIC PRODUCTS DIVISION
ASTM E595 Outgassing Test Results (24h at 125 °C in Vacuum, Collector at 25 °C): Total Mass Loss (TML) = 0.68% | Collected Volatile Condensable Material (CVCM) = 0.17% | Water Vapor Regained (WVR) = N/A%
Cure Schedule (Pre-Test Conditioning): Step 1 (Time: 96H, Temp: 110 °C, Atm: AIR)
[SRI14005] MMM 101-C10 VELVET BLACK ALKYD
EXCEEDS STANDARD THRESHOLD (CVCM 0.17% > 0.10%) Category: Coatings, Conformal Coatings, Paints & Primers (PAINT)
Material Designation / Composition: MMM 101-C10 VELVET BLACK ALKYD
GSFC Data Reference ID: SRI14005 (Test Year: 1964)
Manufacturer: MMM — MINNESOTA MINING & MANUFACTURING COMPANY, ST PAUL, MN, ADHESIVES, COATINGS AND SEALERS DIVISION, ELECTRO-PRODUCTS DIVISION, INDUSTRIAL TAPE DIVISION, MAGNETIC PRODUCTS DIVISION
ASTM E595 Outgassing Test Results (24h at 125 °C in Vacuum, Collector at 25 °C): Total Mass Loss (TML) = 0.33% | Collected Volatile Condensable Material (CVCM) = 0.17% | Water Vapor Regained (WVR) = N/A%
Cure Schedule (Pre-Test Conditioning): Step 1 (Time: 168H, Temp: 110 °C, Atm: AIR)
[SRI14006] MMM 101-C10 VELVET BLACK ALKYD
EXCEEDS STANDARD THRESHOLD (CVCM 0.25% > 0.10%) Category: Coatings, Conformal Coatings, Paints & Primers (PAINT)
Material Designation / Composition: MMM 101-C10 VELVET BLACK ALKYD
GSFC Data Reference ID: SRI14006 (Test Year: 1964)
Manufacturer: MMM — MINNESOTA MINING & MANUFACTURING COMPANY, ST PAUL, MN, ADHESIVES, COATINGS AND SEALERS DIVISION, ELECTRO-PRODUCTS DIVISION, INDUSTRIAL TAPE DIVISION, MAGNETIC PRODUCTS DIVISION
ASTM E595 Outgassing Test Results (24h at 125 °C in Vacuum, Collector at 25 °C): Total Mass Loss (TML) = 0.57% | Collected Volatile Condensable Material (CVCM) = 0.25% | Water Vapor Regained (WVR) = N/A%
Cure Schedule (Pre-Test Conditioning): Step 1 (Time: 24H, Temp: 150 °C, Atm: AIR)
[GSFC06856] MMM 101-C10 VELVET BLACK PAINT ALKYD
EXCEEDS STANDARD THRESHOLD (TML 6.02% > 1.0%, CVCM 0.14% > 0.10%) Category: Coatings, Conformal Coatings, Paints & Primers (PAINT)
Material Designation / Composition: MMM 101-C10 VELVET BLACK PAINT ALKYD
GSFC Data Reference ID: GSFC06856 (Test Year: 1975)
Manufacturer: MMM — MINNESOTA MINING & MANUFACTURING COMPANY, ST PAUL, MN, ADHESIVES, COATINGS AND SEALERS DIVISION, ELECTRO-PRODUCTS DIVISION, INDUSTRIAL TAPE DIVISION, MAGNETIC PRODUCTS DIVISION
ASTM E595 Outgassing Test Results (24h at 125 °C in Vacuum, Collector at 25 °C): Total Mass Loss (TML) = 6.02% | Collected Volatile Condensable Material (CVCM) = 0.14% | Water Vapor Regained (WVR) = 4.7%
Cure Schedule (Pre-Test Conditioning): Step 1 (Time: 6H, Temp: 25 °C, Atm: AIR) → Step 2 (Time: 96H, Temp: 110 °C, Atm: E-6)
[GSFC02895] MMM 101/C10 VELVET BLACK ALKYD
EXCEEDS STANDARD THRESHOLD (TML 6.52% > 1.0%, CVCM 0.36% > 0.10%) Category: Coatings, Conformal Coatings, Paints & Primers (PAINT)
Material Designation / Composition: MMM 101/C10 VELVET BLACK ALKYD
GSFC Data Reference ID: GSFC02895 (Test Year: 1971)
Manufacturer: MMM — MINNESOTA MINING & MANUFACTURING COMPANY, ST PAUL, MN, ADHESIVES, COATINGS AND SEALERS DIVISION, ELECTRO-PRODUCTS DIVISION, INDUSTRIAL TAPE DIVISION, MAGNETIC PRODUCTS DIVISION
ASTM E595 Outgassing Test Results (24h at 125 °C in Vacuum, Collector at 25 °C): Total Mass Loss (TML) = 6.52% | Collected Volatile Condensable Material (CVCM) = 0.36% | Water Vapor Regained (WVR) = N/A%
Cure Schedule (Pre-Test Conditioning): Step 1 (Time: 7D, Temp: 25 °C, Atm: AIR)
[GSFC02955] MMM 301-C10 VELVET BLACK
EXCEEDS STANDARD THRESHOLD (TML 5.17% > 1.0%) Category: Coatings, Conformal Coatings, Paints & Primers (PAINT)
Material Designation / Composition: MMM 301-C10 VELVET BLACK
GSFC Data Reference ID: GSFC02955 (Test Year: 1971)
Manufacturer: MMM — MINNESOTA MINING & MANUFACTURING COMPANY, ST PAUL, MN, ADHESIVES, COATINGS AND SEALERS DIVISION, ELECTRO-PRODUCTS DIVISION, INDUSTRIAL TAPE DIVISION, MAGNETIC PRODUCTS DIVISION
ASTM E595 Outgassing Test Results (24h at 125 °C in Vacuum, Collector at 25 °C): Total Mass Loss (TML) = 5.17% | Collected Volatile Condensable Material (CVCM) = 0.02% | Water Vapor Regained (WVR) = N/A%
Cure Schedule (Pre-Test Conditioning): Step 1 (Time: 1H, Temp: 121 °C, Atm: AIR) → Step 2 (Time: 6D, Temp: 25 °C, Atm: AIR)
[GSFC02957] MMM 301-C10 VELVET BLACK
EXCEEDS STANDARD THRESHOLD (TML 5.60% > 1.0%) Category: Coatings, Conformal Coatings, Paints & Primers (PAINT)
Material Designation / Composition: MMM 301-C10 VELVET BLACK
GSFC Data Reference ID: GSFC02957 (Test Year: 1971)
Manufacturer: MMM — MINNESOTA MINING & MANUFACTURING COMPANY, ST PAUL, MN, ADHESIVES, COATINGS AND SEALERS DIVISION, ELECTRO-PRODUCTS DIVISION, INDUSTRIAL TAPE DIVISION, MAGNETIC PRODUCTS DIVISION
ASTM E595 Outgassing Test Results (24h at 125 °C in Vacuum, Collector at 25 °C): Total Mass Loss (TML) = 5.6% | Collected Volatile Condensable Material (CVCM) = 0.02% | Water Vapor Regained (WVR) = N/A%
Cure Schedule (Pre-Test Conditioning): Step 1 (Time: 1H, Temp: 66 °C, Atm: AIR) → Step 2 (Time: 6D, Temp: 25 °C, Atm: AIR)
[GSFC01396] MMM 400 SERIES VELVET BLACK A/B AS 4/1 BV
EXCEEDS STANDARD THRESHOLD (TML 4.27% > 1.0%) Category: Coatings, Conformal Coatings, Paints & Primers (PAINT)
Material Designation / Composition: MMM 400 SERIES VELVET BLACK A/B AS 4/1 BV
GSFC Data Reference ID: GSFC01396 (Test Year: 1969)
Manufacturer: MMM — MINNESOTA MINING & MANUFACTURING COMPANY, ST PAUL, MN, ADHESIVES, COATINGS AND SEALERS DIVISION, ELECTRO-PRODUCTS DIVISION, INDUSTRIAL TAPE DIVISION, MAGNETIC PRODUCTS DIVISION
ASTM E595 Outgassing Test Results (24h at 125 °C in Vacuum, Collector at 25 °C): Total Mass Loss (TML) = 4.27% | Collected Volatile Condensable Material (CVCM) = 0.09% | Water Vapor Regained (WVR) = N/A%
Cure Schedule (Pre-Test Conditioning): Step 1 (Time: 90M, Temp: 121 °C, Atm: AIR)
[GSFC018PN] MMM 400 SERIES VELVET BLACK A/B AS 4/1 BW
EXCEEDS STANDARD THRESHOLD (TML 10.50% > 1.0%, CVCM 2.12% > 0.10%) Category: Coatings, Conformal Coatings, Paints & Primers (PAINT)
Material Designation / Composition: MMM 400 SERIES VELVET BLACK A/B AS 4/1 BW
GSFC Data Reference ID: GSFC018PN (Test Year: N/A)
Manufacturer: MMM — MINNESOTA MINING & MANUFACTURING COMPANY, ST PAUL, MN, ADHESIVES, COATINGS AND SEALERS DIVISION, ELECTRO-PRODUCTS DIVISION, INDUSTRIAL TAPE DIVISION, MAGNETIC PRODUCTS DIVISION
ASTM E595 Outgassing Test Results (24h at 125 °C in Vacuum, Collector at 25 °C): Total Mass Loss (TML) = 10.5% | Collected Volatile Condensable Material (CVCM) = 2.12% | Water Vapor Regained (WVR) = N/A%
Cure Schedule (Pre-Test Conditioning): Step 1 (Time: 1H, Temp: 93 °C, Atm: AIR)
[GSFC01399] MMM 400 SERIES VELVET BLACK OVER PREPARAKOTE
EXCEEDS STANDARD THRESHOLD (TML 2.83% > 1.0%, CVCM 0.22% > 0.10%) Category: Coatings, Conformal Coatings, Paints & Primers (PAINT COMPOSITE)
Material Designation / Composition: MMM 400 SERIES VELVET BLACK OVER PREPARAKOTE
GSFC Data Reference ID: GSFC01399 (Test Year: 1969)
Manufacturer: MMM — MINNESOTA MINING & MANUFACTURING COMPANY, ST PAUL, MN, ADHESIVES, COATINGS AND SEALERS DIVISION, ELECTRO-PRODUCTS DIVISION, INDUSTRIAL TAPE DIVISION, MAGNETIC PRODUCTS DIVISION
ASTM E595 Outgassing Test Results (24h at 125 °C in Vacuum, Collector at 25 °C): Total Mass Loss (TML) = 2.83% | Collected Volatile Condensable Material (CVCM) = 0.22% | Water Vapor Regained (WVR) = N/A%
Cure Schedule (Pre-Test Conditioning): Step 1 (Time: 24H, Temp: 25 °C, Atm: AIR) → Step 2 (Time: 90M, Temp: 121 °C, Atm: AIR)
[GSFC01435] MMM 400 SERIES VELVET BLACK OVER PREPARAKOTE
EXCEEDS STANDARD THRESHOLD (TML 2.70% > 1.0%) Category: Coatings, Conformal Coatings, Paints & Primers (PAINT COMPOSITE)
Material Designation / Composition: MMM 400 SERIES VELVET BLACK OVER PREPARAKOTE
GSFC Data Reference ID: GSFC01435 (Test Year: 1969)
Manufacturer: MMM — MINNESOTA MINING & MANUFACTURING COMPANY, ST PAUL, MN, ADHESIVES, COATINGS AND SEALERS DIVISION, ELECTRO-PRODUCTS DIVISION, INDUSTRIAL TAPE DIVISION, MAGNETIC PRODUCTS DIVISION
ASTM E595 Outgassing Test Results (24h at 125 °C in Vacuum, Collector at 25 °C): Total Mass Loss (TML) = 2.7% | Collected Volatile Condensable Material (CVCM) = 0.08% | Water Vapor Regained (WVR) = N/A%
Cure Schedule (Pre-Test Conditioning): Step 1 (Time: 24H, Temp: 25 °C, Atm: AIR) → Step 2 (Time: 16H, Temp: 66 °C, Atm: E-5)
[GSFC02293] MMM 401 BLACK OVER ZINC CHROMATE
EXCEEDS STANDARD THRESHOLD (TML 4.82% > 1.0%, CVCM 0.12% > 0.10%) Category: Coatings, Conformal Coatings, Paints & Primers (PAINT COMPOSITE)
Material Designation / Composition: MMM 401 BLACK OVER ZINC CHROMATE
GSFC Data Reference ID: GSFC02293 (Test Year: 1970)
Manufacturer: MMM — MINNESOTA MINING & MANUFACTURING COMPANY, ST PAUL, MN, ADHESIVES, COATINGS AND SEALERS DIVISION, ELECTRO-PRODUCTS DIVISION, INDUSTRIAL TAPE DIVISION, MAGNETIC PRODUCTS DIVISION
ASTM E595 Outgassing Test Results (24h at 125 °C in Vacuum, Collector at 25 °C): Total Mass Loss (TML) = 4.82% | Collected Volatile Condensable Material (CVCM) = 0.12% | Water Vapor Regained (WVR) = N/A%
Cure Schedule (Pre-Test Conditioning): Step 1 (Time: 5D, Temp: 25 °C, Atm: AIR)
[GSFC00008] MMM 401 OVER GRUMMAN 1019 BLACK EPOXY
EXCEEDS STANDARD THRESHOLD (TML 4.70% > 1.0%, CVCM 1.00% > 0.10%) Category: Coatings, Conformal Coatings, Paints & Primers (PAINT)
Material Designation / Composition: MMM 401 OVER GRUMMAN 1019 BLACK EPOXY
GSFC Data Reference ID: GSFC00008 (Test Year: 1967)
Manufacturer: MMM — MINNESOTA MINING & MANUFACTURING COMPANY, ST PAUL, MN, ADHESIVES, COATINGS AND SEALERS DIVISION, ELECTRO-PRODUCTS DIVISION, INDUSTRIAL TAPE DIVISION, MAGNETIC PRODUCTS DIVISION
ASTM E595 Outgassing Test Results (24h at 125 °C in Vacuum, Collector at 25 °C): Total Mass Loss (TML) = 4.7% | Collected Volatile Condensable Material (CVCM) = 1% | Water Vapor Regained (WVR) = N/A%
Cure Schedule (Pre-Test Conditioning): Not specified / As received
[GSFC024PN] MMM 401 SERIES A/B AS 4/1 BW VELVET BLACK
EXCEEDS STANDARD THRESHOLD (TML 4.49% > 1.0%, CVCM 0.23% > 0.10%) Category: Coatings, Conformal Coatings, Paints & Primers (PAINT)
Material Designation / Composition: MMM 401 SERIES A/B AS 4/1 BW VELVET BLACK
GSFC Data Reference ID: GSFC024PN (Test Year: N/A)
Manufacturer: MMM — MINNESOTA MINING & MANUFACTURING COMPANY, ST PAUL, MN, ADHESIVES, COATINGS AND SEALERS DIVISION, ELECTRO-PRODUCTS DIVISION, INDUSTRIAL TAPE DIVISION, MAGNETIC PRODUCTS DIVISION
ASTM E595 Outgassing Test Results (24h at 125 °C in Vacuum, Collector at 25 °C): Total Mass Loss (TML) = 4.49% | Collected Volatile Condensable Material (CVCM) = 0.23% | Water Vapor Regained (WVR) = N/A%
Cure Schedule (Pre-Test Conditioning): Step 1 (Time: 1H, Temp: 93 °C, Atm: AIR)
[GSFC03087] MMM 401-A10 A/B AS 3/1 BV WHITE PAINT
EXCEEDS STANDARD THRESHOLD (TML 2.88% > 1.0%) Category: Coatings, Conformal Coatings, Paints & Primers (PAINT)
Material Designation / Composition: MMM 401-A10 A/B AS 3/1 BV WHITE PAINT
GSFC Data Reference ID: GSFC03087 (Test Year: 1971)
Manufacturer: MMM — MINNESOTA MINING & MANUFACTURING COMPANY, ST PAUL, MN, ADHESIVES, COATINGS AND SEALERS DIVISION, ELECTRO-PRODUCTS DIVISION, INDUSTRIAL TAPE DIVISION, MAGNETIC PRODUCTS DIVISION
ASTM E595 Outgassing Test Results (24h at 125 °C in Vacuum, Collector at 25 °C): Total Mass Loss (TML) = 2.88% | Collected Volatile Condensable Material (CVCM) = 0.02% | Water Vapor Regained (WVR) = N/A%
Cure Schedule (Pre-Test Conditioning): Step 1 (Time: 7D, Temp: 65 °C, Atm: AIR)
[GSFC03115] MMM 401-A10 A/B AS 3/1 BV WHITE PAINT
EXCEEDS STANDARD THRESHOLD (TML 2.85% > 1.0%) Category: Coatings, Conformal Coatings, Paints & Primers (PAINT)
Material Designation / Composition: MMM 401-A10 A/B AS 3/1 BV WHITE PAINT
GSFC Data Reference ID: GSFC03115 (Test Year: 1971)
Manufacturer: MMM — MINNESOTA MINING & MANUFACTURING COMPANY, ST PAUL, MN, ADHESIVES, COATINGS AND SEALERS DIVISION, ELECTRO-PRODUCTS DIVISION, INDUSTRIAL TAPE DIVISION, MAGNETIC PRODUCTS DIVISION
ASTM E595 Outgassing Test Results (24h at 125 °C in Vacuum, Collector at 25 °C): Total Mass Loss (TML) = 2.85% | Collected Volatile Condensable Material (CVCM) = 0.03% | Water Vapor Regained (WVR) = N/A%
Cure Schedule (Pre-Test Conditioning): Step 1 (Time: 7D, Temp: 65 °C, Atm: E-3)
[GSFC02002] MMM 401-A10 A/B AS 3/1 BW VELVET WHITE
EXCEEDS STANDARD THRESHOLD (TML 6.95% > 1.0%) Category: Coatings, Conformal Coatings, Paints & Primers (PAINT)
Material Designation / Composition: MMM 401-A10 A/B AS 3/1 BW VELVET WHITE
GSFC Data Reference ID: GSFC02002 (Test Year: 1970)
Manufacturer: MMM — MINNESOTA MINING & MANUFACTURING COMPANY, ST PAUL, MN, ADHESIVES, COATINGS AND SEALERS DIVISION, ELECTRO-PRODUCTS DIVISION, INDUSTRIAL TAPE DIVISION, MAGNETIC PRODUCTS DIVISION
ASTM E595 Outgassing Test Results (24h at 125 °C in Vacuum, Collector at 25 °C): Total Mass Loss (TML) = 6.95% | Collected Volatile Condensable Material (CVCM) = 0.06% | Water Vapor Regained (WVR) = N/A%
Cure Schedule (Pre-Test Conditioning): Step 1 (Time: 7D, Temp: 25 °C, Atm: AIR)
[GSFC02095] MMM 401-A10 A/B AS 3/1 BW VELVET WHITE
EXCEEDS STANDARD THRESHOLD (TML 3.09% > 1.0%) Category: Coatings, Conformal Coatings, Paints & Primers (PAINT)
Material Designation / Composition: MMM 401-A10 A/B AS 3/1 BW VELVET WHITE
GSFC Data Reference ID: GSFC02095 (Test Year: 1970)
Manufacturer: MMM — MINNESOTA MINING & MANUFACTURING COMPANY, ST PAUL, MN, ADHESIVES, COATINGS AND SEALERS DIVISION, ELECTRO-PRODUCTS DIVISION, INDUSTRIAL TAPE DIVISION, MAGNETIC PRODUCTS DIVISION
ASTM E595 Outgassing Test Results (24h at 125 °C in Vacuum, Collector at 25 °C): Total Mass Loss (TML) = 3.09% | Collected Volatile Condensable Material (CVCM) = 0.08% | Water Vapor Regained (WVR) = N/A%
Cure Schedule (Pre-Test Conditioning): Step 1 (Time: 7D, Temp: 25 °C, Atm: AIR) → Step 2 (Time: 24H, Temp: 121 °C, Atm: AIR)
[GSFC02871] MMM 401-C10 A/B AS 3/1 BV VELVET BLACK
EXCEEDS STANDARD THRESHOLD (TML 4.29% > 1.0%) Category: Coatings, Conformal Coatings, Paints & Primers (PAINT)
Material Designation / Composition: MMM 401-C10 A/B AS 3/1 BV VELVET BLACK
GSFC Data Reference ID: GSFC02871 (Test Year: 1971)
Manufacturer: MMM — MINNESOTA MINING & MANUFACTURING COMPANY, ST PAUL, MN, ADHESIVES, COATINGS AND SEALERS DIVISION, ELECTRO-PRODUCTS DIVISION, INDUSTRIAL TAPE DIVISION, MAGNETIC PRODUCTS DIVISION
ASTM E595 Outgassing Test Results (24h at 125 °C in Vacuum, Collector at 25 °C): Total Mass Loss (TML) = 4.29% | Collected Volatile Condensable Material (CVCM) = 0.05% | Water Vapor Regained (WVR) = N/A%
Cure Schedule (Pre-Test Conditioning): Step 1 (Time: 7D, Temp: 25 °C, Atm: AIR)
[GSFC02917] MMM 401-C10 A/B AS 3/1 BV VELVET BLACK
