Repository: Oht8wooWi8yait9n/outgassing

# NASA GSFC Spacecraft Materials Outgassing Database Mirror & Sitemap (`outgassing.nasa.gov`)

Automated static HTML mirror, structured JSONL/CSV dataset, 3-letter manufacturer code dictionary (`963` manufacturers from NASA RP-1124 Appendix A), and flat `<urlset>` XML sitemaps for the **NASA Goddard Space Flight Center (GSFC) Spacecraft Materials Outgassing Database** (`https://outgassing.nasa.gov` / `https://etd.gsfc.nasa.gov/capabilities/outgassing-database/`).

---

## 📊 Dataset Overview

| Metric | Value |
| :--- | :--- |
| **Upstream Authority** | NASA GSFC Engineering and Technology Directorate (ETD), Materials Engineering Branch (Code 541) |

File: catalog/coatings-paints-primers-p11.html (part 2 of 2)
NASA Outgassing Database: Coatings, Conformal Coatings, Paints & Primers (Part 11 of 17 — Records 1001–1100 of 1630)
[GSFC13407] NEXTEL 3101-C10 I/II AS 8/1 BW BLACK SUEDE PAINT
EXCEEDS STANDARD THRESHOLD (TML 2.21% > 1.0%, CVCM 0.37% > 0.10%) Category: Coatings, Conformal Coatings, Paints & Primers (PAINT)
Material Designation / Composition: NEXTEL 3101-C10 I/II AS 8/1 BW BLACK SUEDE PAINT
GSFC Data Reference ID: GSFC13407 (Test Year: 1983)
Manufacturer: MMM — MINNESOTA MINING & MANUFACTURING COMPANY, ST PAUL, MN, ADHESIVES, COATINGS AND SEALERS DIVISION, ELECTRO-PRODUCTS DIVISION, INDUSTRIAL TAPE DIVISION, MAGNETIC PRODUCTS DIVISION
ASTM E595 Outgassing Test Results (24h at 125 °C in Vacuum, Collector at 25 °C): Total Mass Loss (TML) = 2.21% | Collected Volatile Condensable Material (CVCM) = 0.37% | Water Vapor Regained (WVR) = 0.33%
Cure Schedule (Pre-Test Conditioning): Step 1 (Time: 7D, Temp: 25 °C, Atm: AIR)
[GSFC25894] NEXTEL 811-21 VELVET COATING 9218 BLACK/F
EXCEEDS STANDARD THRESHOLD (TML 1.21% > 1.0%) Category: Coatings, Conformal Coatings, Paints & Primers (COATING)
Material Designation / Composition: NEXTEL 811-21 VELVET COATING 9218 BLACK/F
GSFC Data Reference ID: GSFC25894 (Test Year: 1998)
Manufacturer: MMM — MINNESOTA MINING & MANUFACTURING COMPANY, ST PAUL, MN, ADHESIVES, COATINGS AND SEALERS DIVISION, ELECTRO-PRODUCTS DIVISION, INDUSTRIAL TAPE DIVISION, MAGNETIC PRODUCTS DIVISION
ASTM E595 Outgassing Test Results (24h at 125 °C in Vacuum, Collector at 25 °C): Total Mass Loss (TML) = 1.21% | Collected Volatile Condensable Material (CVCM) = 0% | Water Vapor Regained (WVR) = 0.7%
Cure Schedule (Pre-Test Conditioning): Step 1 (Time: 12H, Temp: 130 °C, Atm: E-5)
[GSFC01660] NICKEL BLACK/ELECTROLESS PLATED ALUMINUM
PASS — Meets NASA Standard Low-Outgassing Screening Criteria (TML ≤ 1.0%, CVCM ≤ 0.10%) Category: Coatings, Conformal Coatings, Paints & Primers (COATING)
Material Designation / Composition: NICKEL BLACK/ELECTROLESS PLATED ALUMINUM
GSFC Data Reference ID: GSFC01660 (Test Year: 1969)
Manufacturer: GSC — GODDARD SPACE FLIGHT CENTER, GREENBELT, MD
ASTM E595 Outgassing Test Results (24h at 125 °C in Vacuum, Collector at 25 °C): Total Mass Loss (TML) = 0.32% | Collected Volatile Condensable Material (CVCM) = 0.04% | Water Vapor Regained (WVR) = N/A%
Cure Schedule (Pre-Test Conditioning): Not specified / As received
[GSFC01603] NICKEL DULL PLATED ALUMINUM
PASS — Meets NASA Standard Low-Outgassing Screening Criteria (TML ≤ 1.0%, CVCM ≤ 0.10%) Category: Coatings, Conformal Coatings, Paints & Primers (COATING)
Material Designation / Composition: NICKEL DULL PLATED ALUMINUM
GSFC Data Reference ID: GSFC01603 (Test Year: 1969)
Manufacturer: GSC — GODDARD SPACE FLIGHT CENTER, GREENBELT, MD
ASTM E595 Outgassing Test Results (24h at 125 °C in Vacuum, Collector at 25 °C): Total Mass Loss (TML) = 0.15% | Collected Volatile Condensable Material (CVCM) = 0.03% | Water Vapor Regained (WVR) = N/A%
Cure Schedule (Pre-Test Conditioning): Not specified / As received
[GSFC01597] NICKLE B GLOSSY PLATED ALUMINUM
PASS — Meets NASA Standard Low-Outgassing Screening Criteria (TML ≤ 1.0%, CVCM ≤ 0.10%) Category: Coatings, Conformal Coatings, Paints & Primers (COATING)
Material Designation / Composition: NICKLE B GLOSSY PLATED ALUMINUM
GSFC Data Reference ID: GSFC01597 (Test Year: 1969)
Manufacturer: GSC — GODDARD SPACE FLIGHT CENTER, GREENBELT, MD
ASTM E595 Outgassing Test Results (24h at 125 °C in Vacuum, Collector at 25 °C): Total Mass Loss (TML) = 0.12% | Collected Volatile Condensable Material (CVCM) = 0.05% | Water Vapor Regained (WVR) = N/A%
Cure Schedule (Pre-Test Conditioning): Not specified / As received
[GSFC01669] NICKLE BLACK/COPPER/ALUMINUM
PASS — Meets NASA Standard Low-Outgassing Screening Criteria (TML ≤ 1.0%, CVCM ≤ 0.10%) Category: Coatings, Conformal Coatings, Paints & Primers (COATING)
Material Designation / Composition: NICKLE BLACK/COPPER/ALUMINUM
GSFC Data Reference ID: GSFC01669 (Test Year: 1969)
Manufacturer: GSC — GODDARD SPACE FLIGHT CENTER, GREENBELT, MD
ASTM E595 Outgassing Test Results (24h at 125 °C in Vacuum, Collector at 25 °C): Total Mass Loss (TML) = 0.28% | Collected Volatile Condensable Material (CVCM) = 0.05% | Water Vapor Regained (WVR) = N/A%
Cure Schedule (Pre-Test Conditioning): Not specified / As received
[GSFC35601] NOXTAT SDG
EXCEEDS STANDARD THRESHOLD (TML 1.87% > 1.0%) Category: Coatings, Conformal Coatings, Paints & Primers (COATING)
Material Designation / Composition: NOXTAT SDG
GSFC Data Reference ID: GSFC35601 (Test Year: 2015)
Manufacturer: NOX — Manufacturer Code NOX
ASTM E595 Outgassing Test Results (24h at 125 °C in Vacuum, Collector at 25 °C): Total Mass Loss (TML) = 1.87% | Collected Volatile Condensable Material (CVCM) = 0.08% | Water Vapor Regained (WVR) = 0.6%
Cure Schedule (Pre-Test Conditioning): Not specified / As received
[GSFC12481] NS 43C WHITE PAINT K2SIO3/ZNO/AL2O3/TIO2
EXCEEDS STANDARD THRESHOLD (TML 3.40% > 1.0%) Category: Coatings, Conformal Coatings, Paints & Primers (PAINT)
Material Designation / Composition: NS 43C WHITE PAINT K2SIO3/ZNO/AL2O3/TIO2
GSFC Data Reference ID: GSFC12481 (Test Year: 1982)
Manufacturer: GSC — GODDARD SPACE FLIGHT CENTER, GREENBELT, MD
ASTM E595 Outgassing Test Results (24h at 125 °C in Vacuum, Collector at 25 °C): Total Mass Loss (TML) = 3.4% | Collected Volatile Condensable Material (CVCM) = 0% | Water Vapor Regained (WVR) = 2.68%
Cure Schedule (Pre-Test Conditioning): Step 1 (Time: 14D, Temp: 25 °C, Atm: AIR)
[GSFC08315] NS 59A GREEN PAINT K2SIO3/ZNO AS 1/3 BW W/1% COBALT
EXCEEDS STANDARD THRESHOLD (TML 2.16% > 1.0%) Category: Coatings, Conformal Coatings, Paints & Primers (PAINT)
Material Designation / Composition: NS 59A GREEN PAINT K2SIO3/ZNO AS 1/3 BW W/1% COBALT
GSFC Data Reference ID: GSFC08315 (Test Year: 1977)
Manufacturer: GSC — GODDARD SPACE FLIGHT CENTER, GREENBELT, MD
ASTM E595 Outgassing Test Results (24h at 125 °C in Vacuum, Collector at 25 °C): Total Mass Loss (TML) = 2.16% | Collected Volatile Condensable Material (CVCM) = 0% | Water Vapor Regained (WVR) = 0.75%
Cure Schedule (Pre-Test Conditioning): Step 1 (Time: 24H, Temp: 25 °C, Atm: AIR)
[GSFC17560] NSB 69E BLACK ELEC COND SILICONE PAINT
PASS — Meets NASA Standard Low-Outgassing Screening Criteria (TML ≤ 1.0%, CVCM ≤ 0.10%) Category: Coatings, Conformal Coatings, Paints & Primers (ELEC COND PAINT)
Material Designation / Composition: NSB 69E BLACK ELEC COND SILICONE PAINT
GSFC Data Reference ID: GSFC17560 (Test Year: 1988)
Manufacturer: GSC — GODDARD SPACE FLIGHT CENTER, GREENBELT, MD
ASTM E595 Outgassing Test Results (24h at 125 °C in Vacuum, Collector at 25 °C): Total Mass Loss (TML) = 0.18% | Collected Volatile Condensable Material (CVCM) = 0.01% | Water Vapor Regained (WVR) = 0%
Cure Schedule (Pre-Test Conditioning): Step 1 (Time: 4D, Temp: 25 °C, Atm: AIR) → Step 2 (Time: 48H, Temp: 150 °C, Atm: E-2)
[GSFC17562] NSB 69E BLACK ELEC COND SILICONE PAINT
PASS — Meets NASA Standard Low-Outgassing Screening Criteria (TML ≤ 1.0%, CVCM ≤ 0.10%) Category: Coatings, Conformal Coatings, Paints & Primers (ELEC COND PAINT)
Material Designation / Composition: NSB 69E BLACK ELEC COND SILICONE PAINT
GSFC Data Reference ID: GSFC17562 (Test Year: 1988)
Manufacturer: GSC — GODDARD SPACE FLIGHT CENTER, GREENBELT, MD
ASTM E595 Outgassing Test Results (24h at 125 °C in Vacuum, Collector at 25 °C): Total Mass Loss (TML) = 0.12% | Collected Volatile Condensable Material (CVCM) = 0.01% | Water Vapor Regained (WVR) = 0.02%
Cure Schedule (Pre-Test Conditioning): Step 1 (Time: 4D, Temp: 25 °C, Atm: AIR) → Step 2 (Time: 48H, Temp: 250 °C, Atm: E-2)
[GSFC17564] NSB 69E BLACK ELEC COND SILICONE PAINT
PASS — Meets NASA Standard Low-Outgassing Screening Criteria (TML ≤ 1.0%, CVCM ≤ 0.10%) Category: Coatings, Conformal Coatings, Paints & Primers (ELEC COND PAINT)
Material Designation / Composition: NSB 69E BLACK ELEC COND SILICONE PAINT
GSFC Data Reference ID: GSFC17564 (Test Year: 1988)
Manufacturer: GSC — GODDARD SPACE FLIGHT CENTER, GREENBELT, MD
ASTM E595 Outgassing Test Results (24h at 125 °C in Vacuum, Collector at 25 °C): Total Mass Loss (TML) = 0.19% | Collected Volatile Condensable Material (CVCM) = 0.01% | Water Vapor Regained (WVR) = 0.05%
Cure Schedule (Pre-Test Conditioning): Step 1 (Time: 4D, Temp: 25 °C, Atm: AIR) → Step 2 (Time: 1H, Temp: 300 °C, Atm: AIR)
[GSFC17642] NSB 69E BLACK ELEC COND SILICONE PAINT
EXCEEDS STANDARD THRESHOLD (TML 1.83% > 1.0%, CVCM 0.63% > 0.10%) Category: Coatings, Conformal Coatings, Paints & Primers (ELEC COND PAINT)
Material Designation / Composition: NSB 69E BLACK ELEC COND SILICONE PAINT
GSFC Data Reference ID: GSFC17642 (Test Year: 1988)
Manufacturer: GSC — GODDARD SPACE FLIGHT CENTER, GREENBELT, MD
ASTM E595 Outgassing Test Results (24h at 125 °C in Vacuum, Collector at 25 °C): Total Mass Loss (TML) = 1.83% | Collected Volatile Condensable Material (CVCM) = 0.63% | Water Vapor Regained (WVR) = 0%
Cure Schedule (Pre-Test Conditioning): Step 1 (Time: 30D, Temp: 25 °C, Atm: AIR)
[GSFC17644] NSB 69E BLACK ELEC COND SILICONE PAINT
EXCEEDS STANDARD THRESHOLD (TML 1.46% > 1.0%, CVCM 0.64% > 0.10%) Category: Coatings, Conformal Coatings, Paints & Primers (ELEC COND PAINT)
Material Designation / Composition: NSB 69E BLACK ELEC COND SILICONE PAINT
GSFC Data Reference ID: GSFC17644 (Test Year: 1988)
Manufacturer: GSC — GODDARD SPACE FLIGHT CENTER, GREENBELT, MD
ASTM E595 Outgassing Test Results (24h at 125 °C in Vacuum, Collector at 25 °C): Total Mass Loss (TML) = 1.46% | Collected Volatile Condensable Material (CVCM) = 0.64% | Water Vapor Regained (WVR) = 0.01%
Cure Schedule (Pre-Test Conditioning): Step 1 (Time: 30D, Temp: 25 °C, Atm: AIR) → Step 2 (Time: 48H, Temp: 60 °C, Atm: AIR)
[GSFC17646] NSB 69E BLACK ELEC COND SILICONE PAINT
EXCEEDS STANDARD THRESHOLD (CVCM 0.14% > 0.10%) Category: Coatings, Conformal Coatings, Paints & Primers (ELEC COND PAINT)
Material Designation / Composition: NSB 69E BLACK ELEC COND SILICONE PAINT
GSFC Data Reference ID: GSFC17646 (Test Year: 1988)
Manufacturer: GSC — GODDARD SPACE FLIGHT CENTER, GREENBELT, MD
ASTM E595 Outgassing Test Results (24h at 125 °C in Vacuum, Collector at 25 °C): Total Mass Loss (TML) = 0.32% | Collected Volatile Condensable Material (CVCM) = 0.14% | Water Vapor Regained (WVR) = 0%
Cure Schedule (Pre-Test Conditioning): Step 1 (Time: 30D, Temp: 25 °C, Atm: AIR) → Step 2 (Time: 48H, Temp: 130 °C, Atm: AIR)
[GSFC17656] NSB 69E BLACK ELEC COND SILICONE PAINT
EXCEEDS STANDARD THRESHOLD (TML 1.54% > 1.0%, CVCM 0.71% > 0.10%) Category: Coatings, Conformal Coatings, Paints & Primers (ELEC COND PAINT)
Material Designation / Composition: NSB 69E BLACK ELEC COND SILICONE PAINT
GSFC Data Reference ID: GSFC17656 (Test Year: 1988)
Manufacturer: GSC — GODDARD SPACE FLIGHT CENTER, GREENBELT, MD
ASTM E595 Outgassing Test Results (24h at 125 °C in Vacuum, Collector at 25 °C): Total Mass Loss (TML) = 1.54% | Collected Volatile Condensable Material (CVCM) = 0.71% | Water Vapor Regained (WVR) = 0%
Cure Schedule (Pre-Test Conditioning): Step 1 (Time: 30D, Temp: 25 °C, Atm: AIR) → Step 2 (Time: 48H, Temp: 25 °C, Atm: E-2)
[GSFC17658] NSB 69E BLACK ELEC COND SILICONE PAINT
EXCEEDS STANDARD THRESHOLD (CVCM 0.50% > 0.10%) Category: Coatings, Conformal Coatings, Paints & Primers (ELEC COND PAINT)
Material Designation / Composition: NSB 69E BLACK ELEC COND SILICONE PAINT
GSFC Data Reference ID: GSFC17658 (Test Year: 1988)
Manufacturer: GSC — GODDARD SPACE FLIGHT CENTER, GREENBELT, MD
ASTM E595 Outgassing Test Results (24h at 125 °C in Vacuum, Collector at 25 °C): Total Mass Loss (TML) = 0.89% | Collected Volatile Condensable Material (CVCM) = 0.5% | Water Vapor Regained (WVR) = 0%
Cure Schedule (Pre-Test Conditioning): Step 1 (Time: 30D, Temp: 25 °C, Atm: AIR) → Step 2 (Time: 48H, Temp: 60 °C, Atm: E-2)
[GSFC17660] NSB 69E BLACK ELEC COND SILICONE PAINT
PASS — Meets NASA Standard Low-Outgassing Screening Criteria (TML ≤ 1.0%, CVCM ≤ 0.10%) Category: Coatings, Conformal Coatings, Paints & Primers (ELEC COND PAINT)
Material Designation / Composition: NSB 69E BLACK ELEC COND SILICONE PAINT
GSFC Data Reference ID: GSFC17660 (Test Year: 1988)
Manufacturer: GSC — GODDARD SPACE FLIGHT CENTER, GREENBELT, MD
ASTM E595 Outgassing Test Results (24h at 125 °C in Vacuum, Collector at 25 °C): Total Mass Loss (TML) = 0.14% | Collected Volatile Condensable Material (CVCM) = 0.01% | Water Vapor Regained (WVR) = 0%
Cure Schedule (Pre-Test Conditioning): Step 1 (Time: 30D, Temp: 25 °C, Atm: AIR) → Step 2 (Time: 48H, Temp: 130 °C, Atm: E-2)
[GSFC19285] NSB 69E BLACK ELEC COND SILICONE PAINT
EXCEEDS STANDARD THRESHOLD (CVCM 0.13% > 0.10%) Category: Coatings, Conformal Coatings, Paints & Primers (ELEC COND PAINT)
Material Designation / Composition: NSB 69E BLACK ELEC COND SILICONE PAINT
GSFC Data Reference ID: GSFC19285 (Test Year: 1990)
Manufacturer: GSC — GODDARD SPACE FLIGHT CENTER, GREENBELT, MD
ASTM E595 Outgassing Test Results (24h at 125 °C in Vacuum, Collector at 25 °C): Total Mass Loss (TML) = 0.5% | Collected Volatile Condensable Material (CVCM) = 0.13% | Water Vapor Regained (WVR) = 0.01%
Cure Schedule (Pre-Test Conditioning): Step 1 (Time: 30D, Temp: 25 °C, Atm: AIR) → Step 2 (Time: 48H, Temp: 130 °C, Atm: AIR) → Step 3 (Time: 23M0, Temp: 25 °C, Atm: AIR)
[GSFC19287] NSB 69E BLACK ELEC COND SILICONT PAINT
PASS — Meets NASA Standard Low-Outgassing Screening Criteria (TML ≤ 1.0%, CVCM ≤ 0.10%) Category: Coatings, Conformal Coatings, Paints & Primers (ELEC COND PAINT)
Material Designation / Composition: NSB 69E BLACK ELEC COND SILICONT PAINT
GSFC Data Reference ID: GSFC19287 (Test Year: 1990)
Manufacturer: GSC — GODDARD SPACE FLIGHT CENTER, GREENBELT, MD
ASTM E595 Outgassing Test Results (24h at 125 °C in Vacuum, Collector at 25 °C): Total Mass Loss (TML) = 0.29% | Collected Volatile Condensable Material (CVCM) = 0.06% | Water Vapor Regained (WVR) = 0.01%
Cure Schedule (Pre-Test Conditioning): Step 1 (Time: 30D, Temp: 25 °C, Atm: AIR) → Step 2 (Time: 48H, Temp: 130 °C, Atm: E-2) → Step 3 (Time: 23MO, Temp: 25 °C, Atm: AIR)
[GSFC25134] NSB-43C SILICATE PAINT WHITE
EXCEEDS STANDARD THRESHOLD (TML 4.55% > 1.0%) Category: Coatings, Conformal Coatings, Paints & Primers (PAINT)
Material Designation / Composition: NSB-43C SILICATE PAINT WHITE
GSFC Data Reference ID: GSFC25134 (Test Year: 1998)
Manufacturer: SAB — Manufacturer Code SAB
ASTM E595 Outgassing Test Results (24h at 125 °C in Vacuum, Collector at 25 °C): Total Mass Loss (TML) = 4.55% | Collected Volatile Condensable Material (CVCM) = 0% | Water Vapor Regained (WVR) = 3.18%
Cure Schedule (Pre-Test Conditioning): Step 1 (Time: 14D, Temp: 25 °C, Atm: AIR)
[GSFC18054] NSB-6982 BLACK ELEC COND SILICONE PAINT
EXCEEDS STANDARD THRESHOLD (CVCM 0.42% > 0.10%) Category: Coatings, Conformal Coatings, Paints & Primers (ELEC COND PAINT)
Material Designation / Composition: NSB-6982 BLACK ELEC COND SILICONE PAINT
GSFC Data Reference ID: GSFC18054 (Test Year: 1989)
Manufacturer: GSC — GODDARD SPACE FLIGHT CENTER, GREENBELT, MD
ASTM E595 Outgassing Test Results (24h at 125 °C in Vacuum, Collector at 25 °C): Total Mass Loss (TML) = 0.95% | Collected Volatile Condensable Material (CVCM) = 0.42% | Water Vapor Regained (WVR) = 0.1%
Cure Schedule (Pre-Test Conditioning): Step 1 (Time: 4D, Temp: 25 °C, Atm: AIR) → Step 2 (Time: 48H, Temp: 130 °C, Atm: AIR)
[GSFC18056] NSB-6982 BLACK ELEC COND SILICONE PAINT
EXCEEDS STANDARD THRESHOLD (CVCM 0.32% > 0.10%) Category: Coatings, Conformal Coatings, Paints & Primers (ELEC COND PAINT)
Material Designation / Composition: NSB-6982 BLACK ELEC COND SILICONE PAINT
GSFC Data Reference ID: GSFC18056 (Test Year: 1989)
Manufacturer: GSC — GODDARD SPACE FLIGHT CENTER, GREENBELT, MD
ASTM E595 Outgassing Test Results (24h at 125 °C in Vacuum, Collector at 25 °C): Total Mass Loss (TML) = 0.67% | Collected Volatile Condensable Material (CVCM) = 0.32% | Water Vapor Regained (WVR) = 0.12%
Cure Schedule (Pre-Test Conditioning): Step 1 (Time: 4D, Temp: 25 °C, Atm: AIR) → Step 2 (Time: 48H, Temp: 140 °C, Atm: AIR)
[GSFC18058] NSB-6982 BLACK ELEC COND SILICONE PAINT
PASS — Meets NASA Standard Low-Outgassing Screening Criteria (TML ≤ 1.0%, CVCM ≤ 0.10%) Category: Coatings, Conformal Coatings, Paints & Primers (ELEC COND PAINT)
Material Designation / Composition: NSB-6982 BLACK ELEC COND SILICONE PAINT
GSFC Data Reference ID: GSFC18058 (Test Year: 1989)
Manufacturer: GSC — GODDARD SPACE FLIGHT CENTER, GREENBELT, MD
ASTM E595 Outgassing Test Results (24h at 125 °C in Vacuum, Collector at 25 °C): Total Mass Loss (TML) = 0.17% | Collected Volatile Condensable Material (CVCM) = 0.01% | Water Vapor Regained (WVR) = 0.12%
Cure Schedule (Pre-Test Conditioning): Step 1 (Time: 4D, Temp: 25 °C, Atm: AIR) → Step 2 (Time: 48H, Temp: 180 °C, Atm: AIR)
[GSFC18060] NSB-6982 BLACK ELEC COND SILICONE PAINT
PASS — Meets NASA Standard Low-Outgassing Screening Criteria (TML ≤ 1.0%, CVCM ≤ 0.10%) Category: Coatings, Conformal Coatings, Paints & Primers (ELEC COND PAINT)
Material Designation / Composition: NSB-6982 BLACK ELEC COND SILICONE PAINT
GSFC Data Reference ID: GSFC18060 (Test Year: 1989)
Manufacturer: GSC — GODDARD SPACE FLIGHT CENTER, GREENBELT, MD
ASTM E595 Outgassing Test Results (24h at 125 °C in Vacuum, Collector at 25 °C): Total Mass Loss (TML) = 0.2% | Collected Volatile Condensable Material (CVCM) = 0.01% | Water Vapor Regained (WVR) = 0.13%
Cure Schedule (Pre-Test Conditioning): Step 1 (Time: 4D, Temp: 25 °C, Atm: AIR) → Step 2 (Time: 48H, Temp: 240 °C, Atm: AIR)
[GSFC18072] NSB-6982 BLACK ELEC COND SILICONE PAINT
EXCEEDS STANDARD THRESHOLD (CVCM 0.35% > 0.10%) Category: Coatings, Conformal Coatings, Paints & Primers (ELEC COND PAINT)
Material Designation / Composition: NSB-6982 BLACK ELEC COND SILICONE PAINT
GSFC Data Reference ID: GSFC18072 (Test Year: 1989)
Manufacturer: GSC — GODDARD SPACE FLIGHT CENTER, GREENBELT, MD
ASTM E595 Outgassing Test Results (24h at 125 °C in Vacuum, Collector at 25 °C): Total Mass Loss (TML) = 0.55% | Collected Volatile Condensable Material (CVCM) = 0.35% | Water Vapor Regained (WVR) = 0.07%
Cure Schedule (Pre-Test Conditioning): Step 1 (Time: 4D, Temp: 25 °C, Atm: AIR) → Step 2 (Time: 72H, Temp: 130 °C, Atm: AIR)
[GSFC18074] NSB-6982 BLACK ELEC COND SILICONE PAINT
EXCEEDS STANDARD THRESHOLD (CVCM 0.35% > 0.10%) Category: Coatings, Conformal Coatings, Paints & Primers (ELEC COND PAINT)
Material Designation / Composition: NSB-6982 BLACK ELEC COND SILICONE PAINT
GSFC Data Reference ID: GSFC18074 (Test Year: 1989)
Manufacturer: GSC — GODDARD SPACE FLIGHT CENTER, GREENBELT, MD
ASTM E595 Outgassing Test Results (24h at 125 °C in Vacuum, Collector at 25 °C): Total Mass Loss (TML) = 0.5% | Collected Volatile Condensable Material (CVCM) = 0.35% | Water Vapor Regained (WVR) = 0.06%
Cure Schedule (Pre-Test Conditioning): Step 1 (Time: 4D, Temp: 25 °C, Atm: AIR) → Step 2 (Time: 72H, Temp: 140 °C, Atm: AIR)
[GSFC18076] NSB-6982 BLACK ELEC COND SILICONE PAINT
PASS — Meets NASA Standard Low-Outgassing Screening Criteria (TML ≤ 1.0%, CVCM ≤ 0.10%) Category: Coatings, Conformal Coatings, Paints & Primers (ELEC COND PAINT)
Material Designation / Composition: NSB-6982 BLACK ELEC COND SILICONE PAINT
GSFC Data Reference ID: GSFC18076 (Test Year: 1989)
Manufacturer: GSC — GODDARD SPACE FLIGHT CENTER, GREENBELT, MD
ASTM E595 Outgassing Test Results (24h at 125 °C in Vacuum, Collector at 25 °C): Total Mass Loss (TML) = 0.08% | Collected Volatile Condensable Material (CVCM) = 0.04% | Water Vapor Regained (WVR) = 0.06%
Cure Schedule (Pre-Test Conditioning): Step 1 (Time: 4D, Temp: 25 °C, Atm: AIR) → Step 2 (Time: 72H, Temp: 180 °C, Atm: AIR)
[GSFC18078] NSB-6982 BLACK ELEC COND SILICONE PAINT
PASS — Meets NASA Standard Low-Outgassing Screening Criteria (TML ≤ 1.0%, CVCM ≤ 0.10%) Category: Coatings, Conformal Coatings, Paints & Primers (ELEC COND PAINT)
Material Designation / Composition: NSB-6982 BLACK ELEC COND SILICONE PAINT
GSFC Data Reference ID: GSFC18078 (Test Year: 1989)
Manufacturer: GSC — GODDARD SPACE FLIGHT CENTER, GREENBELT, MD
ASTM E595 Outgassing Test Results (24h at 125 °C in Vacuum, Collector at 25 °C): Total Mass Loss (TML) = 0.06% | Collected Volatile Condensable Material (CVCM) = 0.01% | Water Vapor Regained (WVR) = 0.07%
Cure Schedule (Pre-Test Conditioning): Step 1 (Time: 4D, Temp: 25 °C, Atm: AIR) → Step 2 (Time: 72H, Temp: 240 °C, Atm: AIR)
[GSFC19289] NSB-6982 BLACK ELEC COND SILICONE PAINT
EXCEEDS STANDARD THRESHOLD (TML 1.08% > 1.0%, CVCM 0.48% > 0.10%) Category: Coatings, Conformal Coatings, Paints & Primers (ELEC COND PAINT)
Material Designation / Composition: NSB-6982 BLACK ELEC COND SILICONE PAINT
GSFC Data Reference ID: GSFC19289 (Test Year: 1990)
Manufacturer: GSC — GODDARD SPACE FLIGHT CENTER, GREENBELT, MD
ASTM E595 Outgassing Test Results (24h at 125 °C in Vacuum, Collector at 25 °C): Total Mass Loss (TML) = 1.08% | Collected Volatile Condensable Material (CVCM) = 0.48% | Water Vapor Regained (WVR) = 0.03%
Cure Schedule (Pre-Test Conditioning): Step 1 (Time: 4D, Temp: 25 °C, Atm: AIR) → Step 2 (Time: 48H, Temp: 130 °C, Atm: AIR) → Step 3 (Time: 17MO, Temp: 25 °C, Atm: AIR)
[GSFC19291] NSB-6982 BLACK ELEC COND SILICONE PAINT
EXCEEDS STANDARD THRESHOLD (CVCM 0.41% > 0.10%) Category: Coatings, Conformal Coatings, Paints & Primers (ELEC COND PAINT)
Material Designation / Composition: NSB-6982 BLACK ELEC COND SILICONE PAINT
GSFC Data Reference ID: GSFC19291 (Test Year: 1990)
Manufacturer: GSC — GODDARD SPACE FLIGHT CENTER, GREENBELT, MD
ASTM E595 Outgassing Test Results (24h at 125 °C in Vacuum, Collector at 25 °C): Total Mass Loss (TML) = 0.76% | Collected Volatile Condensable Material (CVCM) = 0.41% | Water Vapor Regained (WVR) = 0.03%
Cure Schedule (Pre-Test Conditioning): Step 1 (Time: 4D, Temp: 25 °C, Atm: AIR) → Step 2 (Time: 48H, Temp: 140 °C, Atm: AIR) → Step 3 (Time: 19MO, Temp: 25 °C, Atm: AIR)
[GSFC19293] NSB-6982 BLACK ELEC COND SILICONE PAINT
PASS — Meets NASA Standard Low-Outgassing Screening Criteria (TML ≤ 1.0%, CVCM ≤ 0.10%) Category: Coatings, Conformal Coatings, Paints & Primers (ELEC COND PAINT)
Material Designation / Composition: NSB-6982 BLACK ELEC COND SILICONE PAINT
GSFC Data Reference ID: GSFC19293 (Test Year: 1990)
Manufacturer: GSC — GODDARD SPACE FLIGHT CENTER, GREENBELT, MD
ASTM E595 Outgassing Test Results (24h at 125 °C in Vacuum, Collector at 25 °C): Total Mass Loss (TML) = 0.34% | Collected Volatile Condensable Material (CVCM) = 0.02% | Water Vapor Regained (WVR) = 0.03%
Cure Schedule (Pre-Test Conditioning): Step 1 (Time: 4D, Temp: 25 °C, Atm: AIR) → Step 2 (Time: 48H, Temp: 180 °C, Atm: AIR) → Step 3 (Time: 19MO, Temp: 25 °C, Atm: AIR)
[GSFC19295] NSB-6982 BLACK ELEC COND SILICONE PAINT
PASS — Meets NASA Standard Low-Outgassing Screening Criteria (TML ≤ 1.0%, CVCM ≤ 0.10%) Category: Coatings, Conformal Coatings, Paints & Primers (ELEC COND PAINT)
Material Designation / Composition: NSB-6982 BLACK ELEC COND SILICONE PAINT
GSFC Data Reference ID: GSFC19295 (Test Year: 1990)
Manufacturer: GSC — GODDARD SPACE FLIGHT CENTER, GREENBELT, MD
ASTM E595 Outgassing Test Results (24h at 125 °C in Vacuum, Collector at 25 °C): Total Mass Loss (TML) = 0.3% | Collected Volatile Condensable Material (CVCM) = 0.02% | Water Vapor Regained (WVR) = 0.01%
Cure Schedule (Pre-Test Conditioning): Step 1 (Time: 4D, Temp: 25 °C, Atm: AIR) → Step 2 (Time: 48H, Temp: 240 °C, Atm: AIR) → Step 3 (Time: 19M0, Temp: 25 °C, Atm: AIR)
[GSFC19297] NSB-6982 BLACK ELEC COND SILICONE PAINT
EXCEEDS STANDARD THRESHOLD (CVCM 0.49% > 0.10%) Category: Coatings, Conformal Coatings, Paints & Primers (ELEC COND PAINT)
Material Designation / Composition: NSB-6982 BLACK ELEC COND SILICONE PAINT
GSFC Data Reference ID: GSFC19297 (Test Year: 1990)
Manufacturer: GSC — GODDARD SPACE FLIGHT CENTER, GREENBELT, MD
ASTM E595 Outgassing Test Results (24h at 125 °C in Vacuum, Collector at 25 °C): Total Mass Loss (TML) = 0.74% | Collected Volatile Condensable Material (CVCM) = 0.49% | Water Vapor Regained (WVR) = 0.03%
Cure Schedule (Pre-Test Conditioning): Step 1 (Time: 4D, Temp: 25 °C, Atm: AIR) → Step 2 (Time: 72H, Temp: 130 °C, Atm: AIR) → Step 3 (Time: 19MO, Temp: 25 °C, Atm: AIR)
[GSFC19299] NSB-6982 BLACK ELEC COND SILICONE PAINT
EXCEEDS STANDARD THRESHOLD (CVCM 0.36% > 0.10%) Category: Coatings, Conformal Coatings, Paints & Primers (ELEC COND PAINT)
Material Designation / Composition: NSB-6982 BLACK ELEC COND SILICONE PAINT
GSFC Data Reference ID: GSFC19299 (Test Year: 1990)
Manufacturer: GSC — GODDARD SPACE FLIGHT CENTER, GREENBELT, MD
ASTM E595 Outgassing Test Results (24h at 125 °C in Vacuum, Collector at 25 °C): Total Mass Loss (TML) = 0.68% | Collected Volatile Condensable Material (CVCM) = 0.36% | Water Vapor Regained (WVR) = 0.01%
Cure Schedule (Pre-Test Conditioning): Step 1 (Time: 4D, Temp: 25 °C, Atm: AIR) → Step 2 (Time: 72H, Temp: 140 °C, Atm: AIR) → Step 3 (Time: 19MO, Temp: 25 °C, Atm: AIR)
[GSFC19301] NSB-6982 BLACK ELEC COND SILICONE PAINT
PASS — Meets NASA Standard Low-Outgassing Screening Criteria (TML ≤ 1.0%, CVCM ≤ 0.10%) Category: Coatings, Conformal Coatings, Paints & Primers (ELEC COND PAINT)
Material Designation / Composition: NSB-6982 BLACK ELEC COND SILICONE PAINT
GSFC Data Reference ID: GSFC19301 (Test Year: 1990)
Manufacturer: GSC — GODDARD SPACE FLIGHT CENTER, GREENBELT, MD
ASTM E595 Outgassing Test Results (24h at 125 °C in Vacuum, Collector at 25 °C): Total Mass Loss (TML) = 0.31% | Collected Volatile Condensable Material (CVCM) = 0.07% | Water Vapor Regained (WVR) = 0.01%
Cure Schedule (Pre-Test Conditioning): Step 1 (Time: 4D, Temp: 25 °C, Atm: AIR) → Step 2 (Time: 72H, Temp: 180 °C, Atm: AIR) → Step 3 (Time: 19M0, Temp: 25 °C, Atm: AIR)
[GSFC19303] NSB-6982 BLACK ELEC COND SILICONE PAINT
PASS — Meets NASA Standard Low-Outgassing Screening Criteria (TML ≤ 1.0%, CVCM ≤ 0.10%) Category: Coatings, Conformal Coatings, Paints & Primers (ELEC COND PAINT)
Material Designation / Composition: NSB-6982 BLACK ELEC COND SILICONE PAINT
GSFC Data Reference ID: GSFC19303 (Test Year: 1990)
Manufacturer: GSC — GODDARD SPACE FLIGHT CENTER, GREENBELT, MD
ASTM E595 Outgassing Test Results (24h at 125 °C in Vacuum, Collector at 25 °C): Total Mass Loss (TML) = 0.25% | Collected Volatile Condensable Material (CVCM) = 0.01% | Water Vapor Regained (WVR) = 0.03%
Cure Schedule (Pre-Test Conditioning): Step 1 (Time: 4D, Temp: 25 °C, Atm: AIR) → Step 2 (Time: 72H, Temp: 240 °C, Atm: AIR) → Step 3 (Time: 19MO, Temp: 25 °C, Atm: AIR)
[GSFC26071] NSB-6982 BLACK ELEC COND SILICONE PAINT (SHAI)
EXCEEDS STANDARD THRESHOLD (TML 4.53% > 1.0%, CVCM 1.27% > 0.10%) Category: Coatings, Conformal Coatings, Paints & Primers (PAINT)
Material Designation / Composition: NSB-6982 BLACK ELEC COND SILICONE PAINT (SHAI)
GSFC Data Reference ID: GSFC26071 (Test Year: 1999)
Manufacturer: GSC — GODDARD SPACE FLIGHT CENTER, GREENBELT, MD
ASTM E595 Outgassing Test Results (24h at 125 °C in Vacuum, Collector at 25 °C): Total Mass Loss (TML) = 4.53% | Collected Volatile Condensable Material (CVCM) = 1.27% | Water Vapor Regained (WVR) = 0.45%
Cure Schedule (Pre-Test Conditioning): Not specified / As received
[GSFC26068] NSB-6982 BLACK ELEC COND SILICONE PAINT (SWALES)
EXCEEDS STANDARD THRESHOLD (TML 4.72% > 1.0%, CVCM 1.17% > 0.10%) Category: Coatings, Conformal Coatings, Paints & Primers (PAINT)
Material Designation / Composition: NSB-6982 BLACK ELEC COND SILICONE PAINT (SWALES)
GSFC Data Reference ID: GSFC26068 (Test Year: 1999)
Manufacturer: GSC — GODDARD SPACE FLIGHT CENTER, GREENBELT, MD
ASTM E595 Outgassing Test Results (24h at 125 °C in Vacuum, Collector at 25 °C): Total Mass Loss (TML) = 4.72% | Collected Volatile Condensable Material (CVCM) = 1.17% | Water Vapor Regained (WVR) = 0.49%
Cure Schedule (Pre-Test Conditioning): Not specified / As received
[GSFC25131] NSB-6982 ELEC COND SILICONE BLACK
EXCEEDS STANDARD THRESHOLD (TML 2.48% > 1.0%, CVCM 0.67% > 0.10%) Category: Coatings, Conformal Coatings, Paints & Primers (PAINT)
Material Designation / Composition: NSB-6982 ELEC COND SILICONE BLACK
GSFC Data Reference ID: GSFC25131 (Test Year: 1998)
Manufacturer: SBB — Manufacturer Code SBB
ASTM E595 Outgassing Test Results (24h at 125 °C in Vacuum, Collector at 25 °C): Total Mass Loss (TML) = 2.48% | Collected Volatile Condensable Material (CVCM) = 0.67% | Water Vapor Regained (WVR) = 0.23%
Cure Schedule (Pre-Test Conditioning): Step 1 (Time: 14D, Temp: 25 °C, Atm: AIR)
[GSFC25137] NSB-6982 ELEC COND SILICONE BLACK
PASS — Meets NASA Standard Low-Outgassing Screening Criteria (TML ≤ 1.0%, CVCM ≤ 0.10%) Category: Coatings, Conformal Coatings, Paints & Primers (PAINT)
Material Designation / Composition: NSB-6982 ELEC COND SILICONE BLACK
GSFC Data Reference ID: GSFC25137 (Test Year: 1998)
Manufacturer: SAB — Manufacturer Code SAB
ASTM E595 Outgassing Test Results (24h at 125 °C in Vacuum, Collector at 25 °C): Total Mass Loss (TML) = 0.32% | Collected Volatile Condensable Material (CVCM) = 0.01% | Water Vapor Regained (WVR) = 0.23%
Cure Schedule (Pre-Test Conditioning): Step 1 (Time: 48H, Temp: 230 °C, Atm: AIR)
[GSFC06881] NT 114 POLYMERIC COATING
EXCEEDS STANDARD THRESHOLD (TML 3.69% > 1.0%) Category: Coatings, Conformal Coatings, Paints & Primers (CONF COAT)
Material Designation / Composition: NT 114 POLYMERIC COATING
GSFC Data Reference ID: GSFC06881 (Test Year: 1975)
Manufacturer: NTI — NT INDUSTRIES, ENGLEWOOD CLIFFS, NJ
ASTM E595 Outgassing Test Results (24h at 125 °C in Vacuum, Collector at 25 °C): Total Mass Loss (TML) = 3.69% | Collected Volatile Condensable Material (CVCM) = 0.01% | Water Vapor Regained (WVR) = 0.03%
Cure Schedule (Pre-Test Conditioning): Step 1 (Time: 48H, Temp: 70 °C, Atm: AIR)
[GSFC04806] NYLEZE MAGNET WIRE COATING RED 130C USE
EXCEEDS STANDARD THRESHOLD (TML 1.43% > 1.0%) Category: Coatings, Conformal Coatings, Paints & Primers (WIRE COATING)
Material Designation / Composition: NYLEZE MAGNET WIRE COATING RED 130C USE
GSFC Data Reference ID: GSFC04806 (Test Year: 1973)
Manufacturer: PDC — PHELPS DODGE COPPER PRODUCTS CORP, NEW YORK, NY
ASTM E595 Outgassing Test Results (24h at 125 °C in Vacuum, Collector at 25 °C): Total Mass Loss (TML) = 1.43% | Collected Volatile Condensable Material (CVCM) = 0% | Water Vapor Regained (WVR) = N/A%
Cure Schedule (Pre-Test Conditioning): Not specified / As received
[GSFC04298] NYLEZE MAGNET WIRE INSULATION - RED (COATING ONLY)
EXCEEDS STANDARD THRESHOLD (TML 1.34% > 1.0%, CVCM 0.23% > 0.10%) Category: Coatings, Conformal Coatings, Paints & Primers (WIRE COATING)
Material Designation / Composition: NYLEZE MAGNET WIRE INSULATION - RED (COATING ONLY)
GSFC Data Reference ID: GSFC04298 (Test Year: 1972)
Manufacturer: PDC — PHELPS DODGE COPPER PRODUCTS CORP, NEW YORK, NY
ASTM E595 Outgassing Test Results (24h at 125 °C in Vacuum, Collector at 25 °C): Total Mass Loss (TML) = 1.34% | Collected Volatile Condensable Material (CVCM) = 0.23% | Water Vapor Regained (WVR) = N/A%
Cure Schedule (Pre-Test Conditioning): Not specified / As received
[GSFC04296] NYLEZE MAGNET WIRE INSULATION-GREEN (COATING ONLY)
EXCEEDS STANDARD THRESHOLD (TML 1.17% > 1.0%, CVCM 0.13% > 0.10%) Category: Coatings, Conformal Coatings, Paints & Primers (WIRE COATING)
Material Designation / Composition: NYLEZE MAGNET WIRE INSULATION-GREEN (COATING ONLY)
GSFC Data Reference ID: GSFC04296 (Test Year: 1972)
Manufacturer: PDC — PHELPS DODGE COPPER PRODUCTS CORP, NEW YORK, NY
ASTM E595 Outgassing Test Results (24h at 125 °C in Vacuum, Collector at 25 °C): Total Mass Loss (TML) = 1.17% | Collected Volatile Condensable Material (CVCM) = 0.13% | Water Vapor Regained (WVR) = N/A%
Cure Schedule (Pre-Test Conditioning): Not specified / As received
[GSFC07802] OI 100 GLASS RESIN 40% BW IN ETHANOL/F
PASS — Meets NASA Standard Low-Outgassing Screening Criteria (TML ≤ 1.0%, CVCM ≤ 0.10%) Category: Coatings, Conformal Coatings, Paints & Primers (CONF COAT)
Material Designation / Composition: OI 100 GLASS RESIN 40% BW IN ETHANOL/F
GSFC Data Reference ID: GSFC07802 (Test Year: 1976)
Manufacturer: OII — OWENS ILLINOIS INC., TOLEDO, OH
ASTM E595 Outgassing Test Results (24h at 125 °C in Vacuum, Collector at 25 °C): Total Mass Loss (TML) = 0.25% | Collected Volatile Condensable Material (CVCM) = 0.07% | Water Vapor Regained (WVR) = 0.02%
Cure Schedule (Pre-Test Conditioning): Step 1 (Time: 1H, Temp: 175 °C, Atm: AIR)
[GSFC07805] OI 650 GLASS RESIN 40% BW IN ETHANOL/F
PASS — Meets NASA Standard Low-Outgassing Screening Criteria (TML ≤ 1.0%, CVCM ≤ 0.10%) Category: Coatings, Conformal Coatings, Paints & Primers (CONF COAT)
Material Designation / Composition: OI 650 GLASS RESIN 40% BW IN ETHANOL/F
GSFC Data Reference ID: GSFC07805 (Test Year: 1976)
Manufacturer: OII — OWENS ILLINOIS INC., TOLEDO, OH
ASTM E595 Outgassing Test Results (24h at 125 °C in Vacuum, Collector at 25 °C): Total Mass Loss (TML) = 0.15% | Collected Volatile Condensable Material (CVCM) = 0.03% | Water Vapor Regained (WVR) = 0%
Cure Schedule (Pre-Test Conditioning): Step 1 (Time: 1H, Temp: 175 °C, Atm: AIR)
[GSFC05841] OI 650 RESIN REGULAR
EXCEEDS STANDARD THRESHOLD (TML 2.59% > 1.0%, CVCM 0.32% > 0.10%) Category: Coatings, Conformal Coatings, Paints & Primers (PAINT BASE)
Material Designation / Composition: OI 650 RESIN REGULAR
GSFC Data Reference ID: GSFC05841 (Test Year: 1974)
Manufacturer: ITR — IIT RESEARCH INSTITUTE, CHICAGO, IL
ASTM E595 Outgassing Test Results (24h at 125 °C in Vacuum, Collector at 25 °C): Total Mass Loss (TML) = 2.59% | Collected Volatile Condensable Material (CVCM) = 0.32% | Water Vapor Regained (WVR) = N/A%
Cure Schedule (Pre-Test Conditioning): Step 1 (Time: 1H, Temp: 121 °C, Atm: AIR)
[GSFC02230] OI 650 RESIN WHITE PAINT GSFC SHAI
PASS — Meets NASA Standard Low-Outgassing Screening Criteria (TML ≤ 1.0%, CVCM ≤ 0.10%) Category: Coatings, Conformal Coatings, Paints & Primers (PAINT)
Material Designation / Composition: OI 650 RESIN WHITE PAINT GSFC SHAI
GSFC Data Reference ID: GSFC02230 (Test Year: 1970)
Manufacturer: GSC — GODDARD SPACE FLIGHT CENTER, GREENBELT, MD
ASTM E595 Outgassing Test Results (24h at 125 °C in Vacuum, Collector at 25 °C): Total Mass Loss (TML) = 0.51% | Collected Volatile Condensable Material (CVCM) = 0.02% | Water Vapor Regained (WVR) = N/A%
Cure Schedule (Pre-Test Conditioning): Step 1 (Time: 16H, Temp: 100 °C, Atm: AIR)
[GSFC02242] OI 650 RESIN WHITE PAINT/ZRO GSFC TRIOLO
PASS — Meets NASA Standard Low-Outgassing Screening Criteria (TML ≤ 1.0%, CVCM ≤ 0.10%) Category: Coatings, Conformal Coatings, Paints & Primers (PAINT)
Material Designation / Composition: OI 650 RESIN WHITE PAINT/ZRO GSFC TRIOLO
GSFC Data Reference ID: GSFC02242 (Test Year: 1970)
Manufacturer: GSC — GODDARD SPACE FLIGHT CENTER, GREENBELT, MD
ASTM E595 Outgassing Test Results (24h at 125 °C in Vacuum, Collector at 25 °C): Total Mass Loss (TML) = 0.77% | Collected Volatile Condensable Material (CVCM) = 0% | Water Vapor Regained (WVR) = N/A%
Cure Schedule (Pre-Test Conditioning): Not specified / As received
[GSFC05843] OI 650G - GIORI MOD
EXCEEDS STANDARD THRESHOLD (CVCM 0.51% > 0.10%) Category: Coatings, Conformal Coatings, Paints & Primers (PAINT BASE)
Material Designation / Composition: OI 650G - GIORI MOD
GSFC Data Reference ID: GSFC05843 (Test Year: 1974)
Manufacturer: ITR — IIT RESEARCH INSTITUTE, CHICAGO, IL
ASTM E595 Outgassing Test Results (24h at 125 °C in Vacuum, Collector at 25 °C): Total Mass Loss (TML) = 0.87% | Collected Volatile Condensable Material (CVCM) = 0.51% | Water Vapor Regained (WVR) = N/A%
Cure Schedule (Pre-Test Conditioning): Step 1 (Time: 1H, Temp: 163 °C, Atm: AIR)
[GSFC26119] OPTOBLACK COATING/F
PASS — Meets NASA Standard Low-Outgassing Screening Criteria (TML ≤ 1.0%, CVCM ≤ 0.10%) Category: Coatings, Conformal Coatings, Paints & Primers (OPTICAL COATING)
Material Designation / Composition: OPTOBLACK COATING/F
GSFC Data Reference ID: GSFC26119 (Test Year: 1999)
Manufacturer: LAB — LABSPHERE, NORTH SUTTON, NH
ASTM E595 Outgassing Test Results (24h at 125 °C in Vacuum, Collector at 25 °C): Total Mass Loss (TML) = 0.92% | Collected Volatile Condensable Material (CVCM) = 0.06% | Water Vapor Regained (WVR) = 0.55%
Cure Schedule (Pre-Test Conditioning): Not specified / As received
[GSFC02328] P 764 EPOXY PRIMER EPON 828 BASE
EXCEEDS STANDARD THRESHOLD (TML 2.66% > 1.0%) Category: Coatings, Conformal Coatings, Paints & Primers (PRIMER)
Material Designation / Composition: P 764 EPOXY PRIMER EPON 828 BASE
GSFC Data Reference ID: GSFC02328 (Test Year: 1970)
Manufacturer: GSC — GODDARD SPACE FLIGHT CENTER, GREENBELT, MD
ASTM E595 Outgassing Test Results (24h at 125 °C in Vacuum, Collector at 25 °C): Total Mass Loss (TML) = 2.66% | Collected Volatile Condensable Material (CVCM) = 0% | Water Vapor Regained (WVR) = N/A%
Cure Schedule (Pre-Test Conditioning): Step 1 (Time: 72H, Temp: 25 °C, Atm: AIR)
[GSFC07140] P 764-1A WHITE SILICONE PAINT
PASS — Meets NASA Standard Low-Outgassing Screening Criteria (TML ≤ 1.0%, CVCM ≤ 0.10%) Category: Coatings, Conformal Coatings, Paints & Primers (PAINT)
Material Designation / Composition: P 764-1A WHITE SILICONE PAINT
GSFC Data Reference ID: GSFC07140 (Test Year: 1975)
Manufacturer: GSC — GODDARD SPACE FLIGHT CENTER, GREENBELT, MD
ASTM E595 Outgassing Test Results (24h at 125 °C in Vacuum, Collector at 25 °C): Total Mass Loss (TML) = 0.59% | Collected Volatile Condensable Material (CVCM) = 0.03% | Water Vapor Regained (WVR) = 0.1%
Cure Schedule (Pre-Test Conditioning): Step 1 (Time: 7D, Temp: 25 °C, Atm: AIR)
[GSFC15016] P413D PHENOLIC COATING - BROWN/F
PASS — Meets NASA Standard Low-Outgassing Screening Criteria (TML ≤ 1.0%, CVCM ≤ 0.10%) Category: Coatings, Conformal Coatings, Paints & Primers (COATING)
Material Designation / Composition: P413D PHENOLIC COATING - BROWN/F
GSFC Data Reference ID: GSFC15016 (Test Year: 1985)
Manufacturer: HSC — HERESITE-SAEKAPHEN CItEM CO,, MANITOWOC, WI
ASTM E595 Outgassing Test Results (24h at 125 °C in Vacuum, Collector at 25 °C): Total Mass Loss (TML) = 0.77% | Collected Volatile Condensable Material (CVCM) = 0% | Water Vapor Regained (WVR) = 0.61%
Cure Schedule (Pre-Test Conditioning): Step 1 (Time: 20M, Temp: 25 °C, Atm: AIR) → Step 2 (Time: 30M, Temp: 121 °C, Atm: AIR) → Step 3 (Time: 2H, Temp: 204 °C, Atm: AIR)
[GSFC03620] P415A EPOXY PRIMER
EXCEEDS STANDARD THRESHOLD (TML 3.97% > 1.0%) Category: Coatings, Conformal Coatings, Paints & Primers (PRIMER)
Material Designation / Composition: P415A EPOXY PRIMER
GSFC Data Reference ID: GSFC03620 (Test Year: 1972)
Manufacturer: ABC — ANDREW BROWN CO., LOS ANGELES CA
ASTM E595 Outgassing Test Results (24h at 125 °C in Vacuum, Collector at 25 °C): Total Mass Loss (TML) = 3.97% | Collected Volatile Condensable Material (CVCM) = 0.1% | Water Vapor Regained (WVR) = N/A%
Cure Schedule (Pre-Test Conditioning): Step 1 (Time: 7D, Temp: 25 °C, Atm: AIR)
[GSFC03548] P527 PRIMER EPOXY/POLYAMIDE
EXCEEDS STANDARD THRESHOLD (TML 2.16% > 1.0%) Category: Coatings, Conformal Coatings, Paints & Primers (PRIMER)
Material Designation / Composition: P527 PRIMER EPOXY/POLYAMIDE
GSFC Data Reference ID: GSFC03548 (Test Year: 1972)
Manufacturer: ABC — ANDREW BROWN CO., LOS ANGELES CA
ASTM E595 Outgassing Test Results (24h at 125 °C in Vacuum, Collector at 25 °C): Total Mass Loss (TML) = 2.16% | Collected Volatile Condensable Material (CVCM) = 0.04% | Water Vapor Regained (WVR) = N/A%
Cure Schedule (Pre-Test Conditioning): Step 1 (Time: 15M, Temp: 25 °C, Atm: AIR) → Step 2 (Time: 1H, Temp: 77 °C, Atm: AIR)
[GSFC02152] PAINT 2019
EXCEEDS STANDARD THRESHOLD (TML 2.04% > 1.0%, CVCM 0.23% > 0.10%) Category: Coatings, Conformal Coatings, Paints & Primers (PAINT)
Material Designation / Composition: PAINT 2019
GSFC Data Reference ID: GSFC02152 (Test Year: 1970)
Manufacturer: CAC — CARROLL PRODUCTS, INC., FARMINGDALE, LONG ISLAND, NY
ASTM E595 Outgassing Test Results (24h at 125 °C in Vacuum, Collector at 25 °C): Total Mass Loss (TML) = 2.04% | Collected Volatile Condensable Material (CVCM) = 0.23% | Water Vapor Regained (WVR) = N/A%
Cure Schedule (Pre-Test Conditioning): Step 1 (Time: 6H, Temp: 71 °C, Atm: AIR) → Step 2 (Time: 48H, Temp: 93 °C, Atm: AIR) → Step 3 (Time: 16H, Temp: 56 °C, Atm: E-6)
[GSFC00954] PAINT 2019 OVER PRIMER 2012
EXCEEDS STANDARD THRESHOLD (TML 2.92% > 1.0%) Category: Coatings, Conformal Coatings, Paints & Primers (PAINT)
Material Designation / Composition: PAINT 2019 OVER PRIMER 2012
GSFC Data Reference ID: GSFC00954 (Test Year: 1969)
Manufacturer: CAC — CARROLL PRODUCTS, INC., FARMINGDALE, LONG ISLAND, NY
ASTM E595 Outgassing Test Results (24h at 125 °C in Vacuum, Collector at 25 °C): Total Mass Loss (TML) = 2.92% | Collected Volatile Condensable Material (CVCM) = 0.07% | Water Vapor Regained (WVR) = N/A%
Cure Schedule (Pre-Test Conditioning): Step 1 (Time: 16H, Temp: 25 °C, Atm: AIR) → Step 2 (Time: 2H, Temp: 77 °C, Atm: AIR) → Step 3 (Time: 24H, Temp: 93 °C, Atm: E-6)
[GSFC00990] PAINT 2019 OVER PRIMER 2012 RERUN
EXCEEDS STANDARD THRESHOLD (CVCM 0.13% > 0.10%) Category: Coatings, Conformal Coatings, Paints & Primers (PAINT)
Material Designation / Composition: PAINT 2019 OVER PRIMER 2012 RERUN
GSFC Data Reference ID: GSFC00990 (Test Year: 1969)
Manufacturer: CAC — CARROLL PRODUCTS, INC., FARMINGDALE, LONG ISLAND, NY
ASTM E595 Outgassing Test Results (24h at 125 °C in Vacuum, Collector at 25 °C): Total Mass Loss (TML) = 0.61% | Collected Volatile Condensable Material (CVCM) = 0.13% | Water Vapor Regained (WVR) = N/A%
Cure Schedule (Pre-Test Conditioning): Step 1 (Time: 16H, Temp: 25 °C, Atm: AIR) → Step 2 (Time: 2H, Temp: 77 °C, Atm: AIR) → Step 3 (Time: 24H, Temp: 93 °C, Atm: E-6) → Step 4 (Time: 24H, Temp: 125 °C, Atm: E-6)
[GSFC19875] PAINT 822X375/910X710 AS 1/1 PBW GRAY POLYURETHANE/F
EXCEEDS STANDARD THRESHOLD (TML 2.26% > 1.0%, CVCM 0.11% > 0.10%) Category: Coatings, Conformal Coatings, Paints & Primers (PAINT)
Material Designation / Composition: PAINT 822X375/910X710 AS 1/1 PBW GRAY POLYURETHANE/F
GSFC Data Reference ID: GSFC19875 (Test Year: 1991)
Manufacturer: DES — DESOTO INCORPORATED, DES PLAINS, IL
ASTM E595 Outgassing Test Results (24h at 125 °C in Vacuum, Collector at 25 °C): Total Mass Loss (TML) = 2.26% | Collected Volatile Condensable Material (CVCM) = 0.11% | Water Vapor Regained (WVR) = 0.34%
Cure Schedule (Pre-Test Conditioning): Step 1 (Time: 7D, Temp: 25 °C, Atm: AIR) → Step 2 (Time: 7D, Temp: 25 °C, Atm: AIR)
[GSFC03525] PAINT BLACK FR LERC PLUMBROOK VAC EXP FOR 3065 HR
EXCEEDS STANDARD THRESHOLD (TML 1.68% > 1.0%, CVCM 0.41% > 0.10%) Category: Coatings, Conformal Coatings, Paints & Primers (PAINT)
Material Designation / Composition: PAINT BLACK FR LERC PLUMBROOK VAC EXP FOR 3065 HR
GSFC Data Reference ID: GSFC03525 (Test Year: 1972)
Manufacturer: ZZZ — MANUFACTURER UNKNOWN
ASTM E595 Outgassing Test Results (24h at 125 °C in Vacuum, Collector at 25 °C): Total Mass Loss (TML) = 1.68% | Collected Volatile Condensable Material (CVCM) = 0.41% | Water Vapor Regained (WVR) = N/A%
Cure Schedule (Pre-Test Conditioning): Not specified / As received
[GSFC03523] PAINT DK GRAY FR LERC PLUMBROOK VAC EXP FOR 3065 HR
EXCEEDS STANDARD THRESHOLD (TML 4.93% > 1.0%, CVCM 1.12% > 0.10%) Category: Coatings, Conformal Coatings, Paints & Primers (PAINT)
Material Designation / Composition: PAINT DK GRAY FR LERC PLUMBROOK VAC EXP FOR 3065 HR
GSFC Data Reference ID: GSFC03523 (Test Year: 1972)
Manufacturer: ZZZ — MANUFACTURER UNKNOWN
ASTM E595 Outgassing Test Results (24h at 125 °C in Vacuum, Collector at 25 °C): Total Mass Loss (TML) = 4.93% | Collected Volatile Condensable Material (CVCM) = 1.12% | Water Vapor Regained (WVR) = N/A%
Cure Schedule (Pre-Test Conditioning): Not specified / As received
[GSFC10117] PAINT EPOXY TWO PART BLUE PROPRIETARY
EXCEEDS STANDARD THRESHOLD (TML 1.39% > 1.0%) Category: Coatings, Conformal Coatings, Paints & Primers (PAINT)
Material Designation / Composition: PAINT EPOXY TWO PART BLUE PROPRIETARY
GSFC Data Reference ID: GSFC10117 (Test Year: 1979)
Manufacturer: ZZZ — MANUFACTURER UNKNOWN
ASTM E595 Outgassing Test Results (24h at 125 °C in Vacuum, Collector at 25 °C): Total Mass Loss (TML) = 1.39% | Collected Volatile Condensable Material (CVCM) = 0.09% | Water Vapor Regained (WVR) = 0.22%
Cure Schedule (Pre-Test Conditioning): Step 1 (Time: 1H, Temp: 52 °C, Atm: AIR)
