Repository: Oht8wooWi8yait9n/outgassing

# NASA GSFC Spacecraft Materials Outgassing Database Mirror & Sitemap (`outgassing.nasa.gov`)

Automated static HTML mirror, structured JSONL/CSV dataset, 3-letter manufacturer code dictionary (`963` manufacturers from NASA RP-1124 Appendix A), and flat `<urlset>` XML sitemaps for the **NASA Goddard Space Flight Center (GSFC) Spacecraft Materials Outgassing Database** (`https://outgassing.nasa.gov` / `https://etd.gsfc.nasa.gov/capabilities/outgassing-database/`).

---

## 📊 Dataset Overview

| Metric | Value |
| :--- | :--- |
| **Upstream Authority** | NASA GSFC Engineering and Technology Directorate (ETD), Materials Engineering Branch (Code 541) |

File: catalog/coatings-paints-primers-p12.html (part 2 of 2)
NASA Outgassing Database: Coatings, Conformal Coatings, Paints & Primers (Part 12 of 17 — Records 1101–1200 of 1630)
PASS — Meets NASA Standard Low-Outgassing Screening Criteria (TML ≤ 1.0%, CVCM ≤ 0.10%) Category: Coatings, Conformal Coatings, Paints & Primers (CONFORMAL COATING)
Material Designation / Composition: PARYLENE HT WITH ADPRO PLUS
GSFC Data Reference ID: GSFC32056 (Test Year: 2010)
Manufacturer: SCS — Manufacturer Code SCS
ASTM E595 Outgassing Test Results (24h at 125 °C in Vacuum, Collector at 25 °C): Total Mass Loss (TML) = 0.03% | Collected Volatile Condensable Material (CVCM) = 0% | Water Vapor Regained (WVR) = 0%
Cure Schedule (Pre-Test Conditioning): Not specified / As received
[GSFC35535] PARYLENE HT WITH ADPRO POLY
PASS — Meets NASA Standard Low-Outgassing Screening Criteria (TML ≤ 1.0%, CVCM ≤ 0.10%) Category: Coatings, Conformal Coatings, Paints & Primers (CONFORMAL COATING)
Material Designation / Composition: PARYLENE HT WITH ADPRO POLY
GSFC Data Reference ID: GSFC35535 (Test Year: 2015)
Manufacturer: SCS — Manufacturer Code SCS
ASTM E595 Outgassing Test Results (24h at 125 °C in Vacuum, Collector at 25 °C): Total Mass Loss (TML) = 0.04% | Collected Volatile Condensable Material (CVCM) = 0.01% | Water Vapor Regained (WVR) = 0.01%
Cure Schedule (Pre-Test Conditioning): Not specified / As received
[GSFC04376] PC 17 A/B AS 2/1 BW FLEXIBLE EPOXY COATING
EXCEEDS STANDARD THRESHOLD (TML 13.85% > 1.0%) Category: Coatings, Conformal Coatings, Paints & Primers (CONF COAT)
Material Designation / Composition: PC 17 A/B AS 2/1 BW FLEXIBLE EPOXY COATING
GSFC Data Reference ID: GSFC04376 (Test Year: 1972)
Manufacturer: HYS — HYSOL ENGINEERING ADIIESIVES, SEABROOK, NH, HYSOL AEROSPACE PRODUCTS, PITTSBURG, CA, DEXTER AEROSPACE MATERIALS DIVISION
ASTM E595 Outgassing Test Results (24h at 125 °C in Vacuum, Collector at 25 °C): Total Mass Loss (TML) = 13.85% | Collected Volatile Condensable Material (CVCM) = 0.07% | Water Vapor Regained (WVR) = N/A%
Cure Schedule (Pre-Test Conditioning): Step 1 (Time: 7D, Temp: 25 °C, Atm: AIR)
[GSFC04492] PC 17 A/B AS 2/1 BW FLEXIBLE EPOXY COATING
EXCEEDS STANDARD THRESHOLD (TML 12.21% > 1.0%) Category: Coatings, Conformal Coatings, Paints & Primers (CONF COAT)
Material Designation / Composition: PC 17 A/B AS 2/1 BW FLEXIBLE EPOXY COATING
GSFC Data Reference ID: GSFC04492 (Test Year: 1972)
Manufacturer: HYS — HYSOL ENGINEERING ADIIESIVES, SEABROOK, NH, HYSOL AEROSPACE PRODUCTS, PITTSBURG, CA, DEXTER AEROSPACE MATERIALS DIVISION
ASTM E595 Outgassing Test Results (24h at 125 °C in Vacuum, Collector at 25 °C): Total Mass Loss (TML) = 12.21% | Collected Volatile Condensable Material (CVCM) = 0.06% | Water Vapor Regained (WVR) = N/A%
Cure Schedule (Pre-Test Conditioning): Step 1 (Time: 30M, Temp: 25 °C, Atm: AIR) → Step 2 (Time: 24H, Temp: 65 °C, Atm: AIR)
[GSFC04988] PC 17 A/B AS 2/1 BW FLEXIBLE EPOXY COATING
EXCEEDS STANDARD THRESHOLD (TML 7.01% > 1.0%) Category: Coatings, Conformal Coatings, Paints & Primers (CONF COAT)
Material Designation / Composition: PC 17 A/B AS 2/1 BW FLEXIBLE EPOXY COATING
GSFC Data Reference ID: GSFC04988 (Test Year: 1973)
Manufacturer: HYS — HYSOL ENGINEERING ADIIESIVES, SEABROOK, NH, HYSOL AEROSPACE PRODUCTS, PITTSBURG, CA, DEXTER AEROSPACE MATERIALS DIVISION
ASTM E595 Outgassing Test Results (24h at 125 °C in Vacuum, Collector at 25 °C): Total Mass Loss (TML) = 7.01% | Collected Volatile Condensable Material (CVCM) = 0.06% | Water Vapor Regained (WVR) = N/A%
Cure Schedule (Pre-Test Conditioning): Step 1 (Time: 5H, Temp: 25 °C, Atm: AIR) → Step 2 (Time: 5H, Temp: 50 °C, Atm: AIR)
[GSFC03588] PC 18 POLYURETHANE COATING
EXCEEDS STANDARD THRESHOLD (TML 4.51% > 1.0%, CVCM 0.20% > 0.10%) Category: Coatings, Conformal Coatings, Paints & Primers (COATING)
Material Designation / Composition: PC 18 POLYURETHANE COATING
GSFC Data Reference ID: GSFC03588 (Test Year: 1972)
Manufacturer: HYS — HYSOL ENGINEERING ADIIESIVES, SEABROOK, NH, HYSOL AEROSPACE PRODUCTS, PITTSBURG, CA, DEXTER AEROSPACE MATERIALS DIVISION
ASTM E595 Outgassing Test Results (24h at 125 °C in Vacuum, Collector at 25 °C): Total Mass Loss (TML) = 4.51% | Collected Volatile Condensable Material (CVCM) = 0.2% | Water Vapor Regained (WVR) = N/A%
Cure Schedule (Pre-Test Conditioning): Step 1 (Time: 1H, Temp: 71 °C, Atm: AIR)
[GSFC07733] PC 18M ONE PART POLYURETHANE COATING/F
EXCEEDS STANDARD THRESHOLD (TML 2.06% > 1.0%) Category: Coatings, Conformal Coatings, Paints & Primers (CONF COAT)
Material Designation / Composition: PC 18M ONE PART POLYURETHANE COATING/F
GSFC Data Reference ID: GSFC07733 (Test Year: 1976)
Manufacturer: HYS — HYSOL ENGINEERING ADIIESIVES, SEABROOK, NH, HYSOL AEROSPACE PRODUCTS, PITTSBURG, CA, DEXTER AEROSPACE MATERIALS DIVISION
ASTM E595 Outgassing Test Results (24h at 125 °C in Vacuum, Collector at 25 °C): Total Mass Loss (TML) = 2.06% | Collected Volatile Condensable Material (CVCM) = 0.09% | Water Vapor Regained (WVR) = 0.47%
Cure Schedule (Pre-Test Conditioning): Step 1 (Time: 24H, Temp: 25 °C, Atm: AIR) → Step 2 (Time: 2H, Temp: 60 °C, Atm: AIR)
[GSFC07739] PC 18M POLYURETHANE COATING CLEAR 50% RH CURE/F
EXCEEDS STANDARD THRESHOLD (TML 3.10% > 1.0%) Category: Coatings, Conformal Coatings, Paints & Primers (CONF COAT)
Material Designation / Composition: PC 18M POLYURETHANE COATING CLEAR 50% RH CURE/F
GSFC Data Reference ID: GSFC07739 (Test Year: 1976)
Manufacturer: HYS — HYSOL ENGINEERING ADIIESIVES, SEABROOK, NH, HYSOL AEROSPACE PRODUCTS, PITTSBURG, CA, DEXTER AEROSPACE MATERIALS DIVISION
ASTM E595 Outgassing Test Results (24h at 125 °C in Vacuum, Collector at 25 °C): Total Mass Loss (TML) = 3.1% | Collected Volatile Condensable Material (CVCM) = 0.05% | Water Vapor Regained (WVR) = 0.66%
Cure Schedule (Pre-Test Conditioning): Step 1 (Time: 7D, Temp: 25 °C, Atm: AIR)
[GSFC07829] PC 18M POLYURETHANE COATING CLEAR 50% RH CURE/F
EXCEEDS STANDARD THRESHOLD (TML 2.05% > 1.0%) Category: Coatings, Conformal Coatings, Paints & Primers (CONF COAT)
Material Designation / Composition: PC 18M POLYURETHANE COATING CLEAR 50% RH CURE/F
GSFC Data Reference ID: GSFC07829 (Test Year: 1976)
Manufacturer: HYS — HYSOL ENGINEERING ADIIESIVES, SEABROOK, NH, HYSOL AEROSPACE PRODUCTS, PITTSBURG, CA, DEXTER AEROSPACE MATERIALS DIVISION
ASTM E595 Outgassing Test Results (24h at 125 °C in Vacuum, Collector at 25 °C): Total Mass Loss (TML) = 2.05% | Collected Volatile Condensable Material (CVCM) = 0.05% | Water Vapor Regained (WVR) = 0.3%
Cure Schedule (Pre-Test Conditioning): Step 1 (Time: 16H, Temp: 50 °C, Atm: AIR)
[GSFC07832] PC 18M POLYURETHANE COATING CLEAR 50% RH CURE/F
EXCEEDS STANDARD THRESHOLD (TML 1.04% > 1.0%) Category: Coatings, Conformal Coatings, Paints & Primers (CONF COAT)
Material Designation / Composition: PC 18M POLYURETHANE COATING CLEAR 50% RH CURE/F
GSFC Data Reference ID: GSFC07832 (Test Year: 1976)
Manufacturer: HYS — HYSOL ENGINEERING ADIIESIVES, SEABROOK, NH, HYSOL AEROSPACE PRODUCTS, PITTSBURG, CA, DEXTER AEROSPACE MATERIALS DIVISION
ASTM E595 Outgassing Test Results (24h at 125 °C in Vacuum, Collector at 25 °C): Total Mass Loss (TML) = 1.04% | Collected Volatile Condensable Material (CVCM) = 0.05% | Water Vapor Regained (WVR) = 0.28%
Cure Schedule (Pre-Test Conditioning): Step 1 (Time: 16H, Temp: 50 °C, Atm: AIR) → Step 2 (Time: 24H, Temp: 80 °C, Atm: AIR)
[GSFC07835] PC 18M POLYURETHANE COATING CLEAR 50% RH CURE/F
PASS — Meets NASA Standard Low-Outgassing Screening Criteria (TML ≤ 1.0%, CVCM ≤ 0.10%) Category: Coatings, Conformal Coatings, Paints & Primers (CONF COAT)
Material Designation / Composition: PC 18M POLYURETHANE COATING CLEAR 50% RH CURE/F
GSFC Data Reference ID: GSFC07835 (Test Year: 1976)
Manufacturer: HYS — HYSOL ENGINEERING ADIIESIVES, SEABROOK, NH, HYSOL AEROSPACE PRODUCTS, PITTSBURG, CA, DEXTER AEROSPACE MATERIALS DIVISION
ASTM E595 Outgassing Test Results (24h at 125 °C in Vacuum, Collector at 25 °C): Total Mass Loss (TML) = 0.88% | Collected Volatile Condensable Material (CVCM) = 0.03% | Water Vapor Regained (WVR) = 0.28%
Cure Schedule (Pre-Test Conditioning): Step 1 (Time: 16H, Temp: 50 °C, Atm: AIR) → Step 2 (Time: 24H, Temp: 80 °C, Atm: E-5)
[GSFC07736] PC 18M POLYURETHANE COATING CLEAR/F
EXCEEDS STANDARD THRESHOLD (TML 2.87% > 1.0%) Category: Coatings, Conformal Coatings, Paints & Primers (CONF COAT)
Material Designation / Composition: PC 18M POLYURETHANE COATING CLEAR/F
GSFC Data Reference ID: GSFC07736 (Test Year: 1976)
Manufacturer: HYS — HYSOL ENGINEERING ADIIESIVES, SEABROOK, NH, HYSOL AEROSPACE PRODUCTS, PITTSBURG, CA, DEXTER AEROSPACE MATERIALS DIVISION
ASTM E595 Outgassing Test Results (24h at 125 °C in Vacuum, Collector at 25 °C): Total Mass Loss (TML) = 2.87% | Collected Volatile Condensable Material (CVCM) = 0.05% | Water Vapor Regained (WVR) = 0.66%
Cure Schedule (Pre-Test Conditioning): Step 1 (Time: 7D, Temp: 25 °C, Atm: AIR)
[GSFC11306] PC 20M ONE PART ACRYLIC COATING/F
EXCEEDS STANDARD THRESHOLD (TML 4.00% > 1.0%) Category: Coatings, Conformal Coatings, Paints & Primers (CONF COAT)
Material Designation / Composition: PC 20M ONE PART ACRYLIC COATING/F
GSFC Data Reference ID: GSFC11306 (Test Year: 1980)
Manufacturer: HYS — HYSOL ENGINEERING ADIIESIVES, SEABROOK, NH, HYSOL AEROSPACE PRODUCTS, PITTSBURG, CA, DEXTER AEROSPACE MATERIALS DIVISION
ASTM E595 Outgassing Test Results (24h at 125 °C in Vacuum, Collector at 25 °C): Total Mass Loss (TML) = 4% | Collected Volatile Condensable Material (CVCM) = 0.05% | Water Vapor Regained (WVR) = 0.04%
Cure Schedule (Pre-Test Conditioning): Step 1 (Time: 7D, Temp: 25 °C, Atm: AIR)
[GSFC01008] PC 29 A/B AS 5/3 BW URETHANE
EXCEEDS STANDARD THRESHOLD (TML 7.42% > 1.0%) Category: Coatings, Conformal Coatings, Paints & Primers (CONF COAT)
Material Designation / Composition: PC 29 A/B AS 5/3 BW URETHANE
GSFC Data Reference ID: GSFC01008 (Test Year: 1969)
Manufacturer: HYS — HYSOL ENGINEERING ADIIESIVES, SEABROOK, NH, HYSOL AEROSPACE PRODUCTS, PITTSBURG, CA, DEXTER AEROSPACE MATERIALS DIVISION
ASTM E595 Outgassing Test Results (24h at 125 °C in Vacuum, Collector at 25 °C): Total Mass Loss (TML) = 7.42% | Collected Volatile Condensable Material (CVCM) = 0.1% | Water Vapor Regained (WVR) = N/A%
Cure Schedule (Pre-Test Conditioning): Step 1 (Time: 3H, Temp: 60 °C, Atm: AIR)
[GSFC11553] PC 401/T AS 100/17 BW SILK SCREEN EPOXY GREEN
EXCEEDS STANDARD THRESHOLD (TML 1.59% > 1.0%, CVCM 0.18% > 0.10%) Category: Coatings, Conformal Coatings, Paints & Primers (COATING MASK)
Material Designation / Composition: PC 401/T AS 100/17 BW SILK SCREEN EPOXY GREEN
GSFC Data Reference ID: GSFC11553 (Test Year: 1981)
Manufacturer: PCK — PCK TECHNOLOGY, MELVILLE, NY
ASTM E595 Outgassing Test Results (24h at 125 °C in Vacuum, Collector at 25 °C): Total Mass Loss (TML) = 1.59% | Collected Volatile Condensable Material (CVCM) = 0.18% | Water Vapor Regained (WVR) = 0.41%
Cure Schedule (Pre-Test Conditioning): Step 1 (Time: 30M, Temp: 160 °C, Atm: AIR)
[GSFC11636] PC 401/T AS 100/17 BW SILK SCREEN EPOXY GREEN
PASS — Meets NASA Standard Low-Outgassing Screening Criteria (TML ≤ 1.0%, CVCM ≤ 0.10%) Category: Coatings, Conformal Coatings, Paints & Primers (COATING MASK)
Material Designation / Composition: PC 401/T AS 100/17 BW SILK SCREEN EPOXY GREEN
GSFC Data Reference ID: GSFC11636 (Test Year: 1981)
Manufacturer: PCK — PCK TECHNOLOGY, MELVILLE, NY
ASTM E595 Outgassing Test Results (24h at 125 °C in Vacuum, Collector at 25 °C): Total Mass Loss (TML) = 0.72% | Collected Volatile Condensable Material (CVCM) = 0.01% | Water Vapor Regained (WVR) = 0.55%
Cure Schedule (Pre-Test Conditioning): Step 1 (Time: 3.5H, Temp: 160 °C, Atm: AIR)
[GSFC15825] PC 501 A/B AS 10/1 BW GREEN SOLDER MASK
EXCEEDS STANDARD THRESHOLD (TML 6.21% > 1.0%) Category: Coatings, Conformal Coatings, Paints & Primers (COATING MASK)
Material Designation / Composition: PC 501 A/B AS 10/1 BW GREEN SOLDER MASK
GSFC Data Reference ID: GSFC15825 (Test Year: 1986)
Manufacturer: PCK — PCK TECHNOLOGY, MELVILLE, NY
ASTM E595 Outgassing Test Results (24h at 125 °C in Vacuum, Collector at 25 °C): Total Mass Loss (TML) = 6.21% | Collected Volatile Condensable Material (CVCM) = 0% | Water Vapor Regained (WVR) = 0.64%
Cure Schedule (Pre-Test Conditioning): Step 1 (Time: 1H, Temp: 150 °C, Atm: AIR)
[GSFC01480] PC-5 BLACK COATING
EXCEEDS STANDARD THRESHOLD (TML 4.31% > 1.0%, CVCM 0.12% > 0.10%) Category: Coatings, Conformal Coatings, Paints & Primers (PAINT)
Material Designation / Composition: PC-5 BLACK COATING
GSFC Data Reference ID: GSFC01480 (Test Year: 1969)
Manufacturer: CCE — CHEMICAL COATINGS & ENGINEERING CO., MEDIA, PA
ASTM E595 Outgassing Test Results (24h at 125 °C in Vacuum, Collector at 25 °C): Total Mass Loss (TML) = 4.31% | Collected Volatile Condensable Material (CVCM) = 0.12% | Water Vapor Regained (WVR) = N/A%
Cure Schedule (Pre-Test Conditioning): Step 1 (Time: 24H, Temp: 25 °C, Atm: AIR)
[GSFC20070] PC16M A/B AS 2/1 PBW YELLOW EPOXY - FLUORESCENT
EXCEEDS STANDARD THRESHOLD (TML 7.57% > 1.0%) Category: Coatings, Conformal Coatings, Paints & Primers (PCB COATING)
Material Designation / Composition: PC16M A/B AS 2/1 PBW YELLOW EPOXY - FLUORESCENT
GSFC Data Reference ID: GSFC20070 (Test Year: 1991)
Manufacturer: HYS — HYSOL ENGINEERING ADIIESIVES, SEABROOK, NH, HYSOL AEROSPACE PRODUCTS, PITTSBURG, CA, DEXTER AEROSPACE MATERIALS DIVISION
ASTM E595 Outgassing Test Results (24h at 125 °C in Vacuum, Collector at 25 °C): Total Mass Loss (TML) = 7.57% | Collected Volatile Condensable Material (CVCM) = 0.01% | Water Vapor Regained (WVR) = 0.29%
Cure Schedule (Pre-Test Conditioning): Step 1 (Time: 2H, Temp: 80 °C, Atm: AIR)
[GSFC34012] PCBE WHITE SILICONE PAINT (SEE REQUEST FOR MORE INFO)
EXCEEDS STANDARD THRESHOLD (TML 1.95% > 1.0%) Category: Coatings, Conformal Coatings, Paints & Primers (PAINT)
Material Designation / Composition: PCBE WHITE SILICONE PAINT (SEE REQUEST FOR MORE INFO)
GSFC Data Reference ID: GSFC34012 (Test Year: 2013)
Manufacturer: MAF — Manufacturer Code MAF
ASTM E595 Outgassing Test Results (24h at 125 °C in Vacuum, Collector at 25 °C): Total Mass Loss (TML) = 1.95% | Collected Volatile Condensable Material (CVCM) = 0.04% | Water Vapor Regained (WVR) = 0.95%
Cure Schedule (Pre-Test Conditioning): Step 1 (Time: 8D, Temp: 25 °C, Atm: AIR)
[GSFC14948] PCRG-4 PHENOLIC COATING
EXCEEDS STANDARD THRESHOLD (TML 1.33% > 1.0%) Category: Coatings, Conformal Coatings, Paints & Primers (COATING)
Material Designation / Composition: PCRG-4 PHENOLIC COATING
GSFC Data Reference ID: GSFC14948 (Test Year: 1985)
Manufacturer: TRW — TRW, REDONDO BEACII, CA (THOMPSON-RAMO-WOOLR1CB)
ASTM E595 Outgassing Test Results (24h at 125 °C in Vacuum, Collector at 25 °C): Total Mass Loss (TML) = 1.33% | Collected Volatile Condensable Material (CVCM) = 0% | Water Vapor Regained (WVR) = 0.54%
Cure Schedule (Pre-Test Conditioning): Step 1 (Time: 10M, Temp: 160 °C, Atm: AIR)
[GSFC05022] PD 147 (RTV 511)
PASS — Meets NASA Standard Low-Outgassing Screening Criteria (TML ≤ 1.0%, CVCM ≤ 0.10%) Category: Coatings, Conformal Coatings, Paints & Primers (COATING)
Material Designation / Composition: PD 147 (RTV 511)
GSFC Data Reference ID: GSFC05022 (Test Year: 1973)
Manufacturer: GEV — GENERAL ELECTRIC CO., REENTRY & ENVIRONMENTAL SYS, VALLEY FORGE, PA
ASTM E595 Outgassing Test Results (24h at 125 °C in Vacuum, Collector at 25 °C): Total Mass Loss (TML) = 0.11% | Collected Volatile Condensable Material (CVCM) = 0% | Water Vapor Regained (WVR) = N/A%
Cure Schedule (Pre-Test Conditioning): Step 1 (Time: 10H, Temp: 93 °C, Atm: AIR) → Step 2 (Time: 10H, Temp: 177 °C, Atm: AIR) → Step 3 (Time: 48H, Temp: 177 °C, Atm: E-6)
[GSFC19843] PEDIGREE 923 EPOXY VARNISH
PASS — Meets NASA Standard Low-Outgassing Screening Criteria (TML ≤ 1.0%, CVCM ≤ 0.10%) Category: Coatings, Conformal Coatings, Paints & Primers (VARNISH)
Material Designation / Composition: PEDIGREE 923 EPOXY VARNISH
GSFC Data Reference ID: GSFC19843 (Test Year: 1991)
Manufacturer: GEO — P. D. GEORGE COMPANY, ST LOUIS, MO
ASTM E595 Outgassing Test Results (24h at 125 °C in Vacuum, Collector at 25 °C): Total Mass Loss (TML) = 0.73% | Collected Volatile Condensable Material (CVCM) = 0.07% | Water Vapor Regained (WVR) = 0.05%
Cure Schedule (Pre-Test Conditioning): Step 1 (Time: 15M, Temp: 175 °C, Atm: AIR)
[SRI07207] PHENOLIC-GLASS FIBER
PASS — Meets NASA Standard Low-Outgassing Screening Criteria (TML ≤ 1.0%, CVCM ≤ 0.10%) Category: Coatings, Conformal Coatings, Paints & Primers (COATED FABRIC)
Material Designation / Composition: PHENOLIC-GLASS FIBER
GSFC Data Reference ID: SRI07207 (Test Year: 1964)
Manufacturer: GEC — GENERAL ELECTRIC COMPANy, PLASTICS DEPARTMENT, PITTSFIELD, MA, SILICONE PRODUCTS DEPARTMENT, WATERFORD, NY, WIRE AND CABLE DEPARTMENT, BRIDGEPORT, CT
ASTM E595 Outgassing Test Results (24h at 125 °C in Vacuum, Collector at 25 °C): Total Mass Loss (TML) = 0.53% | Collected Volatile Condensable Material (CVCM) = 0.01% | Water Vapor Regained (WVR) = N/A%
Cure Schedule (Pre-Test Conditioning): Not specified / As received
[GSFC19253] PHOTONEECE UR-3140 PHOTOSENSITIVE POLYIMIDE COATING
PASS — Meets NASA Standard Low-Outgassing Screening Criteria (TML ≤ 1.0%, CVCM ≤ 0.10%) Category: Coatings, Conformal Coatings, Paints & Primers (COATING-MASK)
Material Designation / Composition: PHOTONEECE UR-3140 PHOTOSENSITIVE POLYIMIDE COATING
GSFC Data Reference ID: GSFC19253 (Test Year: 1990)
Manufacturer: TOI — TORAY INDUSTRIES (AMERICA) INC., NEW YORK, NY
ASTM E595 Outgassing Test Results (24h at 125 °C in Vacuum, Collector at 25 °C): Total Mass Loss (TML) = 0.77% | Collected Volatile Condensable Material (CVCM) = 0.01% | Water Vapor Regained (WVR) = 0.67%
Cure Schedule (Pre-Test Conditioning): Step 1 (Time: 6H, Temp: 80 °C, Atm: AIR) → Step 2 (Time: 30M, Temp: 180 °C, Atm: AIR)
[GSFC19270] PHOTONEECE UR-3140 PHOTOSENSITIVE POLYIMIDE COATING
PASS — Meets NASA Standard Low-Outgassing Screening Criteria (TML ≤ 1.0%, CVCM ≤ 0.10%) Category: Coatings, Conformal Coatings, Paints & Primers (COATING-MASK)
Material Designation / Composition: PHOTONEECE UR-3140 PHOTOSENSITIVE POLYIMIDE COATING
GSFC Data Reference ID: GSFC19270 (Test Year: 1990)
Manufacturer: TOI — TORAY INDUSTRIES (AMERICA) INC., NEW YORK, NY
ASTM E595 Outgassing Test Results (24h at 125 °C in Vacuum, Collector at 25 °C): Total Mass Loss (TML) = 0.74% | Collected Volatile Condensable Material (CVCM) = 0.01% | Water Vapor Regained (WVR) = 0.58%
Cure Schedule (Pre-Test Conditioning): Step 1 (Time: 6H, Temp: 80 °C, Atm: AIR) → Step 2 (Time: 30M, Temp: 180 °C, Atm: AIR) → Step 3 (Time: 30M, Temp: 300 °C, Atm: AIR)
[GSFC19273] PHOTONEECE UR-3140 PHOTOSENSITIVE POLYIMIDE COATING
EXCEEDS STANDARD THRESHOLD (TML 1.33% > 1.0%) Category: Coatings, Conformal Coatings, Paints & Primers (COATING-MASK)
Material Designation / Composition: PHOTONEECE UR-3140 PHOTOSENSITIVE POLYIMIDE COATING
GSFC Data Reference ID: GSFC19273 (Test Year: 1990)
Manufacturer: TOI — TORAY INDUSTRIES (AMERICA) INC., NEW YORK, NY
ASTM E595 Outgassing Test Results (24h at 125 °C in Vacuum, Collector at 25 °C): Total Mass Loss (TML) = 1.33% | Collected Volatile Condensable Material (CVCM) = 0.01% | Water Vapor Regained (WVR) = 1.08%
Cure Schedule (Pre-Test Conditioning): Step 1 (Time: 6H, Temp: 80 °C, Atm: AIR) → Step 2 (Time: 30M, Temp: 180 °C, Atm: AIR) → Step 3 (Time: 30M, Temp: 300 °C, Atm: AIR) → Step 4 (Time: 30M, Temp: 400 °C, Atm: AIR)
[GSFC11210] PITT-GLAZE 16-402/H20 BASE ACRYLIC/EPOXY WHITE PAINT
EXCEEDS STANDARD THRESHOLD (TML 2.80% > 1.0%, CVCM 0.67% > 0.10%) Category: Coatings, Conformal Coatings, Paints & Primers (PAINT)
Material Designation / Composition: PITT-GLAZE 16-402/H20 BASE ACRYLIC/EPOXY WHITE PAINT
GSFC Data Reference ID: GSFC11210 (Test Year: 1980)
Manufacturer: PPG — PPG INDUSTRIES ADHESIVE PRODUCTS, BLOOMFIELD, NJ
ASTM E595 Outgassing Test Results (24h at 125 °C in Vacuum, Collector at 25 °C): Total Mass Loss (TML) = 2.8% | Collected Volatile Condensable Material (CVCM) = 0.67% | Water Vapor Regained (WVR) = 0.02%
Cure Schedule (Pre-Test Conditioning): Step 1 (Time: 14D, Temp: 25 °C, Atm: AIR)
[GSFC13445] PITT-GLAZE 16-901/16-802 BASE ACRYLIC/EPOXY WHITE/F
EXCEEDS STANDARD THRESHOLD (TML 4.23% > 1.0%, CVCM 0.19% > 0.10%) Category: Coatings, Conformal Coatings, Paints & Primers (PAINT)
Material Designation / Composition: PITT-GLAZE 16-901/16-802 BASE ACRYLIC/EPOXY WHITE/F
GSFC Data Reference ID: GSFC13445 (Test Year: 1983)
Manufacturer: PPG — PPG INDUSTRIES ADHESIVE PRODUCTS, BLOOMFIELD, NJ
ASTM E595 Outgassing Test Results (24h at 125 °C in Vacuum, Collector at 25 °C): Total Mass Loss (TML) = 4.23% | Collected Volatile Condensable Material (CVCM) = 0.19% | Water Vapor Regained (WVR) = 0.31%
Cure Schedule (Pre-Test Conditioning): Step 1 (Time: 10D, Temp: 25 °C, Atm: AIR)
[GSFC03173] PKT WHITE PAINT OI 650/POTASSIUM TITINATE AS 1/1 BW
EXCEEDS STANDARD THRESHOLD (TML 1.95% > 1.0%) Category: Coatings, Conformal Coatings, Paints & Primers (PAINT)
Material Designation / Composition: PKT WHITE PAINT OI 650/POTASSIUM TITINATE AS 1/1 BW
GSFC Data Reference ID: GSFC03173 (Test Year: 1971)
Manufacturer: GSC — GODDARD SPACE FLIGHT CENTER, GREENBELT, MD
ASTM E595 Outgassing Test Results (24h at 125 °C in Vacuum, Collector at 25 °C): Total Mass Loss (TML) = 1.95% | Collected Volatile Condensable Material (CVCM) = 0.01% | Water Vapor Regained (WVR) = N/A%
Cure Schedule (Pre-Test Conditioning): Step 1 (Time: 2H, Temp: 50 °C, Atm: AIR)
[GSFC17682] PLASKON 8022 BLUE EPOXY POWDER COATING
PASS — Meets NASA Standard Low-Outgassing Screening Criteria (TML ≤ 1.0%, CVCM ≤ 0.10%) Category: Coatings, Conformal Coatings, Paints & Primers (COATING)
Material Designation / Composition: PLASKON 8022 BLUE EPOXY POWDER COATING
GSFC Data Reference ID: GSFC17682 (Test Year: 1988)
Manufacturer: PEM — PLASKON ELECTRONIC MATERIALS, INC., SPRING HOUSE, PA
ASTM E595 Outgassing Test Results (24h at 125 °C in Vacuum, Collector at 25 °C): Total Mass Loss (TML) = 0.4% | Collected Volatile Condensable Material (CVCM) = 0.02% | Water Vapor Regained (WVR) = 0.22%
Cure Schedule (Pre-Test Conditioning): Step 1 (Time: 1H, Temp: 150 °C, Atm: AIR)
[GSFC17946] PLASKON 8022 BLUE EPOXY POWDER COATING/PRIMER
PASS — Meets NASA Standard Low-Outgassing Screening Criteria (TML ≤ 1.0%, CVCM ≤ 0.10%) Category: Coatings, Conformal Coatings, Paints & Primers (COATING)
Material Designation / Composition: PLASKON 8022 BLUE EPOXY POWDER COATING/PRIMER
GSFC Data Reference ID: GSFC17946 (Test Year: 1989)
Manufacturer: PEM — PLASKON ELECTRONIC MATERIALS, INC., SPRING HOUSE, PA
ASTM E595 Outgassing Test Results (24h at 125 °C in Vacuum, Collector at 25 °C): Total Mass Loss (TML) = 0.5% | Collected Volatile Condensable Material (CVCM) = 0.01% | Water Vapor Regained (WVR) = 0.3%
Cure Schedule (Pre-Test Conditioning): Step 1 (Time: 1H, Temp: 150 °C, Atm: AIR)
[GSFC00872] PLASTIKOTE MFR VARNISH 277 - DATA PER COAT CURE
EXCEEDS STANDARD THRESHOLD (TML 17.56% > 1.0%, CVCM 1.44% > 0.10%) Category: Coatings, Conformal Coatings, Paints & Primers (VARNISH)
Material Designation / Composition: PLASTIKOTE MFR VARNISH 277 - DATA PER COAT CURE
GSFC Data Reference ID: GSFC00872 (Test Year: 1968)
Manufacturer: PLK — PLASTI-KOTE DIV., MEDINA, OH
ASTM E595 Outgassing Test Results (24h at 125 °C in Vacuum, Collector at 25 °C): Total Mass Loss (TML) = 17.56% | Collected Volatile Condensable Material (CVCM) = 1.44% | Water Vapor Regained (WVR) = N/A%
Cure Schedule (Pre-Test Conditioning): Step 1 (Time: 6H, Temp: 25 °C, Atm: AIR)
[GSFC00173] PLITTCOAT A/B AS 1/1 EPOXY
EXCEEDS STANDARD THRESHOLD (TML 7.29% > 1.0%, CVCM 0.43% > 0.10%) Category: Coatings, Conformal Coatings, Paints & Primers (CONF COAT)
Material Designation / Composition: PLITTCOAT A/B AS 1/1 EPOXY
GSFC Data Reference ID: GSFC00173 (Test Year: 1968)
Manufacturer: GSC — GODDARD SPACE FLIGHT CENTER, GREENBELT, MD
ASTM E595 Outgassing Test Results (24h at 125 °C in Vacuum, Collector at 25 °C): Total Mass Loss (TML) = 7.29% | Collected Volatile Condensable Material (CVCM) = 0.43% | Water Vapor Regained (WVR) = N/A%
Cure Schedule (Pre-Test Conditioning): Step 1 (Time: 16H, Temp: 25 °C, Atm: AIR) → Step 2 (Time: 4H, Temp: 65 °C, Atm: AIR)
[GSFC14635] POLANE T F63B12/V66V27 AS 6/1 BV BLK POLYURETHANE/F
EXCEEDS STANDARD THRESHOLD (TML 5.68% > 1.0%) Category: Coatings, Conformal Coatings, Paints & Primers (PAINT)
Material Designation / Composition: POLANE T F63B12/V66V27 AS 6/1 BV BLK POLYURETHANE/F
GSFC Data Reference ID: GSFC14635 (Test Year: 1985)
Manufacturer: SHW — SIIERWIN-WILLIAMS CO, CLEVELAND, OH
ASTM E595 Outgassing Test Results (24h at 125 °C in Vacuum, Collector at 25 °C): Total Mass Loss (TML) = 5.68% | Collected Volatile Condensable Material (CVCM) = 0.09% | Water Vapor Regained (WVR) = 0.03%
Cure Schedule (Pre-Test Conditioning): Step 1 (Time: 14D, Temp: 25 °C, Atm: AIR)
[GSFC14017] POLANE T Z99BB513 BLACK POLYURETHANE PAINT/F
EXCEEDS STANDARD THRESHOLD (TML 3.14% > 1.0%) Category: Coatings, Conformal Coatings, Paints & Primers (PAINT)
Material Designation / Composition: POLANE T Z99BB513 BLACK POLYURETHANE PAINT/F
GSFC Data Reference ID: GSFC14017 (Test Year: 1984)
Manufacturer: SHW — SIIERWIN-WILLIAMS CO, CLEVELAND, OH
ASTM E595 Outgassing Test Results (24h at 125 °C in Vacuum, Collector at 25 °C): Total Mass Loss (TML) = 3.14% | Collected Volatile Condensable Material (CVCM) = 0.05% | Water Vapor Regained (WVR) = 0.49%
Cure Schedule (Pre-Test Conditioning): Step 1 (Time: 6D, Temp: 25 °C, Atm: AIR)
[GSFC14020] POLANE T Z99BB513 BLACK POLYURETHANE PAINT/F
EXCEEDS STANDARD THRESHOLD (TML 2.41% > 1.0%) Category: Coatings, Conformal Coatings, Paints & Primers (PAINT)
Material Designation / Composition: POLANE T Z99BB513 BLACK POLYURETHANE PAINT/F
GSFC Data Reference ID: GSFC14020 (Test Year: 1984)
Manufacturer: SHW — SIIERWIN-WILLIAMS CO, CLEVELAND, OH
ASTM E595 Outgassing Test Results (24h at 125 °C in Vacuum, Collector at 25 °C): Total Mass Loss (TML) = 2.41% | Collected Volatile Condensable Material (CVCM) = 0.06% | Water Vapor Regained (WVR) = 0.41%
Cure Schedule (Pre-Test Conditioning): Step 1 (Time: 1H, Temp: 66 °C, Atm: AIR)
[GSFC13341] POLYMERCAST V-356-HEF
EXCEEDS STANDARD THRESHOLD (TML 2.80% > 1.0%, CVCM 0.16% > 0.10%) Category: Coatings, Conformal Coatings, Paints & Primers (CONF COAT)
Material Designation / Composition: POLYMERCAST V-356-HEF
GSFC Data Reference ID: GSFC13341 (Test Year: 1983)
Manufacturer: USP — U S POLYMERIC INC., SANTA ANA, CA
ASTM E595 Outgassing Test Results (24h at 125 °C in Vacuum, Collector at 25 °C): Total Mass Loss (TML) = 2.8% | Collected Volatile Condensable Material (CVCM) = 0.16% | Water Vapor Regained (WVR) = 0.54%
Cure Schedule (Pre-Test Conditioning): Step 1 (Time: 30M, Temp: 82 °C, Atm: AIR) → Step 2 (Time: 2H, Temp: 82 °C, Atm: AIR)
[GSFC19447] POLYURETHANE COATING 22H ONE COMPONENT/F
EXCEEDS STANDARD THRESHOLD (TML 1.23% > 1.0%) Category: Coatings, Conformal Coatings, Paints & Primers (COATING)
Material Designation / Composition: POLYURETHANE COATING 22H ONE COMPONENT/F
GSFC Data Reference ID: GSFC19447 (Test Year: 1990)
Manufacturer: ELS — ELECTRO-SCIENCE LABORATORIES, INC., KING OF PRUSSIA, PA
ASTM E595 Outgassing Test Results (24h at 125 °C in Vacuum, Collector at 25 °C): Total Mass Loss (TML) = 1.23% | Collected Volatile Condensable Material (CVCM) = 0.04% | Water Vapor Regained (WVR) = 0.68%
Cure Schedule (Pre-Test Conditioning): Step 1 (Time: 20M, Temp: 25 °C, Atm: AIR) → Step 2 (Time: 2H, Temp: 60 °C, Atm: AIR)
[GSFC07631] POLYURETHANE COATING 22H ONE COMPONENT/FOIL
EXCEEDS STANDARD THRESHOLD (TML 1.98% > 1.0%) Category: Coatings, Conformal Coatings, Paints & Primers (COATING)
Material Designation / Composition: POLYURETHANE COATING 22H ONE COMPONENT/FOIL
GSFC Data Reference ID: GSFC07631 (Test Year: 1976)
Manufacturer: ELS — ELECTRO-SCIENCE LABORATORIES, INC., KING OF PRUSSIA, PA
ASTM E595 Outgassing Test Results (24h at 125 °C in Vacuum, Collector at 25 °C): Total Mass Loss (TML) = 1.98% | Collected Volatile Condensable Material (CVCM) = 0.03% | Water Vapor Regained (WVR) = 0.51%
Cure Schedule (Pre-Test Conditioning): Step 1 (Time: 7D, Temp: 25 °C, Atm: AIR)
[GSFC13404] POLYURETHANE COATING 22H ONE COMPONENT/FOIL
PASS — Meets NASA Standard Low-Outgassing Screening Criteria (TML ≤ 1.0%, CVCM ≤ 0.10%) Category: Coatings, Conformal Coatings, Paints & Primers (COATING)
Material Designation / Composition: POLYURETHANE COATING 22H ONE COMPONENT/FOIL
GSFC Data Reference ID: GSFC13404 (Test Year: 1983)
Manufacturer: ELS — ELECTRO-SCIENCE LABORATORIES, INC., KING OF PRUSSIA, PA
ASTM E595 Outgassing Test Results (24h at 125 °C in Vacuum, Collector at 25 °C): Total Mass Loss (TML) = 0.91% | Collected Volatile Condensable Material (CVCM) = 0.01% | Water Vapor Regained (WVR) = 0.5%
Cure Schedule (Pre-Test Conditioning): Step 1 (Time: 7D, Temp: 25 °C, Atm: AIR) → Step 2 (Time: 12H, Temp: 120 °C, Atm: AIR)
[GSFC02227] POTASSIUM TITANATE WHITE PAINT 150 GSFC SHAI
PASS — Meets NASA Standard Low-Outgassing Screening Criteria (TML ≤ 1.0%, CVCM ≤ 0.10%) Category: Coatings, Conformal Coatings, Paints & Primers (PAINT)
Material Designation / Composition: POTASSIUM TITANATE WHITE PAINT 150 GSFC SHAI
GSFC Data Reference ID: GSFC02227 (Test Year: 1970)
Manufacturer: GSC — GODDARD SPACE FLIGHT CENTER, GREENBELT, MD
ASTM E595 Outgassing Test Results (24h at 125 °C in Vacuum, Collector at 25 °C): Total Mass Loss (TML) = 0.84% | Collected Volatile Condensable Material (CVCM) = 0% | Water Vapor Regained (WVR) = N/A%
Cure Schedule (Pre-Test Conditioning): Step 1 (Time: 18H, Temp: 122 °C, Atm: AIR)
[GSFC07312] PR 1506 CLEAR PRIMER
EXCEEDS STANDARD THRESHOLD (TML 8.97% > 1.0%) Category: Coatings, Conformal Coatings, Paints & Primers (PRIMER)
Material Designation / Composition: PR 1506 CLEAR PRIMER
GSFC Data Reference ID: GSFC07312 (Test Year: 1976)
Manufacturer: PRC — PRODUCTS RESEARCH & CHEMICAL CORP., BURBANK, CA
ASTM E595 Outgassing Test Results (24h at 125 °C in Vacuum, Collector at 25 °C): Total Mass Loss (TML) = 8.97% | Collected Volatile Condensable Material (CVCM) = 0.05% | Water Vapor Regained (WVR) = 2.53%
Cure Schedule (Pre-Test Conditioning): Step 1 (Time: 2H, Temp: 25 °C, Atm: AIR) → Step 2 (Time: 16H, Temp: 82 °C, Atm: AIR)
[GSFC02452] PR 1531 POLYURETHANE PRIMER
EXCEEDS STANDARD THRESHOLD (TML 5.97% > 1.0%, CVCM 2.29% > 0.10%) Category: Coatings, Conformal Coatings, Paints & Primers (PRIMER)
Material Designation / Composition: PR 1531 POLYURETHANE PRIMER
GSFC Data Reference ID: GSFC02452 (Test Year: 1970)
Manufacturer: PRC — PRODUCTS RESEARCH & CHEMICAL CORP., BURBANK, CA
ASTM E595 Outgassing Test Results (24h at 125 °C in Vacuum, Collector at 25 °C): Total Mass Loss (TML) = 5.97% | Collected Volatile Condensable Material (CVCM) = 2.29% | Water Vapor Regained (WVR) = N/A%
Cure Schedule (Pre-Test Conditioning): Step 1 (Time: 24H, Temp: 25 °C, Atm: AIR) → Step 2 (Time: 24H, Temp: 82 °C, Atm: AIR)
[GSFC02354] PR 1538 OVER PR 1531 A/B AS 32/100 BW
EXCEEDS STANDARD THRESHOLD (TML 1.94% > 1.0%, CVCM 0.59% > 0.10%) Category: Coatings, Conformal Coatings, Paints & Primers (CONF COAT)
Material Designation / Composition: PR 1538 OVER PR 1531 A/B AS 32/100 BW
GSFC Data Reference ID: GSFC02354 (Test Year: 1970)
Manufacturer: PRC — PRODUCTS RESEARCH & CHEMICAL CORP., BURBANK, CA
ASTM E595 Outgassing Test Results (24h at 125 °C in Vacuum, Collector at 25 °C): Total Mass Loss (TML) = 1.94% | Collected Volatile Condensable Material (CVCM) = 0.59% | Water Vapor Regained (WVR) = N/A%
Cure Schedule (Pre-Test Conditioning): Step 1 (Time: 16H, Temp: 82 °C, Atm: AIR)
[GSFC08339] PR 1546L A/B AS 40/100 BW POLYURETHANE THIN FILM
PASS — Meets NASA Standard Low-Outgassing Screening Criteria (TML ≤ 1.0%, CVCM ≤ 0.10%) Category: Coatings, Conformal Coatings, Paints & Primers (CONF COAT)
Material Designation / Composition: PR 1546L A/B AS 40/100 BW POLYURETHANE THIN FILM
GSFC Data Reference ID: GSFC08339 (Test Year: 1977)
Manufacturer: PRC — PRODUCTS RESEARCH & CHEMICAL CORP., BURBANK, CA
ASTM E595 Outgassing Test Results (24h at 125 °C in Vacuum, Collector at 25 °C): Total Mass Loss (TML) = 0.63% | Collected Volatile Condensable Material (CVCM) = 0.06% | Water Vapor Regained (WVR) = 0.41%
Cure Schedule (Pre-Test Conditioning): Step 1 (Time: 3H, Temp: 25 °C, Atm: AIR) → Step 2 (Time: 60H, Temp: 82 °C, Atm: AIR)
[GSFC08342] PR 1546L A/B AS 40/100 BW POLYURETHANE THIN FILM
PASS — Meets NASA Standard Low-Outgassing Screening Criteria (TML ≤ 1.0%, CVCM ≤ 0.10%) Category: Coatings, Conformal Coatings, Paints & Primers (CONF COAT)
Material Designation / Composition: PR 1546L A/B AS 40/100 BW POLYURETHANE THIN FILM
GSFC Data Reference ID: GSFC08342 (Test Year: 1977)
Manufacturer: PRC — PRODUCTS RESEARCH & CHEMICAL CORP., BURBANK, CA
ASTM E595 Outgassing Test Results (24h at 125 °C in Vacuum, Collector at 25 °C): Total Mass Loss (TML) = 0.78% | Collected Volatile Condensable Material (CVCM) = 0.06% | Water Vapor Regained (WVR) = 0.46%
Cure Schedule (Pre-Test Conditioning): Step 1 (Time: 24H, Temp: 25 °C, Atm: AIR) → Step 2 (Time: 84H, Temp: 82 °C, Atm: AIR)
[GSFC19857] PR 1546L A/B AS 40/100 PBW CLEAR YELLOW POLYURETHANE
PASS — Meets NASA Standard Low-Outgassing Screening Criteria (TML ≤ 1.0%, CVCM ≤ 0.10%) Category: Coatings, Conformal Coatings, Paints & Primers (CONF COAT)
Material Designation / Composition: PR 1546L A/B AS 40/100 PBW CLEAR YELLOW POLYURETHANE
GSFC Data Reference ID: GSFC19857 (Test Year: 1991)
Manufacturer: PRC — PRODUCTS RESEARCH & CHEMICAL CORP., BURBANK, CA
ASTM E595 Outgassing Test Results (24h at 125 °C in Vacuum, Collector at 25 °C): Total Mass Loss (TML) = 0.6% | Collected Volatile Condensable Material (CVCM) = 0.03% | Water Vapor Regained (WVR) = 0.38%
Cure Schedule (Pre-Test Conditioning): Step 1 (Time: 16H, Temp: 82 °C, Atm: AIR)
[GSFC19860] PR 1546L A/B AS 40/100 PBW CLEAR YELLOW POLYURETHANE
PASS — Meets NASA Standard Low-Outgassing Screening Criteria (TML ≤ 1.0%, CVCM ≤ 0.10%) Category: Coatings, Conformal Coatings, Paints & Primers (CONF COAT)
Material Designation / Composition: PR 1546L A/B AS 40/100 PBW CLEAR YELLOW POLYURETHANE
GSFC Data Reference ID: GSFC19860 (Test Year: 1991)
Manufacturer: PRC — PRODUCTS RESEARCH & CHEMICAL CORP., BURBANK, CA
ASTM E595 Outgassing Test Results (24h at 125 °C in Vacuum, Collector at 25 °C): Total Mass Loss (TML) = 0.59% | Collected Volatile Condensable Material (CVCM) = 0.04% | Water Vapor Regained (WVR) = 0.4%
Cure Schedule (Pre-Test Conditioning): Step 1 (Time: 40H, Temp: 82 °C, Atm: AIR)
[GSFC06596] PR 1568 AEROSOL URETHANE COATING/F
EXCEEDS STANDARD THRESHOLD (TML 1.69% > 1.0%) Category: Coatings, Conformal Coatings, Paints & Primers (CONF COAT)
Material Designation / Composition: PR 1568 AEROSOL URETHANE COATING/F
GSFC Data Reference ID: GSFC06596 (Test Year: 1975)
Manufacturer: PRC — PRODUCTS RESEARCH & CHEMICAL CORP., BURBANK, CA
ASTM E595 Outgassing Test Results (24h at 125 °C in Vacuum, Collector at 25 °C): Total Mass Loss (TML) = 1.69% | Collected Volatile Condensable Material (CVCM) = 0.08% | Water Vapor Regained (WVR) = 0.01%
Cure Schedule (Pre-Test Conditioning): Step 1 (Time: 48H, Temp: 25 °C, Atm: AIR)
[GSFC10577] PR 1568 AEROSOL URETHANE COATING/F
EXCEEDS STANDARD THRESHOLD (TML 1.57% > 1.0%) Category: Coatings, Conformal Coatings, Paints & Primers (CONF COAT)
Material Designation / Composition: PR 1568 AEROSOL URETHANE COATING/F
GSFC Data Reference ID: GSFC10577 (Test Year: 1979)
Manufacturer: PRC — PRODUCTS RESEARCH & CHEMICAL CORP., BURBANK, CA
ASTM E595 Outgassing Test Results (24h at 125 °C in Vacuum, Collector at 25 °C): Total Mass Loss (TML) = 1.57% | Collected Volatile Condensable Material (CVCM) = 0.05% | Water Vapor Regained (WVR) = 0.17%
Cure Schedule (Pre-Test Conditioning): Step 1 (Time: 1H, Temp: 25 °C, Atm: AIR) → Step 2 (Time: 12H, Temp: 50 °C, Atm: AIR)
[GSFC10580] PR 1568 AEROSOL URETHANE COATING/F
EXCEEDS STANDARD THRESHOLD (TML 3.25% > 1.0%) Category: Coatings, Conformal Coatings, Paints & Primers (CONF COAT)
Material Designation / Composition: PR 1568 AEROSOL URETHANE COATING/F
GSFC Data Reference ID: GSFC10580 (Test Year: 1979)
Manufacturer: PRC — PRODUCTS RESEARCH & CHEMICAL CORP., BURBANK, CA
ASTM E595 Outgassing Test Results (24h at 125 °C in Vacuum, Collector at 25 °C): Total Mass Loss (TML) = 3.25% | Collected Volatile Condensable Material (CVCM) = 0.02% | Water Vapor Regained (WVR) = 0.02%
Cure Schedule (Pre-Test Conditioning): Step 1 (Time: 1H, Temp: 25 °C, Atm: AIR) → Step 2 (Time: 24H, Temp: 75 °C, Atm: AIR)
[GSFC10628] PR 1568 AEROSOL URETHANE COATING/F
EXCEEDS STANDARD THRESHOLD (TML 1.92% > 1.0%) Category: Coatings, Conformal Coatings, Paints & Primers (CONF COAT)
Material Designation / Composition: PR 1568 AEROSOL URETHANE COATING/F
GSFC Data Reference ID: GSFC10628 (Test Year: 1979)
Manufacturer: PRC — PRODUCTS RESEARCH & CHEMICAL CORP., BURBANK, CA
ASTM E595 Outgassing Test Results (24h at 125 °C in Vacuum, Collector at 25 °C): Total Mass Loss (TML) = 1.92% | Collected Volatile Condensable Material (CVCM) = 0.02% | Water Vapor Regained (WVR) = 0.3%
Cure Schedule (Pre-Test Conditioning): Step 1 (Time: 7D, Temp: 25 °C, Atm: AIR)
[GSFC10631] PR 1568 AEROSOL URETHANE COATING/F
EXCEEDS STANDARD THRESHOLD (TML 3.00% > 1.0%) Category: Coatings, Conformal Coatings, Paints & Primers (CONF COAT)
Material Designation / Composition: PR 1568 AEROSOL URETHANE COATING/F
GSFC Data Reference ID: GSFC10631 (Test Year: 1979)
Manufacturer: PRC — PRODUCTS RESEARCH & CHEMICAL CORP., BURBANK, CA
ASTM E595 Outgassing Test Results (24h at 125 °C in Vacuum, Collector at 25 °C): Total Mass Loss (TML) = 3% | Collected Volatile Condensable Material (CVCM) = 0.02% | Water Vapor Regained (WVR) = 0.29%
Cure Schedule (Pre-Test Conditioning): Step 1 (Time: 1H, Temp: 25 °C, Atm: AIR) → Step 2 (Time: 3H, Temp: 82 °C, Atm: AIR)
[GSFC10784] PR 1568 DIP COATING/F
EXCEEDS STANDARD THRESHOLD (TML 1.97% > 1.0%) Category: Coatings, Conformal Coatings, Paints & Primers (CONF COAT)
Material Designation / Composition: PR 1568 DIP COATING/F
GSFC Data Reference ID: GSFC10784 (Test Year: 1980)
Manufacturer: PRC — PRODUCTS RESEARCH & CHEMICAL CORP., BURBANK, CA
ASTM E595 Outgassing Test Results (24h at 125 °C in Vacuum, Collector at 25 °C): Total Mass Loss (TML) = 1.97% | Collected Volatile Condensable Material (CVCM) = 0.04% | Water Vapor Regained (WVR) = 0.3%
Cure Schedule (Pre-Test Conditioning): Step 1 (Time: 7D, Temp: 25 °C, Atm: AIR)
[GSFC10787] PR 1568 DIP COATING/F
EXCEEDS STANDARD THRESHOLD (TML 2.29% > 1.0%) Category: Coatings, Conformal Coatings, Paints & Primers (CONF COAT)
Material Designation / Composition: PR 1568 DIP COATING/F
GSFC Data Reference ID: GSFC10787 (Test Year: 1980)
Manufacturer: PRC — PRODUCTS RESEARCH & CHEMICAL CORP., BURBANK, CA
ASTM E595 Outgassing Test Results (24h at 125 °C in Vacuum, Collector at 25 °C): Total Mass Loss (TML) = 2.29% | Collected Volatile Condensable Material (CVCM) = 0.05% | Water Vapor Regained (WVR) = 0.24%
Cure Schedule (Pre-Test Conditioning): Step 1 (Time: 1H, Temp: 25 °C, Atm: AIR) → Step 2 (Time: 3H, Temp: 82 °C, Atm: AIR)
[GSFC07229] PR 1574 A/B AS 18/100 BW POLYURETHANE
PASS — Meets NASA Standard Low-Outgassing Screening Criteria (TML ≤ 1.0%, CVCM ≤ 0.10%) Category: Coatings, Conformal Coatings, Paints & Primers (CONF COAT)
Material Designation / Composition: PR 1574 A/B AS 18/100 BW POLYURETHANE
GSFC Data Reference ID: GSFC07229 (Test Year: 1975)
Manufacturer: PRC — PRODUCTS RESEARCH & CHEMICAL CORP., BURBANK, CA
ASTM E595 Outgassing Test Results (24h at 125 °C in Vacuum, Collector at 25 °C): Total Mass Loss (TML) = 0.44% | Collected Volatile Condensable Material (CVCM) = 0.02% | Water Vapor Regained (WVR) = 0.09%
Cure Schedule (Pre-Test Conditioning): Step 1 (Time: 5D, Temp: 25 °C, Atm: AIR) → Step 2 (Time: 5.5H, Temp: 50 °C, Atm: AIR) → Step 3 (Time: 15H, Temp: 65 °C, Atm: AIR) → Step 4 (Time: 17H, Temp: 75 °C, Atm: AIR)
[GSFC07232] PR 1592 A/B AS 53/100 BW POLYURETHANE
EXCEEDS STANDARD THRESHOLD (TML 1.10% > 1.0%, CVCM 0.12% > 0.10%) Category: Coatings, Conformal Coatings, Paints & Primers (CONF COAT)
Material Designation / Composition: PR 1592 A/B AS 53/100 BW POLYURETHANE
GSFC Data Reference ID: GSFC07232 (Test Year: 1975)
Manufacturer: PRC — PRODUCTS RESEARCH & CHEMICAL CORP., BURBANK, CA
ASTM E595 Outgassing Test Results (24h at 125 °C in Vacuum, Collector at 25 °C): Total Mass Loss (TML) = 1.1% | Collected Volatile Condensable Material (CVCM) = 0.12% | Water Vapor Regained (WVR) = 0.07%
Cure Schedule (Pre-Test Conditioning): Step 1 (Time: 5D, Temp: 25 °C, Atm: AIR) → Step 2 (Time: 5.5H, Temp: 50 °C, Atm: AIR) → Step 3 (Time: 15H, Temp: 65 °C, Atm: AIR) → Step 4 (Time: 17H, Temp: 75 °C, Atm: AIR)
[GSFC07553] PR 1660L A/B AS 1/4 BW W/MEK - POLYURETHANE
PASS — Meets NASA Standard Low-Outgassing Screening Criteria (TML ≤ 1.0%, CVCM ≤ 0.10%) Category: Coatings, Conformal Coatings, Paints & Primers (CONF COAT)
Material Designation / Composition: PR 1660L A/B AS 1/4 BW W/MEK - POLYURETHANE
GSFC Data Reference ID: GSFC07553 (Test Year: 1976)
Manufacturer: PRC — PRODUCTS RESEARCH & CHEMICAL CORP., BURBANK, CA
ASTM E595 Outgassing Test Results (24h at 125 °C in Vacuum, Collector at 25 °C): Total Mass Loss (TML) = 0.86% | Collected Volatile Condensable Material (CVCM) = 0.01% | Water Vapor Regained (WVR) = 0.45%
Cure Schedule (Pre-Test Conditioning): Step 1 (Time: 16H, Temp: 65 °C, Atm: AIR)
[GSFC07310] PR 420 ORANGE PRIMER
EXCEEDS STANDARD THRESHOLD (TML 5.41% > 1.0%, CVCM 1.30% > 0.10%) Category: Coatings, Conformal Coatings, Paints & Primers (PRIMER)
Material Designation / Composition: PR 420 ORANGE PRIMER
GSFC Data Reference ID: GSFC07310 (Test Year: 1976)
Manufacturer: PRC — PRODUCTS RESEARCH & CHEMICAL CORP., BURBANK, CA
ASTM E595 Outgassing Test Results (24h at 125 °C in Vacuum, Collector at 25 °C): Total Mass Loss (TML) = 5.41% | Collected Volatile Condensable Material (CVCM) = 1.3% | Water Vapor Regained (WVR) = 0.15%
Cure Schedule (Pre-Test Conditioning): Step 1 (Time: 2H, Temp: 25 °C, Atm: AIR) → Step 2 (Time: 16H, Temp: 82 °C, Atm: AIR)
[GSFC02547] PR 420 PRIMER/ACETONE
EXCEEDS STANDARD THRESHOLD (TML 12.49% > 1.0%) Category: Coatings, Conformal Coatings, Paints & Primers (PRIMER)
Material Designation / Composition: PR 420 PRIMER/ACETONE
GSFC Data Reference ID: GSFC02547 (Test Year: 1971)
Manufacturer: PRC — PRODUCTS RESEARCH & CHEMICAL CORP., BURBANK, CA
ASTM E595 Outgassing Test Results (24h at 125 °C in Vacuum, Collector at 25 °C): Total Mass Loss (TML) = 12.49% | Collected Volatile Condensable Material (CVCM) = 0.01% | Water Vapor Regained (WVR) = N/A%
Cure Schedule (Pre-Test Conditioning): Step 1 (Time: 7D, Temp: 25 °C, Atm: AIR)
[GSFC18280] PR 484/PC50/PR 475 TF MID COAT/PRIMER 19/F
EXCEEDS STANDARD THRESHOLD (TML 4.53% > 1.0%, CVCM 0.11% > 0.10%) Category: Coatings, Conformal Coatings, Paints & Primers (PAINT)
Material Designation / Composition: PR 484/PC50/PR 475 TF MID COAT/PRIMER 19/F
GSFC Data Reference ID: GSFC18280 (Test Year: 1989)
Manufacturer: PRC — PRODUCTS RESEARCH & CHEMICAL CORP., BURBANK, CA
ASTM E595 Outgassing Test Results (24h at 125 °C in Vacuum, Collector at 25 °C): Total Mass Loss (TML) = 4.53% | Collected Volatile Condensable Material (CVCM) = 0.11% | Water Vapor Regained (WVR) = 0.69%
Cure Schedule (Pre-Test Conditioning): Step 1 (Time: 4H, Temp: 25 °C, Atm: AIR) → Step 2 (Time: 24H, Temp: 25 °C, Atm: AIR) → Step 3 (Time: 7D, Temp: 25 °C, Atm: AIR)
[GSFC33364] PR-1200 PRIMER RED 309G
EXCEEDS STANDARD THRESHOLD (TML 19.79% > 1.0%, CVCM 0.13% > 0.10%) Category: Coatings, Conformal Coatings, Paints & Primers (PRIMER)
Material Designation / Composition: PR-1200 PRIMER RED 309G
GSFC Data Reference ID: GSFC33364 (Test Year: 2012)
Manufacturer: DCC — DOW CORNING CORP., MIDLAND, MI
ASTM E595 Outgassing Test Results (24h at 125 °C in Vacuum, Collector at 25 °C): Total Mass Loss (TML) = 19.79% | Collected Volatile Condensable Material (CVCM) = 0.13% | Water Vapor Regained (WVR) = 7.21%
Cure Schedule (Pre-Test Conditioning): Not specified / As received
[GSFC33784] PR-2260 PRIMER 340G
EXCEEDS STANDARD THRESHOLD (TML 5.21% > 1.0%) Category: Coatings, Conformal Coatings, Paints & Primers (PRIMER COAT)
Material Designation / Composition: PR-2260 PRIMER 340G
GSFC Data Reference ID: GSFC33784 (Test Year: 2013)
Manufacturer: ELA — Manufacturer Code ELA
ASTM E595 Outgassing Test Results (24h at 125 °C in Vacuum, Collector at 25 °C): Total Mass Loss (TML) = 5.21% | Collected Volatile Condensable Material (CVCM) = 0.01% | Water Vapor Regained (WVR) = 0.95%
Cure Schedule (Pre-Test Conditioning): Not specified / As received
[GSFC33937] PR4305 POWDER COAT (THERMAL CURED)
PASS — Meets NASA Standard Low-Outgassing Screening Criteria (TML ≤ 1.0%, CVCM ≤ 0.10%) Category: Coatings, Conformal Coatings, Paints & Primers (COATING)
Material Designation / Composition: PR4305 POWDER COAT (THERMAL CURED)
GSFC Data Reference ID: GSFC33937 (Test Year: 2013)
Manufacturer: BRQ — Manufacturer Code BRQ
ASTM E595 Outgassing Test Results (24h at 125 °C in Vacuum, Collector at 25 °C): Total Mass Loss (TML) = 0.57% | Collected Volatile Condensable Material (CVCM) = 0.01% | Water Vapor Regained (WVR) = 0.29%
Cure Schedule (Pre-Test Conditioning): Step 1 (Temp: 225 °C, Atm: AIR)
