Repository: Oht8wooWi8yait9n/outgassing

# NASA GSFC Spacecraft Materials Outgassing Database Mirror & Sitemap (`outgassing.nasa.gov`)

Automated static HTML mirror, structured JSONL/CSV dataset, 3-letter manufacturer code dictionary (`963` manufacturers from NASA RP-1124 Appendix A), and flat `<urlset>` XML sitemaps for the **NASA Goddard Space Flight Center (GSFC) Spacecraft Materials Outgassing Database** (`https://outgassing.nasa.gov` / `https://etd.gsfc.nasa.gov/capabilities/outgassing-database/`).

---

## 📊 Dataset Overview

| Metric | Value |
| :--- | :--- |
| **Upstream Authority** | NASA GSFC Engineering and Technology Directorate (ETD), Materials Engineering Branch (Code 541) |

File: catalog/coatings-paints-primers-p13.html (part 2 of 2)
NASA Outgassing Database: Coatings, Conformal Coatings, Paints & Primers (Part 13 of 17 — Records 1201–1300 of 1630)
ASTM E595 Outgassing Test Results (24h at 125 °C in Vacuum, Collector at 25 °C): Total Mass Loss (TML) = 1.87% | Collected Volatile Condensable Material (CVCM) = 0.07% | Water Vapor Regained (WVR) = N/A%
Cure Schedule (Pre-Test Conditioning): Step 1 (Time: 15M, Temp: 25 °C, Atm: AIR) → Step 2 (Time: 15M, Temp: 66 °C, Atm: AIR) → Step 3 (Time: 1.5H, Temp: 121 °C, Atm: AIR)
[SRI10821] PT 401/H-11 AS 50/3 BW EPOXY
EXCEEDS STANDARD THRESHOLD (TML 18.29% > 1.0%, CVCM 0.65% > 0.10%) Category: Coatings, Conformal Coatings, Paints & Primers (COATING)
Material Designation / Composition: PT 401/H-11 AS 50/3 BW EPOXY
GSFC Data Reference ID: SRI10821 (Test Year: 1964)
Manufacturer: PTI — PRODUCTS TECHNIQUES INC., LOS ANGELES, CA
ASTM E595 Outgassing Test Results (24h at 125 °C in Vacuum, Collector at 25 °C): Total Mass Loss (TML) = 18.29% | Collected Volatile Condensable Material (CVCM) = 0.65% | Water Vapor Regained (WVR) = N/A%
Cure Schedule (Pre-Test Conditioning): Step 1 (Time: 20M, Temp: 93 °C, Atm: AIR)
[SRI10822] PT 401/H-11 AS 50/3 BW EPOXY
EXCEEDS STANDARD THRESHOLD (TML 14.20% > 1.0%) Category: Coatings, Conformal Coatings, Paints & Primers (COATING)
Material Designation / Composition: PT 401/H-11 AS 50/3 BW EPOXY
GSFC Data Reference ID: SRI10822 (Test Year: 1964)
Manufacturer: PTI — PRODUCTS TECHNIQUES INC., LOS ANGELES, CA
ASTM E595 Outgassing Test Results (24h at 125 °C in Vacuum, Collector at 25 °C): Total Mass Loss (TML) = 14.2% | Collected Volatile Condensable Material (CVCM) = 0.1% | Water Vapor Regained (WVR) = N/A%
Cure Schedule (Pre-Test Conditioning): Step 1 (Time: 16H, Temp: 65 °C, Atm: AIR)
[GSFC11345] PT 401/H11 AS 10/1 BW GLOSSY WHITE EPOXY
EXCEEDS STANDARD THRESHOLD (TML 1.43% > 1.0%, CVCM 0.18% > 0.10%) Category: Coatings, Conformal Coatings, Paints & Primers (PAINT)
Material Designation / Composition: PT 401/H11 AS 10/1 BW GLOSSY WHITE EPOXY
GSFC Data Reference ID: GSFC11345 (Test Year: 1980)
Manufacturer: PTI — PRODUCTS TECHNIQUES INC., LOS ANGELES, CA
ASTM E595 Outgassing Test Results (24h at 125 °C in Vacuum, Collector at 25 °C): Total Mass Loss (TML) = 1.43% | Collected Volatile Condensable Material (CVCM) = 0.18% | Water Vapor Regained (WVR) = 0.27%
Cure Schedule (Pre-Test Conditioning): Step 1 (Time: 15M, Temp: 25 °C, Atm: AIR) → Step 2 (Time: 15M, Temp: 66 °C, Atm: AIR) → Step 3 (Time: 90M, Temp: 121 °C, Atm: AIR)
[GSFC11366] PT 401/H11 AS 16/1 BV GLOSSY WHITE EPOXY
EXCEEDS STANDARD THRESHOLD (TML 1.05% > 1.0%) Category: Coatings, Conformal Coatings, Paints & Primers (PAINT)
Material Designation / Composition: PT 401/H11 AS 16/1 BV GLOSSY WHITE EPOXY
GSFC Data Reference ID: GSFC11366 (Test Year: 1980)
Manufacturer: PTI — PRODUCTS TECHNIQUES INC., LOS ANGELES, CA
ASTM E595 Outgassing Test Results (24h at 125 °C in Vacuum, Collector at 25 °C): Total Mass Loss (TML) = 1.05% | Collected Volatile Condensable Material (CVCM) = 0.1% | Water Vapor Regained (WVR) = 0.3%
Cure Schedule (Pre-Test Conditioning): Step 1 (Time: 15M, Temp: 25 °C, Atm: AIR) → Step 2 (Time: 15M, Temp: 66 °C, Atm: AIR) → Step 3 (Time: 90M, Temp: 121 °C, Atm: AIR)
[GSFC11363] PT 401/H11 AS 16/1 BW GLOSSY WHITE EPOXY
EXCEEDS STANDARD THRESHOLD (TML 1.23% > 1.0%, CVCM 0.11% > 0.10%) Category: Coatings, Conformal Coatings, Paints & Primers (PAINT)
Material Designation / Composition: PT 401/H11 AS 16/1 BW GLOSSY WHITE EPOXY
GSFC Data Reference ID: GSFC11363 (Test Year: 1980)
Manufacturer: PTI — PRODUCTS TECHNIQUES INC., LOS ANGELES, CA
ASTM E595 Outgassing Test Results (24h at 125 °C in Vacuum, Collector at 25 °C): Total Mass Loss (TML) = 1.23% | Collected Volatile Condensable Material (CVCM) = 0.11% | Water Vapor Regained (WVR) = 0.27%
Cure Schedule (Pre-Test Conditioning): Step 1 (Time: 15M, Temp: 25 °C, Atm: AIR) → Step 2 (Time: 15M, Temp: 66 °C, Atm: AIR) → Step 3 (Time: 90M, Temp: 121 °C, Atm: AIR)
[GSFC04994] PT 4121 A/B AS 100/73 BW EPOXY
EXCEEDS STANDARD THRESHOLD (TML 8.31% > 1.0%) Category: Coatings, Conformal Coatings, Paints & Primers (CONF COAT)
Material Designation / Composition: PT 4121 A/B AS 100/73 BW EPOXY
GSFC Data Reference ID: GSFC04994 (Test Year: 1973)
Manufacturer: PTI — PRODUCTS TECHNIQUES INC., LOS ANGELES, CA
ASTM E595 Outgassing Test Results (24h at 125 °C in Vacuum, Collector at 25 °C): Total Mass Loss (TML) = 8.31% | Collected Volatile Condensable Material (CVCM) = 0.03% | Water Vapor Regained (WVR) = N/A%
Cure Schedule (Pre-Test Conditioning): Step 1 (Time: 5H, Temp: 54 °C, Atm: AIR) → Step 2 (Time: 24H, Temp: 52 °C, Atm: AIR)
[GSFC11336] PT 426 A/B AS 1/1 BV TUF/FILM GLOSSY WHITE EPOXY
EXCEEDS STANDARD THRESHOLD (TML 1.89% > 1.0%, CVCM 0.14% > 0.10%) Category: Coatings, Conformal Coatings, Paints & Primers (PAINT)
Material Designation / Composition: PT 426 A/B AS 1/1 BV TUF/FILM GLOSSY WHITE EPOXY
GSFC Data Reference ID: GSFC11336 (Test Year: 1980)
Manufacturer: PTI — PRODUCTS TECHNIQUES INC., LOS ANGELES, CA
ASTM E595 Outgassing Test Results (24h at 125 °C in Vacuum, Collector at 25 °C): Total Mass Loss (TML) = 1.89% | Collected Volatile Condensable Material (CVCM) = 0.14% | Water Vapor Regained (WVR) = 0.3%
Cure Schedule (Pre-Test Conditioning): Step 1 (Time: 7D, Temp: 25 °C, Atm: AIR)
[GSFC11339] PT 426 A/B AS 1/1 BV TUF/FILM GLOSSY WHITE EPOXY
EXCEEDS STANDARD THRESHOLD (TML 1.28% > 1.0%, CVCM 0.15% > 0.10%) Category: Coatings, Conformal Coatings, Paints & Primers (PAINT)
Material Designation / Composition: PT 426 A/B AS 1/1 BV TUF/FILM GLOSSY WHITE EPOXY
GSFC Data Reference ID: GSFC11339 (Test Year: 1980)
Manufacturer: PTI — PRODUCTS TECHNIQUES INC., LOS ANGELES, CA
ASTM E595 Outgassing Test Results (24h at 125 °C in Vacuum, Collector at 25 °C): Total Mass Loss (TML) = 1.28% | Collected Volatile Condensable Material (CVCM) = 0.15% | Water Vapor Regained (WVR) = 0.29%
Cure Schedule (Pre-Test Conditioning): Step 1 (Time: 2H, Temp: 66 °C, Atm: AIR)
[GSFC11437] PT 750 A/B AS 3/1 BV MAROON
EXCEEDS STANDARD THRESHOLD (TML 1.74% > 1.0%, CVCM 0.13% > 0.10%) Category: Coatings, Conformal Coatings, Paints & Primers (COATING)
Material Designation / Composition: PT 750 A/B AS 3/1 BV MAROON
GSFC Data Reference ID: GSFC11437 (Test Year: 1980)
Manufacturer: PTI — PRODUCTS TECHNIQUES INC., LOS ANGELES, CA
ASTM E595 Outgassing Test Results (24h at 125 °C in Vacuum, Collector at 25 °C): Total Mass Loss (TML) = 1.74% | Collected Volatile Condensable Material (CVCM) = 0.13% | Water Vapor Regained (WVR) = 0.71%
Cure Schedule (Pre-Test Conditioning): Step 1 (Time: 1H, Temp: 25 °C, Atm: AIR) → Step 2 (Time: 40M, Temp: 71 °C, Atm: AIR) → Step 3 (Time: 24H, Temp: 100 °C, Atm: AIR)
[GSFC02993] PT 750 A/B AS 3/1 BV POLYURETHANE
EXCEEDS STANDARD THRESHOLD (TML 10.95% > 1.0%) Category: Coatings, Conformal Coatings, Paints & Primers (CONF COAT)
Material Designation / Composition: PT 750 A/B AS 3/1 BV POLYURETHANE
GSFC Data Reference ID: GSFC02993 (Test Year: 1971)
Manufacturer: PTI — PRODUCTS TECHNIQUES INC., LOS ANGELES, CA
ASTM E595 Outgassing Test Results (24h at 125 °C in Vacuum, Collector at 25 °C): Total Mass Loss (TML) = 10.95% | Collected Volatile Condensable Material (CVCM) = 0.01% | Water Vapor Regained (WVR) = N/A%
Cure Schedule (Pre-Test Conditioning): Step 1 (Time: 24H, Temp: 25 °C, Atm: AIR)
[GSFC35181] PT-522 ZINC CHROMATE PRIMER - YELLOW
EXCEEDS STANDARD THRESHOLD (TML 3.91% > 1.0%, CVCM 0.82% > 0.10%) Category: Coatings, Conformal Coatings, Paints & Primers (PAINT PRIMER)
Material Designation / Composition: PT-522 ZINC CHROMATE PRIMER - YELLOW
GSFC Data Reference ID: GSFC35181 (Test Year: 2014)
Manufacturer: PTI — PRODUCTS TECHNIQUES INC., LOS ANGELES, CA
ASTM E595 Outgassing Test Results (24h at 125 °C in Vacuum, Collector at 25 °C): Total Mass Loss (TML) = 3.91% | Collected Volatile Condensable Material (CVCM) = 0.82% | Water Vapor Regained (WVR) = 0.8%
Cure Schedule (Pre-Test Conditioning): Step 1 (Time: 1 H, Temp: 191 °C, Atm: AIR)
[GSFC15297] PTX-206 BLACK POLYIMIDE COATING
EXCEEDS STANDARD THRESHOLD (TML 9.59% > 1.0%) Category: Coatings, Conformal Coatings, Paints & Primers (COATING)
Material Designation / Composition: PTX-206 BLACK POLYIMIDE COATING
GSFC Data Reference ID: GSFC15297 (Test Year: 1986)
Manufacturer: POI — POLYTRONIC INC., RICHARDSON, TX
ASTM E595 Outgassing Test Results (24h at 125 °C in Vacuum, Collector at 25 °C): Total Mass Loss (TML) = 9.59% | Collected Volatile Condensable Material (CVCM) = 0.04% | Water Vapor Regained (WVR) = 0.87%
Cure Schedule (Pre-Test Conditioning): Step 1 (Time: 1H, Temp: 60 °C, Atm: AIR) → Step 2 (Time: 16H, Temp: 90 °C, Atm: AIR)
[GSFC02332] PV 100 SILICONE WHITE PAINT
EXCEEDS STANDARD THRESHOLD (TML 2.86% > 1.0%) Category: Coatings, Conformal Coatings, Paints & Primers (PAINT COMPOSITE)
Material Designation / Composition: PV 100 SILICONE WHITE PAINT
GSFC Data Reference ID: GSFC02332 (Test Year: 1970)
Manufacturer: VVP — VITA-VAR CO., NEW BRUNSWICK, NJ
ASTM E595 Outgassing Test Results (24h at 125 °C in Vacuum, Collector at 25 °C): Total Mass Loss (TML) = 2.86% | Collected Volatile Condensable Material (CVCM) = 0.06% | Water Vapor Regained (WVR) = N/A%
Cure Schedule (Pre-Test Conditioning): Not specified / As received
[SRI14023] PV 100 WHITE SILICONE-ALKYD
EXCEEDS STANDARD THRESHOLD (TML 2.48% > 1.0%, CVCM 0.30% > 0.10%) Category: Coatings, Conformal Coatings, Paints & Primers (PAINT)
Material Designation / Composition: PV 100 WHITE SILICONE-ALKYD
GSFC Data Reference ID: SRI14023 (Test Year: 1964)
Manufacturer: VVP — VITA-VAR CO., NEW BRUNSWICK, NJ
ASTM E595 Outgassing Test Results (24h at 125 °C in Vacuum, Collector at 25 °C): Total Mass Loss (TML) = 2.48% | Collected Volatile Condensable Material (CVCM) = 0.3% | Water Vapor Regained (WVR) = N/A%
Cure Schedule (Pre-Test Conditioning): Step 1 (Time: 16H, Temp: 25 °C, Atm: AIR)
[SRI14024] PV 100 WHITE SILICONE-ALKYD
EXCEEDS STANDARD THRESHOLD (TML 1.51% > 1.0%, CVCM 0.15% > 0.10%) Category: Coatings, Conformal Coatings, Paints & Primers (PAINT)
Material Designation / Composition: PV 100 WHITE SILICONE-ALKYD
GSFC Data Reference ID: SRI14024 (Test Year: 1964)
Manufacturer: VVP — VITA-VAR CO., NEW BRUNSWICK, NJ
ASTM E595 Outgassing Test Results (24h at 125 °C in Vacuum, Collector at 25 °C): Total Mass Loss (TML) = 1.51% | Collected Volatile Condensable Material (CVCM) = 0.15% | Water Vapor Regained (WVR) = N/A%
Cure Schedule (Pre-Test Conditioning): Step 1 (Time: 24H, Temp: 150 °C, Atm: AIR)
[GSFC07238] PVC PAINT - BLACK ON FOIL
EXCEEDS STANDARD THRESHOLD (TML 1.64% > 1.0%) Category: Coatings, Conformal Coatings, Paints & Primers (PAINT)
Material Designation / Composition: PVC PAINT - BLACK ON FOIL
GSFC Data Reference ID: GSFC07238 (Test Year: 1975)
Manufacturer: EPP — EPPLEY LABORATORIES INC., NEWPORT, RI
ASTM E595 Outgassing Test Results (24h at 125 °C in Vacuum, Collector at 25 °C): Total Mass Loss (TML) = 1.64% | Collected Volatile Condensable Material (CVCM) = 0.01% | Water Vapor Regained (WVR) = 0.01%
Cure Schedule (Pre-Test Conditioning): Step 1 (Time: 16H, Temp: 25 °C, Atm: AIR) → Step 2 (Time: 24H, Temp: 125 °C, Atm: AIR)
[GSFC24584] PYRALIN LX POLYIMIDE COATINGS
PASS — Meets NASA Standard Low-Outgassing Screening Criteria (TML ≤ 1.0%, CVCM ≤ 0.10%) Category: Coatings, Conformal Coatings, Paints & Primers (COATING)
Material Designation / Composition: PYRALIN LX POLYIMIDE COATINGS
GSFC Data Reference ID: GSFC24584 (Test Year: 1997)
Manufacturer: DUP — E I DUPONT DE NEMOURS AND CO., INC., WILMINGTON, DE, ELASTOMER CHEMICALS DEPARTMENT, FABRICS AND FINISItES DEPARTMENT, FILM DEPARTMENT, PLASTICS DEPARTMENT
ASTM E595 Outgassing Test Results (24h at 125 °C in Vacuum, Collector at 25 °C): Total Mass Loss (TML) = 0.43% | Collected Volatile Condensable Material (CVCM) = 0.02% | Water Vapor Regained (WVR) = 0.28%
Cure Schedule (Pre-Test Conditioning): Step 1 (Time: 15M, Temp: 150 °C, Atm: AIR) → Step 2 (Time: 60M, Temp: 300 °C, Atm: AIR) → Step 3 (Time: 15M, Temp: 300 °C, Atm: AIR) → Step 4 (Time: 4H, Temp: 150 °C, Atm: AIR)
[GSFC26599] PYRALIN PI2771 PHOTO SENSITIVE POLYIMIDE
EXCEEDS STANDARD THRESHOLD (TML 1.08% > 1.0%) Category: Coatings, Conformal Coatings, Paints & Primers (COATING)
Material Designation / Composition: PYRALIN PI2771 PHOTO SENSITIVE POLYIMIDE
GSFC Data Reference ID: GSFC26599 (Test Year: 1999)
Manufacturer: DUP — E I DUPONT DE NEMOURS AND CO., INC., WILMINGTON, DE, ELASTOMER CHEMICALS DEPARTMENT, FABRICS AND FINISItES DEPARTMENT, FILM DEPARTMENT, PLASTICS DEPARTMENT
ASTM E595 Outgassing Test Results (24h at 125 °C in Vacuum, Collector at 25 °C): Total Mass Loss (TML) = 1.08% | Collected Volatile Condensable Material (CVCM) = 0.01% | Water Vapor Regained (WVR) = 0.85%
Cure Schedule (Pre-Test Conditioning): Step 1 (Time: 30M, Temp: 140 °C, Atm: AIR) → Step 2 (Time: 1H, Temp: 300 °C, Atm: AIR)
[GSFC26671] PYRALIN PI2771 PHOTO SENSITIVE POLYIMIDE
PASS — Meets NASA Standard Low-Outgassing Screening Criteria (TML ≤ 1.0%, CVCM ≤ 0.10%) Category: Coatings, Conformal Coatings, Paints & Primers (COATING)
Material Designation / Composition: PYRALIN PI2771 PHOTO SENSITIVE POLYIMIDE
GSFC Data Reference ID: GSFC26671 (Test Year: 1999)
Manufacturer: DUP — E I DUPONT DE NEMOURS AND CO., INC., WILMINGTON, DE, ELASTOMER CHEMICALS DEPARTMENT, FABRICS AND FINISItES DEPARTMENT, FILM DEPARTMENT, PLASTICS DEPARTMENT
ASTM E595 Outgassing Test Results (24h at 125 °C in Vacuum, Collector at 25 °C): Total Mass Loss (TML) = 0.82% | Collected Volatile Condensable Material (CVCM) = 0.03% | Water Vapor Regained (WVR) = 0.47%
Cure Schedule (Pre-Test Conditioning): Step 1 (Time: 30M, Temp: 140 °C, Atm: AIR) → Step 2 (Time: 60M, Temp: 300 °C, Atm: AIR)
[GSFC26674] PYRALIN PI2771 PHOTO SENSITIVE POLYIMIDE
EXCEEDS STANDARD THRESHOLD (TML 1.61% > 1.0%) Category: Coatings, Conformal Coatings, Paints & Primers (COATING)
Material Designation / Composition: PYRALIN PI2771 PHOTO SENSITIVE POLYIMIDE
GSFC Data Reference ID: GSFC26674 (Test Year: 1999)
Manufacturer: DUP — E I DUPONT DE NEMOURS AND CO., INC., WILMINGTON, DE, ELASTOMER CHEMICALS DEPARTMENT, FABRICS AND FINISItES DEPARTMENT, FILM DEPARTMENT, PLASTICS DEPARTMENT
ASTM E595 Outgassing Test Results (24h at 125 °C in Vacuum, Collector at 25 °C): Total Mass Loss (TML) = 1.61% | Collected Volatile Condensable Material (CVCM) = 0.02% | Water Vapor Regained (WVR) = 0.51%
Cure Schedule (Pre-Test Conditioning): Step 1 (Time: 30M, Temp: 140 °C, Atm: AIR) → Step 2 (Time: 1H, Temp: 325 °C, Atm: AIR)
[SRI14502] PYRE-ML RC 5057 POLYIMIDE WIRE COATING
EXCEEDS STANDARD THRESHOLD (TML 1.12% > 1.0%) Category: Coatings, Conformal Coatings, Paints & Primers (WIRE COATING)
Material Designation / Composition: PYRE-ML RC 5057 POLYIMIDE WIRE COATING
GSFC Data Reference ID: SRI14502 (Test Year: 1964)
Manufacturer: DUP — E I DUPONT DE NEMOURS AND CO., INC., WILMINGTON, DE, ELASTOMER CHEMICALS DEPARTMENT, FABRICS AND FINISItES DEPARTMENT, FILM DEPARTMENT, PLASTICS DEPARTMENT
ASTM E595 Outgassing Test Results (24h at 125 °C in Vacuum, Collector at 25 °C): Total Mass Loss (TML) = 1.12% | Collected Volatile Condensable Material (CVCM) = 0% | Water Vapor Regained (WVR) = N/A%
Cure Schedule (Pre-Test Conditioning): Step 1 (Time: 24H, Temp: 150 °C, Atm: AIR)
[SRI10901] PYRE-ML RK 692 POLYIMIDE
EXCEEDS STANDARD THRESHOLD (TML 1.34% > 1.0%, CVCM 0.35% > 0.10%) Category: Coatings, Conformal Coatings, Paints & Primers (COATING)
Material Designation / Composition: PYRE-ML RK 692 POLYIMIDE
GSFC Data Reference ID: SRI10901 (Test Year: 1964)
Manufacturer: DUP — E I DUPONT DE NEMOURS AND CO., INC., WILMINGTON, DE, ELASTOMER CHEMICALS DEPARTMENT, FABRICS AND FINISItES DEPARTMENT, FILM DEPARTMENT, PLASTICS DEPARTMENT
ASTM E595 Outgassing Test Results (24h at 125 °C in Vacuum, Collector at 25 °C): Total Mass Loss (TML) = 1.34% | Collected Volatile Condensable Material (CVCM) = 0.35% | Water Vapor Regained (WVR) = N/A%
Cure Schedule (Pre-Test Conditioning): Step 1 (Time: 1H, Temp: 95 °C, Atm: AIR) → Step 2 (Time: 1H, Temp: 150 °C, Atm: AIR) → Step 3 (Time: 1H, Temp: 205 °C, Atm: AIR)
[SRI10902] PYRE-ML RK 692 POLYIMIDE
EXCEEDS STANDARD THRESHOLD (TML 3.00% > 1.0%, CVCM 0.48% > 0.10%) Category: Coatings, Conformal Coatings, Paints & Primers (COATING)
Material Designation / Composition: PYRE-ML RK 692 POLYIMIDE
GSFC Data Reference ID: SRI10902 (Test Year: 1964)
Manufacturer: DUP — E I DUPONT DE NEMOURS AND CO., INC., WILMINGTON, DE, ELASTOMER CHEMICALS DEPARTMENT, FABRICS AND FINISItES DEPARTMENT, FILM DEPARTMENT, PLASTICS DEPARTMENT
ASTM E595 Outgassing Test Results (24h at 125 °C in Vacuum, Collector at 25 °C): Total Mass Loss (TML) = 3% | Collected Volatile Condensable Material (CVCM) = 0.48% | Water Vapor Regained (WVR) = N/A%
Cure Schedule (Pre-Test Conditioning): Step 1 (Time: 24H, Temp: 150 °C, Atm: AIR)
[GSFC05097] PYRE-ML RK 692 POLYIMIDE 15 MIN FLASH/COAT
PASS — Meets NASA Standard Low-Outgassing Screening Criteria (TML ≤ 1.0%, CVCM ≤ 0.10%) Category: Coatings, Conformal Coatings, Paints & Primers (COATING)
Material Designation / Composition: PYRE-ML RK 692 POLYIMIDE 15 MIN FLASH/COAT
GSFC Data Reference ID: GSFC05097 (Test Year: 1973)
Manufacturer: DUP — E I DUPONT DE NEMOURS AND CO., INC., WILMINGTON, DE, ELASTOMER CHEMICALS DEPARTMENT, FABRICS AND FINISItES DEPARTMENT, FILM DEPARTMENT, PLASTICS DEPARTMENT
ASTM E595 Outgassing Test Results (24h at 125 °C in Vacuum, Collector at 25 °C): Total Mass Loss (TML) = 0.96% | Collected Volatile Condensable Material (CVCM) = 0% | Water Vapor Regained (WVR) = N/A%
Cure Schedule (Pre-Test Conditioning): Step 1 (Time: 15M, Temp: 149 °C, Atm: AIR) → Step 2 (Time: 30M, Temp: 204 °C, Atm: AIR)
[GSFC05100] PYRE-ML RK 692 POLYIMIDE 15 MIN FLASH/COAT
PASS — Meets NASA Standard Low-Outgassing Screening Criteria (TML ≤ 1.0%, CVCM ≤ 0.10%) Category: Coatings, Conformal Coatings, Paints & Primers (COATING)
Material Designation / Composition: PYRE-ML RK 692 POLYIMIDE 15 MIN FLASH/COAT
GSFC Data Reference ID: GSFC05100 (Test Year: 1973)
Manufacturer: DUP — E I DUPONT DE NEMOURS AND CO., INC., WILMINGTON, DE, ELASTOMER CHEMICALS DEPARTMENT, FABRICS AND FINISItES DEPARTMENT, FILM DEPARTMENT, PLASTICS DEPARTMENT
ASTM E595 Outgassing Test Results (24h at 125 °C in Vacuum, Collector at 25 °C): Total Mass Loss (TML) = 0.86% | Collected Volatile Condensable Material (CVCM) = 0% | Water Vapor Regained (WVR) = N/A%
Cure Schedule (Pre-Test Conditioning): Step 1 (Time: 15M, Temp: 149 °C, Atm: AIR) → Step 2 (Time: 30M, Temp: 204 °C, Atm: AIR) → Step 3 (Time: 24H, Temp: 149 °C, Atm: AIR)
[SRI07208] PYRE-ML TYPE 1 POLYIMIDE COATED GLASS
PASS — Meets NASA Standard Low-Outgassing Screening Criteria (TML ≤ 1.0%, CVCM ≤ 0.10%) Category: Coatings, Conformal Coatings, Paints & Primers (COATED FABRIC)
Material Designation / Composition: PYRE-ML TYPE 1 POLYIMIDE COATED GLASS
GSFC Data Reference ID: SRI07208 (Test Year: 1964)
Manufacturer: DUP — E I DUPONT DE NEMOURS AND CO., INC., WILMINGTON, DE, ELASTOMER CHEMICALS DEPARTMENT, FABRICS AND FINISItES DEPARTMENT, FILM DEPARTMENT, PLASTICS DEPARTMENT
ASTM E595 Outgassing Test Results (24h at 125 °C in Vacuum, Collector at 25 °C): Total Mass Loss (TML) = 0.5% | Collected Volatile Condensable Material (CVCM) = 0.01% | Water Vapor Regained (WVR) = N/A%
Cure Schedule (Pre-Test Conditioning): Not specified / As received
[GSFC13678] PYROFILM PVC 70 RESISTOR COATING
PASS — Meets NASA Standard Low-Outgassing Screening Criteria (TML ≤ 1.0%, CVCM ≤ 0.10%) Category: Coatings, Conformal Coatings, Paints & Primers (CONF COAT)
Material Designation / Composition: PYROFILM PVC 70 RESISTOR COATING
GSFC Data Reference ID: GSFC13678 (Test Year: 1984)
Manufacturer: PYR — PYROFILM9 WHIPPANY, NJ
ASTM E595 Outgassing Test Results (24h at 125 °C in Vacuum, Collector at 25 °C): Total Mass Loss (TML) = 0.91% | Collected Volatile Condensable Material (CVCM) = 0.1% | Water Vapor Regained (WVR) = 0.08%
Cure Schedule (Pre-Test Conditioning): Not specified / As received
[GSFC13680] PYROFILM PVC 70 RESISTOR COATING
PASS — Meets NASA Standard Low-Outgassing Screening Criteria (TML ≤ 1.0%, CVCM ≤ 0.10%) Category: Coatings, Conformal Coatings, Paints & Primers (CONF COAT)
Material Designation / Composition: PYROFILM PVC 70 RESISTOR COATING
GSFC Data Reference ID: GSFC13680 (Test Year: 1984)
Manufacturer: PYR — PYROFILM9 WHIPPANY, NJ
ASTM E595 Outgassing Test Results (24h at 125 °C in Vacuum, Collector at 25 °C): Total Mass Loss (TML) = 0.72% | Collected Volatile Condensable Material (CVCM) = 0.06% | Water Vapor Regained (WVR) = 0.06%
Cure Schedule (Pre-Test Conditioning): Step 1 (Time: 26H, Temp: 122 °C, Atm: E-5)
[GSFC14731] PYROMARK 2500 FLAT BLACK COATING
PASS — Meets NASA Standard Low-Outgassing Screening Criteria (TML ≤ 1.0%, CVCM ≤ 0.10%) Category: Coatings, Conformal Coatings, Paints & Primers (COATING)
Material Designation / Composition: PYROMARK 2500 FLAT BLACK COATING
GSFC Data Reference ID: GSFC14731 (Test Year: 1985)
Manufacturer: TEM — TEMPIL DIVISION, BIG THREE INDUSTRIES, INC, S. PLAINFIELD, NJ
ASTM E595 Outgassing Test Results (24h at 125 °C in Vacuum, Collector at 25 °C): Total Mass Loss (TML) = 0.15% | Collected Volatile Condensable Material (CVCM) = 0.05% | Water Vapor Regained (WVR) = 0.03%
Cure Schedule (Pre-Test Conditioning): Step 1 (Time: 18H, Temp: 25 °C, Atm: AIR) → Step 2 (Time: 15M, Temp: 121 °C, Atm: AIR) → Step 3 (Time: 1H, Temp: 249 °C, Atm: AIR)
[GSFC26590] PYROMARK SERIES 1200 FLAT BLACK/F
EXCEEDS STANDARD THRESHOLD (TML 3.84% > 1.0%) Category: Coatings, Conformal Coatings, Paints & Primers (PAINT)
Material Designation / Composition: PYROMARK SERIES 1200 FLAT BLACK/F
GSFC Data Reference ID: GSFC26590 (Test Year: 1999)
Manufacturer: TEM — TEMPIL DIVISION, BIG THREE INDUSTRIES, INC, S. PLAINFIELD, NJ
ASTM E595 Outgassing Test Results (24h at 125 °C in Vacuum, Collector at 25 °C): Total Mass Loss (TML) = 3.84% | Collected Volatile Condensable Material (CVCM) = 0.04% | Water Vapor Regained (WVR) = 0.09%
Cure Schedule (Pre-Test Conditioning): Not specified / As received
[GSFC00323] PYROMARK STANDARD WHITE SILICONE ON ALUMINUM
PASS — Meets NASA Standard Low-Outgassing Screening Criteria (TML ≤ 1.0%, CVCM ≤ 0.10%) Category: Coatings, Conformal Coatings, Paints & Primers (PAINT)
Material Designation / Composition: PYROMARK STANDARD WHITE SILICONE ON ALUMINUM
GSFC Data Reference ID: GSFC00323 (Test Year: 1968)
Manufacturer: TEM — TEMPIL DIVISION, BIG THREE INDUSTRIES, INC, S. PLAINFIELD, NJ
ASTM E595 Outgassing Test Results (24h at 125 °C in Vacuum, Collector at 25 °C): Total Mass Loss (TML) = 0.06% | Collected Volatile Condensable Material (CVCM) = 0.02% | Water Vapor Regained (WVR) = N/A%
Cure Schedule (Pre-Test Conditioning): Not specified / As received
[GSFC00326] PYROMARK STANDARD WHITE SILICONE ON EPOXY
PASS — Meets NASA Standard Low-Outgassing Screening Criteria (TML ≤ 1.0%, CVCM ≤ 0.10%) Category: Coatings, Conformal Coatings, Paints & Primers (PAINT)
Material Designation / Composition: PYROMARK STANDARD WHITE SILICONE ON EPOXY
GSFC Data Reference ID: GSFC00326 (Test Year: 1968)
Manufacturer: TEM — TEMPIL DIVISION, BIG THREE INDUSTRIES, INC, S. PLAINFIELD, NJ
ASTM E595 Outgassing Test Results (24h at 125 °C in Vacuum, Collector at 25 °C): Total Mass Loss (TML) = 0.4% | Collected Volatile Condensable Material (CVCM) = 0.03% | Water Vapor Regained (WVR) = N/A%
Cure Schedule (Pre-Test Conditioning): Not specified / As received
[GSFC04284] Q DOPE POLYSTYRENE COIL COATING
EXCEEDS STANDARD THRESHOLD (TML 7.72% > 1.0%, CVCM 0.32% > 0.10%) Category: Coatings, Conformal Coatings, Paints & Primers (COIL COATING)
Material Designation / Composition: Q DOPE POLYSTYRENE COIL COATING
GSFC Data Reference ID: GSFC04284 (Test Year: 1972)
Manufacturer: GCE — G C ELECTRONICS CO., ROCKFORD, IL
ASTM E595 Outgassing Test Results (24h at 125 °C in Vacuum, Collector at 25 °C): Total Mass Loss (TML) = 7.72% | Collected Volatile Condensable Material (CVCM) = 0.32% | Water Vapor Regained (WVR) = N/A%
Cure Schedule (Pre-Test Conditioning): Step 1 (Time: 24H, Temp: 25 °C, Atm: AIR)
[GSFC22867] Q DOPE POLYSTYRENE COIL COATING
EXCEEDS STANDARD THRESHOLD (TML 3.21% > 1.0%, CVCM 0.24% > 0.10%) Category: Coatings, Conformal Coatings, Paints & Primers (COATING)
Material Designation / Composition: Q DOPE POLYSTYRENE COIL COATING
GSFC Data Reference ID: GSFC22867 (Test Year: 1995)
Manufacturer: GCE — G C ELECTRONICS CO., ROCKFORD, IL
ASTM E595 Outgassing Test Results (24h at 125 °C in Vacuum, Collector at 25 °C): Total Mass Loss (TML) = 3.21% | Collected Volatile Condensable Material (CVCM) = 0.24% | Water Vapor Regained (WVR) = 0.02%
Cure Schedule (Pre-Test Conditioning): Step 1 (Time: 24H, Temp: 25 °C, Atm: AIR)
[GSFC02713] Q MAX A-27 POLYSTYRENE COIL COATING BOILED OFF
EXCEEDS STANDARD THRESHOLD (CVCM 0.67% > 0.10%) Category: Coatings, Conformal Coatings, Paints & Primers (COIL COATING)
Material Designation / Composition: Q MAX A-27 POLYSTYRENE COIL COATING BOILED OFF
GSFC Data Reference ID: GSFC02713 (Test Year: 1971)
Manufacturer: QUE — Q-MAX CORPORATION, MARLBORO, NJ
ASTM E595 Outgassing Test Results (24h at 125 °C in Vacuum, Collector at 25 °C): Total Mass Loss (TML) = 0% | Collected Volatile Condensable Material (CVCM) = 0.67% | Water Vapor Regained (WVR) = N/A%
Cure Schedule (Pre-Test Conditioning): Step 1 (Time: 2H, Temp: 43 °C, Atm: AIR)
[GSFC23173] Q-DOPE POLYSTYRENE COIL COATING
EXCEEDS STANDARD THRESHOLD (TML 10.15% > 1.0%, CVCM 0.84% > 0.10%) Category: Coatings, Conformal Coatings, Paints & Primers (COATING)
Material Designation / Composition: Q-DOPE POLYSTYRENE COIL COATING
GSFC Data Reference ID: GSFC23173 (Test Year: 1995)
Manufacturer: GCE — G C ELECTRONICS CO., ROCKFORD, IL
ASTM E595 Outgassing Test Results (24h at 125 °C in Vacuum, Collector at 25 °C): Total Mass Loss (TML) = 10.15% | Collected Volatile Condensable Material (CVCM) = 0.84% | Water Vapor Regained (WVR) = 0.61%
Cure Schedule (Pre-Test Conditioning): Step 1 (Time: 96H, Temp: 25 °C, Atm: AIR) → Step 2 (Time: 4H, Temp: 65 °C, Atm: AIR)
[GSFC13111] Q1-2577 CLEAR SILICONE
EXCEEDS STANDARD THRESHOLD (TML 2.57% > 1.0%, CVCM 0.85% > 0.10%) Category: Coatings, Conformal Coatings, Paints & Primers (PAINT BASE)
Material Designation / Composition: Q1-2577 CLEAR SILICONE
GSFC Data Reference ID: GSFC13111 (Test Year: 1983)
Manufacturer: DCC — DOW CORNING CORP., MIDLAND, MI
ASTM E595 Outgassing Test Results (24h at 125 °C in Vacuum, Collector at 25 °C): Total Mass Loss (TML) = 2.57% | Collected Volatile Condensable Material (CVCM) = 0.85% | Water Vapor Regained (WVR) = 0%
Cure Schedule (Pre-Test Conditioning): Step 1 (Time: 25D, Temp: 25 °C, Atm: AIR)
[GSFC13114] Q1-2577 WHITE SILICONE
EXCEEDS STANDARD THRESHOLD (TML 1.70% > 1.0%, CVCM 0.47% > 0.10%) Category: Coatings, Conformal Coatings, Paints & Primers (PAINT)
Material Designation / Composition: Q1-2577 WHITE SILICONE
GSFC Data Reference ID: GSFC13114 (Test Year: 1983)
Manufacturer: GSC — GODDARD SPACE FLIGHT CENTER, GREENBELT, MD
ASTM E595 Outgassing Test Results (24h at 125 °C in Vacuum, Collector at 25 °C): Total Mass Loss (TML) = 1.7% | Collected Volatile Condensable Material (CVCM) = 0.47% | Water Vapor Regained (WVR) = 0.02%
Cure Schedule (Pre-Test Conditioning): Step 1 (Time: 25D, Temp: 25 °C, Atm: AIR)
[GSFC13230] Q9-6312 CLEAR RTV COATING/F
EXCEEDS STANDARD THRESHOLD (TML 3.33% > 1.0%) Category: Coatings, Conformal Coatings, Paints & Primers (COATING)
Material Designation / Composition: Q9-6312 CLEAR RTV COATING/F
GSFC Data Reference ID: GSFC13230 (Test Year: 1983)
Manufacturer: DCC — DOW CORNING CORP., MIDLAND, MI
ASTM E595 Outgassing Test Results (24h at 125 °C in Vacuum, Collector at 25 °C): Total Mass Loss (TML) = 3.33% | Collected Volatile Condensable Material (CVCM) = 0.01% | Water Vapor Regained (WVR) = 0.12%
Cure Schedule (Pre-Test Conditioning): Step 1 (Time: 10D, Temp: 25 °C, Atm: AIR)
[GSFC13233] Q9-6312 CLEAR RTV COATING/F
EXCEEDS STANDARD THRESHOLD (TML 2.33% > 1.0%) Category: Coatings, Conformal Coatings, Paints & Primers (COATING)
Material Designation / Composition: Q9-6312 CLEAR RTV COATING/F
GSFC Data Reference ID: GSFC13233 (Test Year: 1983)
Manufacturer: DCC — DOW CORNING CORP., MIDLAND, MI
ASTM E595 Outgassing Test Results (24h at 125 °C in Vacuum, Collector at 25 °C): Total Mass Loss (TML) = 2.33% | Collected Volatile Condensable Material (CVCM) = 0.01% | Water Vapor Regained (WVR) = 0.09%
Cure Schedule (Pre-Test Conditioning): Step 1 (Time: 2H, Temp: 80 °C, Atm: AIR)
[GSFC04818] QR-4-3117 ONE PART SILICONE
EXCEEDS STANDARD THRESHOLD (TML 1.49% > 1.0%, CVCM 0.19% > 0.10%) Category: Coatings, Conformal Coatings, Paints & Primers (CONF COAT)
Material Designation / Composition: QR-4-3117 ONE PART SILICONE
GSFC Data Reference ID: GSFC04818 (Test Year: 1973)
Manufacturer: DCC — DOW CORNING CORP., MIDLAND, MI
ASTM E595 Outgassing Test Results (24h at 125 °C in Vacuum, Collector at 25 °C): Total Mass Loss (TML) = 1.49% | Collected Volatile Condensable Material (CVCM) = 0.19% | Water Vapor Regained (WVR) = N/A%
Cure Schedule (Pre-Test Conditioning): Step 1 (Time: 7D, Temp: 25 °C, Atm: AIR)
[GSFC05040] QR-4-3117 ONE PART SILICONE
EXCEEDS STANDARD THRESHOLD (TML 1.07% > 1.0%, CVCM 0.25% > 0.10%) Category: Coatings, Conformal Coatings, Paints & Primers (CONF COAT)
Material Designation / Composition: QR-4-3117 ONE PART SILICONE
GSFC Data Reference ID: GSFC05040 (Test Year: 1973)
Manufacturer: DCC — DOW CORNING CORP., MIDLAND, MI
ASTM E595 Outgassing Test Results (24h at 125 °C in Vacuum, Collector at 25 °C): Total Mass Loss (TML) = 1.07% | Collected Volatile Condensable Material (CVCM) = 0.25% | Water Vapor Regained (WVR) = N/A%
Cure Schedule (Pre-Test Conditioning): Step 1 (Time: 16H, Temp: 25 °C, Atm: AIR) → Step 2 (Time: 24H, Temp: 70 °C, Atm: AIR)
[GSFC15368] R-104 PRIMER/F
EXCEEDS STANDARD THRESHOLD (TML 11.00% > 1.0%) Category: Coatings, Conformal Coatings, Paints & Primers (PRIMER)
Material Designation / Composition: R-104 PRIMER/F
GSFC Data Reference ID: GSFC15368 (Test Year: 1986)
Manufacturer: LOR — LORD CORPORATION, ERIE, PA, INDUSTRIAL COATINGS DIVISION
ASTM E595 Outgassing Test Results (24h at 125 °C in Vacuum, Collector at 25 °C): Total Mass Loss (TML) = 11% | Collected Volatile Condensable Material (CVCM) = 0.01% | Water Vapor Regained (WVR) = 3.69%
Cure Schedule (Pre-Test Conditioning): Step 1 (Time: 10D, Temp: 25 °C, Atm: AIR)
[GSFC15597] R-104 PRIMER/F
EXCEEDS STANDARD THRESHOLD (TML 8.47% > 1.0%) Category: Coatings, Conformal Coatings, Paints & Primers (PRIMER)
Material Designation / Composition: R-104 PRIMER/F
GSFC Data Reference ID: GSFC15597 (Test Year: 1986)
Manufacturer: LOR — LORD CORPORATION, ERIE, PA, INDUSTRIAL COATINGS DIVISION
ASTM E595 Outgassing Test Results (24h at 125 °C in Vacuum, Collector at 25 °C): Total Mass Loss (TML) = 8.47% | Collected Volatile Condensable Material (CVCM) = 0.03% | Water Vapor Regained (WVR) = 3.84%
Cure Schedule (Pre-Test Conditioning): Step 1 (Time: 24H, Temp: 25 °C, Atm: AIR) → Step 2 (Time: 1H, Temp: 65 °C, Atm: AIR)
[GSFC12760] R-1152 ONE COMPONENT SILICONE - CLEAR LOT 013-166
PASS — Meets NASA Standard Low-Outgassing Screening Criteria (TML ≤ 1.0%, CVCM ≤ 0.10%) Category: Coatings, Conformal Coatings, Paints & Primers (CONF COAT)
Material Designation / Composition: R-1152 ONE COMPONENT SILICONE - CLEAR LOT 013-166
GSFC Data Reference ID: GSFC12760 (Test Year: 1982)
Manufacturer: MCG — MC GHAN NUSIL CORPORATION, CARPINTERIA, CA, SUBSIDIARY OF UNION CARBIDE
ASTM E595 Outgassing Test Results (24h at 125 °C in Vacuum, Collector at 25 °C): Total Mass Loss (TML) = 0.15% | Collected Volatile Condensable Material (CVCM) = 0.01% | Water Vapor Regained (WVR) = 0.02%
Cure Schedule (Pre-Test Conditioning): Step 1 (Time: 7D, Temp: 25 °C, Atm: AIR)
[GSFC02806] R101 PROTECTANT COATING
EXCEEDS STANDARD THRESHOLD (TML 3.10% > 1.0%, CVCM 1.06% > 0.10%) Category: Coatings, Conformal Coatings, Paints & Primers (CONF COAT)
Material Designation / Composition: R101 PROTECTANT COATING
GSFC Data Reference ID: GSFC02806 (Test Year: 1971)
Manufacturer: UCC — UNION CARBIDE CORPORATION, NEW YORK, NY, UNION CARBIDE CHEM & PLASTICS CO., DANBURY, CT, MC GllAN NUSIL CORP., CARPINTERIA, CA
ASTM E595 Outgassing Test Results (24h at 125 °C in Vacuum, Collector at 25 °C): Total Mass Loss (TML) = 3.1% | Collected Volatile Condensable Material (CVCM) = 1.06% | Water Vapor Regained (WVR) = N/A%
Cure Schedule (Pre-Test Conditioning): Step 1 (Time: 16H, Temp: 25 °C, Atm: AIR) → Step 2 (Time: 15M, Temp: 121 °C, Atm: AIR)
[GSFC07877] R4-3117 ONE PART SILICONE - FREE FILM - CLEAR
EXCEEDS STANDARD THRESHOLD (CVCM 0.23% > 0.10%) Category: Coatings, Conformal Coatings, Paints & Primers (CONF COAT)
Material Designation / Composition: R4-3117 ONE PART SILICONE - FREE FILM - CLEAR
GSFC Data Reference ID: GSFC07877 (Test Year: 1976)
Manufacturer: DCC — DOW CORNING CORP., MIDLAND, MI
ASTM E595 Outgassing Test Results (24h at 125 °C in Vacuum, Collector at 25 °C): Total Mass Loss (TML) = 0.61% | Collected Volatile Condensable Material (CVCM) = 0.23% | Water Vapor Regained (WVR) = 0%
Cure Schedule (Pre-Test Conditioning): Step 1 (Time: 96H, Temp: 25 °C, Atm: AIR) → Step 2 (Time: 24H, Temp: 110 °C, Atm: AIR)
[GSFC07673] R4-3117 ONE PART SILICONE/F
EXCEEDS STANDARD THRESHOLD (TML 1.43% > 1.0%, CVCM 0.24% > 0.10%) Category: Coatings, Conformal Coatings, Paints & Primers (CONF COAT)
Material Designation / Composition: R4-3117 ONE PART SILICONE/F
GSFC Data Reference ID: GSFC07673 (Test Year: 1976)
Manufacturer: DCC — DOW CORNING CORP., MIDLAND, MI
ASTM E595 Outgassing Test Results (24h at 125 °C in Vacuum, Collector at 25 °C): Total Mass Loss (TML) = 1.43% | Collected Volatile Condensable Material (CVCM) = 0.24% | Water Vapor Regained (WVR) = 0%
Cure Schedule (Pre-Test Conditioning): Step 1 (Time: 14D, Temp: 25 °C, Atm: AIR)
[GSFC15663] RANDAC KR 544-006 GOLD EPOXY
PASS — Meets NASA Standard Low-Outgassing Screening Criteria (TML ≤ 1.0%, CVCM ≤ 0.10%) Category: Coatings, Conformal Coatings, Paints & Primers (COATING)
Material Designation / Composition: RANDAC KR 544-006 GOLD EPOXY
GSFC Data Reference ID: GSFC15663 (Test Year: 1986)
Manufacturer: FPI — FURANE PLASTICS INC., LOS ANGELES, CA
ASTM E595 Outgassing Test Results (24h at 125 °C in Vacuum, Collector at 25 °C): Total Mass Loss (TML) = 0.63% | Collected Volatile Condensable Material (CVCM) = 0.01% | Water Vapor Regained (WVR) = 0.25%
Cure Schedule (Pre-Test Conditioning): Step 1 (Time: 20M, Temp: 150 °C, Atm: AIR)
[GSFC15666] RANDAC KR 544-8946 RED EPOXY
PASS — Meets NASA Standard Low-Outgassing Screening Criteria (TML ≤ 1.0%, CVCM ≤ 0.10%) Category: Coatings, Conformal Coatings, Paints & Primers (COATING)
Material Designation / Composition: RANDAC KR 544-8946 RED EPOXY
GSFC Data Reference ID: GSFC15666 (Test Year: 1986)
Manufacturer: FPI — FURANE PLASTICS INC., LOS ANGELES, CA
ASTM E595 Outgassing Test Results (24h at 125 °C in Vacuum, Collector at 25 °C): Total Mass Loss (TML) = 0.62% | Collected Volatile Condensable Material (CVCM) = 0.01% | Water Vapor Regained (WVR) = 0.26%
Cure Schedule (Pre-Test Conditioning): Step 1 (Time: 20M, Temp: 150 °C, Atm: AIR)
[GSFC24108] RANDOLPH FLAT BLACK EPOXY 3708/F
PASS — Meets NASA Standard Low-Outgassing Screening Criteria (TML ≤ 1.0%, CVCM ≤ 0.10%) Category: Coatings, Conformal Coatings, Paints & Primers (PAINT)
Material Designation / Composition: RANDOLPH FLAT BLACK EPOXY 3708/F
GSFC Data Reference ID: GSFC24108 (Test Year: 1996)
Manufacturer: RAN — RANDOLPH PRODUCTS COy CARLSTADT, NJ
ASTM E595 Outgassing Test Results (24h at 125 °C in Vacuum, Collector at 25 °C): Total Mass Loss (TML) = 0.79% | Collected Volatile Condensable Material (CVCM) = 0.05% | Water Vapor Regained (WVR) = 0.34%
Cure Schedule (Pre-Test Conditioning): Step 1 (Time: 75M, Temp: 191 °C, Atm: AIR)
[GSFC11501] RCC-15D UV POLYMER
EXCEEDS STANDARD THRESHOLD (TML 2.34% > 1.0%, CVCM 0.20% > 0.10%) Category: Coatings, Conformal Coatings, Paints & Primers (CONF COAT)
Material Designation / Composition: RCC-15D UV POLYMER
GSFC Data Reference ID: GSFC11501 (Test Year: 1981)
Manufacturer: WRG — W R GRACE & CO*t COLUMBIA, MD
ASTM E595 Outgassing Test Results (24h at 125 °C in Vacuum, Collector at 25 °C): Total Mass Loss (TML) = 2.34% | Collected Volatile Condensable Material (CVCM) = 0.2% | Water Vapor Regained (WVR) = 0.41%
Cure Schedule (Pre-Test Conditioning): Not specified / As received
[GSFC11705] RCC-15D UV POLYMER
PASS — Meets NASA Standard Low-Outgassing Screening Criteria (TML ≤ 1.0%, CVCM ≤ 0.10%) Category: Coatings, Conformal Coatings, Paints & Primers (CONF COAT)
Material Designation / Composition: RCC-15D UV POLYMER
GSFC Data Reference ID: GSFC11705 (Test Year: 1981)
Manufacturer: WRG — W R GRACE & CO*t COLUMBIA, MD
ASTM E595 Outgassing Test Results (24h at 125 °C in Vacuum, Collector at 25 °C): Total Mass Loss (TML) = 0.48% | Collected Volatile Condensable Material (CVCM) = 0.03% | Water Vapor Regained (WVR) = 0.38%
Cure Schedule (Pre-Test Conditioning): Not specified / As received
[GSFC01627] RD 1875-3 POLYURETHANE
EXCEEDS STANDARD THRESHOLD (TML 1.60% > 1.0%, CVCM 0.28% > 0.10%) Category: Coatings, Conformal Coatings, Paints & Primers (COATING)
Material Designation / Composition: RD 1875-3 POLYURETHANE
GSFC Data Reference ID: GSFC01627 (Test Year: 1969)
Manufacturer: HCC — HUGHSON CHEMICALS, LORD CORPORATION, ERIE, PA
ASTM E595 Outgassing Test Results (24h at 125 °C in Vacuum, Collector at 25 °C): Total Mass Loss (TML) = 1.6% | Collected Volatile Condensable Material (CVCM) = 0.28% | Water Vapor Regained (WVR) = N/A%
Cure Schedule (Pre-Test Conditioning): Step 1 (Time: 24H, Temp: 25 °C, Atm: AIR)
[GSFC01630] RD 1875-3 POLYURETHANE
EXCEEDS STANDARD THRESHOLD (TML 1.35% > 1.0%, CVCM 0.18% > 0.10%) Category: Coatings, Conformal Coatings, Paints & Primers (COATING)
Material Designation / Composition: RD 1875-3 POLYURETHANE
GSFC Data Reference ID: GSFC01630 (Test Year: 1969)
Manufacturer: HCC — HUGHSON CHEMICALS, LORD CORPORATION, ERIE, PA
ASTM E595 Outgassing Test Results (24h at 125 °C in Vacuum, Collector at 25 °C): Total Mass Loss (TML) = 1.35% | Collected Volatile Condensable Material (CVCM) = 0.18% | Water Vapor Regained (WVR) = N/A%
Cure Schedule (Pre-Test Conditioning): Step 1 (Time: 24H, Temp: 25 °C, Atm: AIR) → Step 2 (Time: 24H, Temp: 71 °C, Atm: E-3)
[GSFC15858] RE 2039/HD 3485 AS 100/14 BW MILKY EPOXY
EXCEEDS STANDARD THRESHOLD (TML 5.94% > 1.0%, CVCM 2.70% > 0.10%) Category: Coatings, Conformal Coatings, Paints & Primers (COIL COATING)
Material Designation / Composition: RE 2039/HD 3485 AS 100/14 BW MILKY EPOXY
GSFC Data Reference ID: GSFC15858 (Test Year: 1986)
Manufacturer: HYS — HYSOL ENGINEERING ADIIESIVES, SEABROOK, NH, HYSOL AEROSPACE PRODUCTS, PITTSBURG, CA, DEXTER AEROSPACE MATERIALS DIVISION
ASTM E595 Outgassing Test Results (24h at 125 °C in Vacuum, Collector at 25 °C): Total Mass Loss (TML) = 5.94% | Collected Volatile Condensable Material (CVCM) = 2.7% | Water Vapor Regained (WVR) = 0.13%
Cure Schedule (Pre-Test Conditioning): Step 1 (Time: 18D, Temp: 25 °C, Atm: AIR)
[GSFC13084] RESISTOR COATING TYPE 100 FLAT BLACK/F
EXCEEDS STANDARD THRESHOLD (TML 1.18% > 1.0%, CVCM 0.75% > 0.10%) Category: Coatings, Conformal Coatings, Paints & Primers (COATING)
Material Designation / Composition: RESISTOR COATING TYPE 100 FLAT BLACK/F
GSFC Data Reference ID: GSFC13084 (Test Year: 1983)
Manufacturer: TNC — TRANSENE CO., ROWLEY, MA
ASTM E595 Outgassing Test Results (24h at 125 °C in Vacuum, Collector at 25 °C): Total Mass Loss (TML) = 1.18% | Collected Volatile Condensable Material (CVCM) = 0.75% | Water Vapor Regained (WVR) = 0.02%
Cure Schedule (Pre-Test Conditioning): Step 1 (Time: 20M, Temp: 25 °C, Atm: AIR) → Step 2 (Time: 20M, Temp: 65 °C, Atm: AIR) → Step 3 (Time: 3H, Temp: 150 °C, Atm: AIR)
[GSFC12781] RESISTOR COATING TYPE 150 FLAT BLACK/F
EXCEEDS STANDARD THRESHOLD (CVCM 0.13% > 0.10%) Category: Coatings, Conformal Coatings, Paints & Primers (CONF COAT)
Material Designation / Composition: RESISTOR COATING TYPE 150 FLAT BLACK/F
GSFC Data Reference ID: GSFC12781 (Test Year: 1983)
Manufacturer: TNC — TRANSENE CO., ROWLEY, MA
ASTM E595 Outgassing Test Results (24h at 125 °C in Vacuum, Collector at 25 °C): Total Mass Loss (TML) = 0.26% | Collected Volatile Condensable Material (CVCM) = 0.13% | Water Vapor Regained (WVR) = 0.03%
Cure Schedule (Pre-Test Conditioning): Step 1 (Time: 15M, Temp: 65 °C, Atm: AIR) → Step 2 (Time: 30M, Temp: 125 °C, Atm: AIR) → Step 3 (Time: 30M, Temp: 200 °C, Atm: AIR)
[GSFC12784] RESISTOR COATING TYPE 200 FLAT BLACK/F
PASS — Meets NASA Standard Low-Outgassing Screening Criteria (TML ≤ 1.0%, CVCM ≤ 0.10%) Category: Coatings, Conformal Coatings, Paints & Primers (CONF COAT)
Material Designation / Composition: RESISTOR COATING TYPE 200 FLAT BLACK/F
GSFC Data Reference ID: GSFC12784 (Test Year: 1983)
Manufacturer: TNC — TRANSENE CO., ROWLEY, MA
ASTM E595 Outgassing Test Results (24h at 125 °C in Vacuum, Collector at 25 °C): Total Mass Loss (TML) = 0.32% | Collected Volatile Condensable Material (CVCM) = 0.08% | Water Vapor Regained (WVR) = 0.15%
Cure Schedule (Pre-Test Conditioning): Step 1 (Time: 15M, Temp: 65 °C, Atm: AIR) → Step 2 (Time: 30M, Temp: 125 °C, Atm: AIR) → Step 3 (Time: 30M, Temp: 200 °C, Atm: AIR)
[GSFC13087] RESISTOR COATING TYPE 250 FLAT BLACK/F
EXCEEDS STANDARD THRESHOLD (CVCM 0.44% > 0.10%) Category: Coatings, Conformal Coatings, Paints & Primers (COATING)
Material Designation / Composition: RESISTOR COATING TYPE 250 FLAT BLACK/F
GSFC Data Reference ID: GSFC13087 (Test Year: 1983)
Manufacturer: TNC — TRANSENE CO., ROWLEY, MA
ASTM E595 Outgassing Test Results (24h at 125 °C in Vacuum, Collector at 25 °C): Total Mass Loss (TML) = 0.86% | Collected Volatile Condensable Material (CVCM) = 0.44% | Water Vapor Regained (WVR) = 0.12%
Cure Schedule (Pre-Test Conditioning): Step 1 (Time: 20M, Temp: 25 °C, Atm: AIR) → Step 2 (Time: 20M, Temp: 65 °C, Atm: AIR) → Step 3 (Time: 3H, Temp: 150 °C, Atm: AIR)
[GSFC04300] RESIWELD 7200 A/B AS 2/1 BV EPOXY COATING
EXCEEDS STANDARD THRESHOLD (TML 4.03% > 1.0%) Category: Coatings, Conformal Coatings, Paints & Primers (CONF COAT)
Material Designation / Composition: RESIWELD 7200 A/B AS 2/1 BV EPOXY COATING
GSFC Data Reference ID: GSFC04300 (Test Year: 1972)
Manufacturer: FHB — H B FULLER CO., ST PAUL, MN
ASTM E595 Outgassing Test Results (24h at 125 °C in Vacuum, Collector at 25 °C): Total Mass Loss (TML) = 4.03% | Collected Volatile Condensable Material (CVCM) = 0.01% | Water Vapor Regained (WVR) = N/A%
Cure Schedule (Pre-Test Conditioning): Step 1 (Time: 2H, Temp: 66 °C, Atm: AIR)
[GSFC04686] RESIWELD 7200 A/B/SOL AS 2/1/2 BW EPOXY COATING
EXCEEDS STANDARD THRESHOLD (TML 11.01% > 1.0%) Category: Coatings, Conformal Coatings, Paints & Primers (CONF COAT)
Material Designation / Composition: RESIWELD 7200 A/B/SOL AS 2/1/2 BW EPOXY COATING
GSFC Data Reference ID: GSFC04686 (Test Year: 1973)
Manufacturer: FHB — H B FULLER CO., ST PAUL, MN
ASTM E595 Outgassing Test Results (24h at 125 °C in Vacuum, Collector at 25 °C): Total Mass Loss (TML) = 11.01% | Collected Volatile Condensable Material (CVCM) = 0% | Water Vapor Regained (WVR) = N/A%
Cure Schedule (Pre-Test Conditioning): Step 1 (Time: 16H, Temp: 25 °C, Atm: AIR) → Step 2 (Time: 16H, Temp: 60 °C, Atm: AIR)
[GSFC20581] RG07/TF07 RED PHENOLIC RESISTOR COATING MIL R-39017
EXCEEDS STANDARD THRESHOLD (TML 1.36% > 1.0%) Category: Coatings, Conformal Coatings, Paints & Primers (COATING)
Material Designation / Composition: RG07/TF07 RED PHENOLIC RESISTOR COATING MIL R-39017
GSFC Data Reference ID: GSFC20581 (Test Year: 1992)
Manufacturer: IRC — ISOCHEM PRODUCTS CO., LINCOLN, RI
ASTM E595 Outgassing Test Results (24h at 125 °C in Vacuum, Collector at 25 °C): Total Mass Loss (TML) = 1.36% | Collected Volatile Condensable Material (CVCM) = 0% | Water Vapor Regained (WVR) = 0.07%
Cure Schedule (Pre-Test Conditioning): Not specified / As received
[GSFC16253] RLR05 RESISTOR COATING PHENOLIC
PASS — Meets NASA Standard Low-Outgassing Screening Criteria (TML ≤ 1.0%, CVCM ≤ 0.10%) Category: Coatings, Conformal Coatings, Paints & Primers (COATING)
Material Designation / Composition: RLR05 RESISTOR COATING PHENOLIC
GSFC Data Reference ID: GSFC16253 (Test Year: 1987)
Manufacturer: IRI — INTERNATIONAL RESISTIVE CO., INC., BOONE, NC
ASTM E595 Outgassing Test Results (24h at 125 °C in Vacuum, Collector at 25 °C): Total Mass Loss (TML) = 0.1% | Collected Volatile Condensable Material (CVCM) = 0.02% | Water Vapor Regained (WVR) = 0.06%
Cure Schedule (Pre-Test Conditioning): Step 1 (Time: 10M, Temp: 160 °C, Atm: AIR)
