Repository: Oht8wooWi8yait9n/outgassing

# NASA GSFC Spacecraft Materials Outgassing Database Mirror & Sitemap (`outgassing.nasa.gov`)

Automated static HTML mirror, structured JSONL/CSV dataset, 3-letter manufacturer code dictionary (`963` manufacturers from NASA RP-1124 Appendix A), and flat `<urlset>` XML sitemaps for the **NASA Goddard Space Flight Center (GSFC) Spacecraft Materials Outgassing Database** (`https://outgassing.nasa.gov` / `https://etd.gsfc.nasa.gov/capabilities/outgassing-database/`).

---

## 📊 Dataset Overview

| Metric | Value |
| :--- | :--- |
| **Upstream Authority** | NASA GSFC Engineering and Technology Directorate (ETD), Materials Engineering Branch (Code 541) |

File: catalog/coatings-paints-primers-p14.html (part 2 of 2)
NASA Outgassing Database: Coatings, Conformal Coatings, Paints & Primers (Part 14 of 17 — Records 1301–1400 of 1630)
PASS — Meets NASA Standard Low-Outgassing Screening Criteria (TML ≤ 1.0%, CVCM ≤ 0.10%) Category: Coatings, Conformal Coatings, Paints & Primers (PAINT BASE)
Material Designation / Composition: RTV 602/SRC 05 AS 0.25% CAT DEVOL LOT CN258 BATCH 3
GSFC Data Reference ID: GSFC06200 (Test Year: 1974)
Manufacturer: GEC — GENERAL ELECTRIC COMPANy, PLASTICS DEPARTMENT, PITTSFIELD, MA, SILICONE PRODUCTS DEPARTMENT, WATERFORD, NY, WIRE AND CABLE DEPARTMENT, BRIDGEPORT, CT
ASTM E595 Outgassing Test Results (24h at 125 °C in Vacuum, Collector at 25 °C): Total Mass Loss (TML) = 0.41% | Collected Volatile Condensable Material (CVCM) = 0.03% | Water Vapor Regained (WVR) = 0%
Cure Schedule (Pre-Test Conditioning): Step 1 (Time: 7D, Temp: 25 °C, Atm: AIR)
[GSFC06221] RTV 602/SRC 05 AS 0.25% CAT DEVOL LOT CN258 BATCH 4
PASS — Meets NASA Standard Low-Outgassing Screening Criteria (TML ≤ 1.0%, CVCM ≤ 0.10%) Category: Coatings, Conformal Coatings, Paints & Primers (PAINT BASE)
Material Designation / Composition: RTV 602/SRC 05 AS 0.25% CAT DEVOL LOT CN258 BATCH 4
GSFC Data Reference ID: GSFC06221 (Test Year: 1974)
Manufacturer: GEC — GENERAL ELECTRIC COMPANy, PLASTICS DEPARTMENT, PITTSFIELD, MA, SILICONE PRODUCTS DEPARTMENT, WATERFORD, NY, WIRE AND CABLE DEPARTMENT, BRIDGEPORT, CT
ASTM E595 Outgassing Test Results (24h at 125 °C in Vacuum, Collector at 25 °C): Total Mass Loss (TML) = 0.38% | Collected Volatile Condensable Material (CVCM) = 0.03% | Water Vapor Regained (WVR) = 0.02%
Cure Schedule (Pre-Test Conditioning): Step 1 (Time: 7D, Temp: 25 °C, Atm: AIR)
[GSFC06290] RTV 602/SRC 05 AS 0.25% CAT DEVOL LOT CN258 BATCH 5
PASS — Meets NASA Standard Low-Outgassing Screening Criteria (TML ≤ 1.0%, CVCM ≤ 0.10%) Category: Coatings, Conformal Coatings, Paints & Primers (PAINT BASE)
Material Designation / Composition: RTV 602/SRC 05 AS 0.25% CAT DEVOL LOT CN258 BATCH 5
GSFC Data Reference ID: GSFC06290 (Test Year: 1974)
Manufacturer: GEC — GENERAL ELECTRIC COMPANy, PLASTICS DEPARTMENT, PITTSFIELD, MA, SILICONE PRODUCTS DEPARTMENT, WATERFORD, NY, WIRE AND CABLE DEPARTMENT, BRIDGEPORT, CT
ASTM E595 Outgassing Test Results (24h at 125 °C in Vacuum, Collector at 25 °C): Total Mass Loss (TML) = 0.35% | Collected Volatile Condensable Material (CVCM) = 0.01% | Water Vapor Regained (WVR) = 0%
Cure Schedule (Pre-Test Conditioning): Step 1 (Time: 7D, Temp: 25 °C, Atm: AIR)
[GSFC06308] RTV 602/SRC 05 AS 0.25% CAT DEVOL LOT CN258 BATCH 6
PASS — Meets NASA Standard Low-Outgassing Screening Criteria (TML ≤ 1.0%, CVCM ≤ 0.10%) Category: Coatings, Conformal Coatings, Paints & Primers (PAINT BASE)
Material Designation / Composition: RTV 602/SRC 05 AS 0.25% CAT DEVOL LOT CN258 BATCH 6
GSFC Data Reference ID: GSFC06308 (Test Year: 1974)
Manufacturer: GEC — GENERAL ELECTRIC COMPANy, PLASTICS DEPARTMENT, PITTSFIELD, MA, SILICONE PRODUCTS DEPARTMENT, WATERFORD, NY, WIRE AND CABLE DEPARTMENT, BRIDGEPORT, CT
ASTM E595 Outgassing Test Results (24h at 125 °C in Vacuum, Collector at 25 °C): Total Mass Loss (TML) = 0.39% | Collected Volatile Condensable Material (CVCM) = 0.04% | Water Vapor Regained (WVR) = 0%
Cure Schedule (Pre-Test Conditioning): Step 1 (Time: 7D, Temp: 25 °C, Atm: AIR)
[GSFC06311] RTV 602/SRC 05 AS 0.25% CAT DEVOL LOT CN258 BATCH 7
PASS — Meets NASA Standard Low-Outgassing Screening Criteria (TML ≤ 1.0%, CVCM ≤ 0.10%) Category: Coatings, Conformal Coatings, Paints & Primers (PAINT BASE)
Material Designation / Composition: RTV 602/SRC 05 AS 0.25% CAT DEVOL LOT CN258 BATCH 7
GSFC Data Reference ID: GSFC06311 (Test Year: 1974)
Manufacturer: GEC — GENERAL ELECTRIC COMPANy, PLASTICS DEPARTMENT, PITTSFIELD, MA, SILICONE PRODUCTS DEPARTMENT, WATERFORD, NY, WIRE AND CABLE DEPARTMENT, BRIDGEPORT, CT
ASTM E595 Outgassing Test Results (24h at 125 °C in Vacuum, Collector at 25 °C): Total Mass Loss (TML) = 0.33% | Collected Volatile Condensable Material (CVCM) = 0.07% | Water Vapor Regained (WVR) = 0.01%
Cure Schedule (Pre-Test Conditioning): Step 1 (Time: 7D, Temp: 25 °C, Atm: AIR)
[GSFC06485] RTV 602/SRC 05 AS 0.25% CAT LOT CM256 B-3 LIFE TEST
PASS — Meets NASA Standard Low-Outgassing Screening Criteria (TML ≤ 1.0%, CVCM ≤ 0.10%) Category: Coatings, Conformal Coatings, Paints & Primers (PAINT BASE)
Material Designation / Composition: RTV 602/SRC 05 AS 0.25% CAT LOT CM256 B-3 LIFE TEST
GSFC Data Reference ID: GSFC06485 (Test Year: 1975)
Manufacturer: GEC — GENERAL ELECTRIC COMPANy, PLASTICS DEPARTMENT, PITTSFIELD, MA, SILICONE PRODUCTS DEPARTMENT, WATERFORD, NY, WIRE AND CABLE DEPARTMENT, BRIDGEPORT, CT
ASTM E595 Outgassing Test Results (24h at 125 °C in Vacuum, Collector at 25 °C): Total Mass Loss (TML) = 0.38% | Collected Volatile Condensable Material (CVCM) = 0.03% | Water Vapor Regained (WVR) = 0%
Cure Schedule (Pre-Test Conditioning): Step 1 (Time: 7D, Temp: 25 °C, Atm: AIR)
[GSFC08750] RTV 602/SRC 05 AS 0.5% CAT NOT DEVOLATILIZED
EXCEEDS STANDARD THRESHOLD (TML 1.96% > 1.0%, CVCM 0.78% > 0.10%) Category: Coatings, Conformal Coatings, Paints & Primers (CONF COAT)
Material Designation / Composition: RTV 602/SRC 05 AS 0.5% CAT NOT DEVOLATILIZED
GSFC Data Reference ID: GSFC08750 (Test Year: 1977)
Manufacturer: GEC — GENERAL ELECTRIC COMPANy, PLASTICS DEPARTMENT, PITTSFIELD, MA, SILICONE PRODUCTS DEPARTMENT, WATERFORD, NY, WIRE AND CABLE DEPARTMENT, BRIDGEPORT, CT
ASTM E595 Outgassing Test Results (24h at 125 °C in Vacuum, Collector at 25 °C): Total Mass Loss (TML) = 1.96% | Collected Volatile Condensable Material (CVCM) = 0.78% | Water Vapor Regained (WVR) = 0.01%
Cure Schedule (Pre-Test Conditioning): Step 1 (Time: 24H, Temp: 25 °C, Atm: AIR) → Step 2 (Time: 12H, Temp: 25 °C, Atm: E-6)
[GSFC08753] RTV 602/SRC 05 AS 0.5% CAT NOT DEVOLATILIZED
EXCEEDS STANDARD THRESHOLD (TML 1.93% > 1.0%, CVCM 0.81% > 0.10%) Category: Coatings, Conformal Coatings, Paints & Primers (CONF COAT)
Material Designation / Composition: RTV 602/SRC 05 AS 0.5% CAT NOT DEVOLATILIZED
GSFC Data Reference ID: GSFC08753 (Test Year: 1977)
Manufacturer: GEC — GENERAL ELECTRIC COMPANy, PLASTICS DEPARTMENT, PITTSFIELD, MA, SILICONE PRODUCTS DEPARTMENT, WATERFORD, NY, WIRE AND CABLE DEPARTMENT, BRIDGEPORT, CT
ASTM E595 Outgassing Test Results (24h at 125 °C in Vacuum, Collector at 25 °C): Total Mass Loss (TML) = 1.93% | Collected Volatile Condensable Material (CVCM) = 0.81% | Water Vapor Regained (WVR) = 0%
Cure Schedule (Pre-Test Conditioning): Step 1 (Time: 24H, Temp: 25 °C, Atm: AIR) → Step 2 (Time: 4H, Temp: 65 °C, Atm: AIR) → Step 3 (Time: 12H, Temp: 25 °C, Atm: E-6)
[GSFC08837] RTV 602/SRC 05 AS 0.5% CAT NOT DEVOLATILIZED
EXCEEDS STANDARD THRESHOLD (TML 2.01% > 1.0%, CVCM 0.59% > 0.10%) Category: Coatings, Conformal Coatings, Paints & Primers (CONF COAT)
Material Designation / Composition: RTV 602/SRC 05 AS 0.5% CAT NOT DEVOLATILIZED
GSFC Data Reference ID: GSFC08837 (Test Year: 1978)
Manufacturer: GEC — GENERAL ELECTRIC COMPANy, PLASTICS DEPARTMENT, PITTSFIELD, MA, SILICONE PRODUCTS DEPARTMENT, WATERFORD, NY, WIRE AND CABLE DEPARTMENT, BRIDGEPORT, CT
ASTM E595 Outgassing Test Results (24h at 125 °C in Vacuum, Collector at 25 °C): Total Mass Loss (TML) = 2.01% | Collected Volatile Condensable Material (CVCM) = 0.59% | Water Vapor Regained (WVR) = 0.02%
Cure Schedule (Pre-Test Conditioning): Step 1 (Time: 41D, Temp: 25 °C, Atm: AIR)
[GSFC03303] RTV 602/SRC 05/CARBOLAC 1/TOLUENE BLACK PAINT
EXCEEDS STANDARD THRESHOLD (TML 1.19% > 1.0%, CVCM 0.13% > 0.10%) Category: Coatings, Conformal Coatings, Paints & Primers (PAINT)
Material Designation / Composition: RTV 602/SRC 05/CARBOLAC 1/TOLUENE BLACK PAINT
GSFC Data Reference ID: GSFC03303 (Test Year: 1971)
Manufacturer: GSC — GODDARD SPACE FLIGHT CENTER, GREENBELT, MD
ASTM E595 Outgassing Test Results (24h at 125 °C in Vacuum, Collector at 25 °C): Total Mass Loss (TML) = 1.19% | Collected Volatile Condensable Material (CVCM) = 0.13% | Water Vapor Regained (WVR) = N/A%
Cure Schedule (Pre-Test Conditioning): Step 1 (Time: 7D, Temp: 25 °C, Atm: AIR)
[GSFC02633] RTV 602/SRC 05/ZNO/TOLUENE
EXCEEDS STANDARD THRESHOLD (CVCM 0.18% > 0.10%) Category: Coatings, Conformal Coatings, Paints & Primers (PAINT)
Material Designation / Composition: RTV 602/SRC 05/ZNO/TOLUENE
GSFC Data Reference ID: GSFC02633 (Test Year: 1971)
Manufacturer: GSC — GODDARD SPACE FLIGHT CENTER, GREENBELT, MD
ASTM E595 Outgassing Test Results (24h at 125 °C in Vacuum, Collector at 25 °C): Total Mass Loss (TML) = 0.69% | Collected Volatile Condensable Material (CVCM) = 0.18% | Water Vapor Regained (WVR) = N/A%
Cure Schedule (Pre-Test Conditioning): Step 1 (Time: 7D, Temp: 25 °C, Atm: AIR)
[GSFC02561] RTV 602/SRC 05/ZNO/TOLUENE DEVOL BATCH 3
EXCEEDS STANDARD THRESHOLD (CVCM 0.22% > 0.10%) Category: Coatings, Conformal Coatings, Paints & Primers (PAINT)
Material Designation / Composition: RTV 602/SRC 05/ZNO/TOLUENE DEVOL BATCH 3
GSFC Data Reference ID: GSFC02561 (Test Year: 1971)
Manufacturer: GSC — GODDARD SPACE FLIGHT CENTER, GREENBELT, MD
ASTM E595 Outgassing Test Results (24h at 125 °C in Vacuum, Collector at 25 °C): Total Mass Loss (TML) = 0.82% | Collected Volatile Condensable Material (CVCM) = 0.22% | Water Vapor Regained (WVR) = N/A%
Cure Schedule (Pre-Test Conditioning): Step 1 (Time: 7D, Temp: 25 °C, Atm: AIR)
[GSFC02563] RTV 602/SRC 05/ZNO/TOLUENE DEVOL BATCH 3
EXCEEDS STANDARD THRESHOLD (CVCM 0.15% > 0.10%) Category: Coatings, Conformal Coatings, Paints & Primers (PAINT)
Material Designation / Composition: RTV 602/SRC 05/ZNO/TOLUENE DEVOL BATCH 3
GSFC Data Reference ID: GSFC02563 (Test Year: 1971)
Manufacturer: GSC — GODDARD SPACE FLIGHT CENTER, GREENBELT, MD
ASTM E595 Outgassing Test Results (24h at 125 °C in Vacuum, Collector at 25 °C): Total Mass Loss (TML) = 0.61% | Collected Volatile Condensable Material (CVCM) = 0.15% | Water Vapor Regained (WVR) = N/A%
Cure Schedule (Pre-Test Conditioning): Step 1 (Time: 7D, Temp: 25 °C, Atm: AIR)
[GSFC02619] RTV 602/SRC 05/ZNO/TOLUENE DEVOL BATCH 4
PASS — Meets NASA Standard Low-Outgassing Screening Criteria (TML ≤ 1.0%, CVCM ≤ 0.10%) Category: Coatings, Conformal Coatings, Paints & Primers (PAINT)
Material Designation / Composition: RTV 602/SRC 05/ZNO/TOLUENE DEVOL BATCH 4
GSFC Data Reference ID: GSFC02619 (Test Year: 1971)
Manufacturer: GSC — GODDARD SPACE FLIGHT CENTER, GREENBELT, MD
ASTM E595 Outgassing Test Results (24h at 125 °C in Vacuum, Collector at 25 °C): Total Mass Loss (TML) = 0.33% | Collected Volatile Condensable Material (CVCM) = 0% | Water Vapor Regained (WVR) = N/A%
Cure Schedule (Pre-Test Conditioning): Step 1 (Time: 7D, Temp: 25 °C, Atm: AIR)
[GSFC02621] RTV 602/SRC 05/ZNO/TOLUENE DEVOL BATCH 4
PASS — Meets NASA Standard Low-Outgassing Screening Criteria (TML ≤ 1.0%, CVCM ≤ 0.10%) Category: Coatings, Conformal Coatings, Paints & Primers (PAINT)
Material Designation / Composition: RTV 602/SRC 05/ZNO/TOLUENE DEVOL BATCH 4
GSFC Data Reference ID: GSFC02621 (Test Year: 1971)
Manufacturer: GSC — GODDARD SPACE FLIGHT CENTER, GREENBELT, MD
ASTM E595 Outgassing Test Results (24h at 125 °C in Vacuum, Collector at 25 °C): Total Mass Loss (TML) = 0.27% | Collected Volatile Condensable Material (CVCM) = 0.01% | Water Vapor Regained (WVR) = N/A%
Cure Schedule (Pre-Test Conditioning): Step 1 (Time: 7D, Temp: 25 °C, Atm: AIR)
[GSFC10080] RTV 615 A/B AS 10/1 BW DEVOL AT 125C
PASS — Meets NASA Standard Low-Outgassing Screening Criteria (TML ≤ 1.0%, CVCM ≤ 0.10%) Category: Coatings, Conformal Coatings, Paints & Primers (CONF COAT)
Material Designation / Composition: RTV 615 A/B AS 10/1 BW DEVOL AT 125C
GSFC Data Reference ID: GSFC10080 (Test Year: 1979)
Manufacturer: GSC — GODDARD SPACE FLIGHT CENTER, GREENBELT, MD
ASTM E595 Outgassing Test Results (24h at 125 °C in Vacuum, Collector at 25 °C): Total Mass Loss (TML) = 0.19% | Collected Volatile Condensable Material (CVCM) = 0.07% | Water Vapor Regained (WVR) = 0.01%
Cure Schedule (Pre-Test Conditioning): Step 1 (Time: 7D, Temp: 25 °C, Atm: AIR)
[GSFC18564] RTV 615 A/B AS 10/1 BW DEVOL LOT JJ308
PASS — Meets NASA Standard Low-Outgassing Screening Criteria (TML ≤ 1.0%, CVCM ≤ 0.10%) Category: Coatings, Conformal Coatings, Paints & Primers (PAINT BASE)
Material Designation / Composition: RTV 615 A/B AS 10/1 BW DEVOL LOT JJ308
GSFC Data Reference ID: GSFC18564 (Test Year: 1989)
Manufacturer: GSC — GODDARD SPACE FLIGHT CENTER, GREENBELT, MD
ASTM E595 Outgassing Test Results (24h at 125 °C in Vacuum, Collector at 25 °C): Total Mass Loss (TML) = 0.1% | Collected Volatile Condensable Material (CVCM) = 0.02% | Water Vapor Regained (WVR) = 0%
Cure Schedule (Pre-Test Conditioning): Step 1 (Time: 7D, Temp: 25 °C, Atm: AIR)
[GSFC17724] RVMC 31 AMBER UNDERCOAT
EXCEEDS STANDARD THRESHOLD (TML 2.61% > 1.0%) Category: Coatings, Conformal Coatings, Paints & Primers (UNDERCOAT)
Material Designation / Composition: RVMC 31 AMBER UNDERCOAT
GSFC Data Reference ID: GSFC17724 (Test Year: 1988)
Manufacturer: RVM — RISDON VACUUM METALLIZING COt VAN NUYS, CA
ASTM E595 Outgassing Test Results (24h at 125 °C in Vacuum, Collector at 25 °C): Total Mass Loss (TML) = 2.61% | Collected Volatile Condensable Material (CVCM) = 0.09% | Water Vapor Regained (WVR) = 0.56%
Cure Schedule (Pre-Test Conditioning): Step 1 (Time: 45M, Temp: 177 °C, Atm: AIR)
[GSFC02245] S-13-G SILICONE WHITE PAINT
PASS — Meets NASA Standard Low-Outgassing Screening Criteria (TML ≤ 1.0%, CVCM ≤ 0.10%) Category: Coatings, Conformal Coatings, Paints & Primers (PAINT)
Material Designation / Composition: S-13-G SILICONE WHITE PAINT
GSFC Data Reference ID: GSFC02245 (Test Year: 1970)
Manufacturer: ITR — IIT RESEARCH INSTITUTE, CHICAGO, IL
ASTM E595 Outgassing Test Results (24h at 125 °C in Vacuum, Collector at 25 °C): Total Mass Loss (TML) = 0.42% | Collected Volatile Condensable Material (CVCM) = 0.09% | Water Vapor Regained (WVR) = N/A%
Cure Schedule (Pre-Test Conditioning): Step 1 (Time: 48H, Temp: 25 °C, Atm: AIR) → Step 2 (Time: 16H, Temp: 121 °C, Atm: E-6)
[GSFC04594] S-13-G WHITE PAINT BATCH 427 IITRI
PASS — Meets NASA Standard Low-Outgassing Screening Criteria (TML ≤ 1.0%, CVCM ≤ 0.10%) Category: Coatings, Conformal Coatings, Paints & Primers (PAINT)
Material Designation / Composition: S-13-G WHITE PAINT BATCH 427 IITRI
GSFC Data Reference ID: GSFC04594 (Test Year: 1972)
Manufacturer: ITR — IIT RESEARCH INSTITUTE, CHICAGO, IL
ASTM E595 Outgassing Test Results (24h at 125 °C in Vacuum, Collector at 25 °C): Total Mass Loss (TML) = 0.26% | Collected Volatile Condensable Material (CVCM) = 0.03% | Water Vapor Regained (WVR) = N/A%
Cure Schedule (Pre-Test Conditioning): Not specified / As received
[GSFC03033] S-13-G WHITE PAINT C-120 IITRI
PASS — Meets NASA Standard Low-Outgassing Screening Criteria (TML ≤ 1.0%, CVCM ≤ 0.10%) Category: Coatings, Conformal Coatings, Paints & Primers (PAINT)
Material Designation / Composition: S-13-G WHITE PAINT C-120 IITRI
GSFC Data Reference ID: GSFC03033 (Test Year: 1971)
Manufacturer: ITR — IIT RESEARCH INSTITUTE, CHICAGO, IL
ASTM E595 Outgassing Test Results (24h at 125 °C in Vacuum, Collector at 25 °C): Total Mass Loss (TML) = 0.36% | Collected Volatile Condensable Material (CVCM) = 0.01% | Water Vapor Regained (WVR) = N/A%
Cure Schedule (Pre-Test Conditioning): Not specified / As received
[GSFC03035] S-13-G WHITE PAINT C-121 IITRI
EXCEEDS STANDARD THRESHOLD (CVCM 0.27% > 0.10%) Category: Coatings, Conformal Coatings, Paints & Primers (PAINT)
Material Designation / Composition: S-13-G WHITE PAINT C-121 IITRI
GSFC Data Reference ID: GSFC03035 (Test Year: 1971)
Manufacturer: ITR — IIT RESEARCH INSTITUTE, CHICAGO, IL
ASTM E595 Outgassing Test Results (24h at 125 °C in Vacuum, Collector at 25 °C): Total Mass Loss (TML) = 0.76% | Collected Volatile Condensable Material (CVCM) = 0.27% | Water Vapor Regained (WVR) = N/A%
Cure Schedule (Pre-Test Conditioning): Not specified / As received
[GSFC03059] S-13-G WHITE PAINT C-122 IITRI
EXCEEDS STANDARD THRESHOLD (CVCM 0.22% > 0.10%) Category: Coatings, Conformal Coatings, Paints & Primers (PAINT)
Material Designation / Composition: S-13-G WHITE PAINT C-122 IITRI
GSFC Data Reference ID: GSFC03059 (Test Year: 1971)
Manufacturer: ITR — IIT RESEARCH INSTITUTE, CHICAGO, IL
ASTM E595 Outgassing Test Results (24h at 125 °C in Vacuum, Collector at 25 °C): Total Mass Loss (TML) = 0.71% | Collected Volatile Condensable Material (CVCM) = 0.22% | Water Vapor Regained (WVR) = N/A%
Cure Schedule (Pre-Test Conditioning): Not specified / As received
[GSFC03095] S-13-G WHITE PAINT C-154 IITRI
PASS — Meets NASA Standard Low-Outgassing Screening Criteria (TML ≤ 1.0%, CVCM ≤ 0.10%) Category: Coatings, Conformal Coatings, Paints & Primers (PAINT)
Material Designation / Composition: S-13-G WHITE PAINT C-154 IITRI
GSFC Data Reference ID: GSFC03095 (Test Year: 1971)
Manufacturer: ITR — IIT RESEARCH INSTITUTE, CHICAGO, IL
ASTM E595 Outgassing Test Results (24h at 125 °C in Vacuum, Collector at 25 °C): Total Mass Loss (TML) = 0.42% | Collected Volatile Condensable Material (CVCM) = 0.03% | Water Vapor Regained (WVR) = N/A%
Cure Schedule (Pre-Test Conditioning): Not specified / As received
[GSFC03137] S-13-G WHITE PAINT C-155 IITRI
PASS — Meets NASA Standard Low-Outgassing Screening Criteria (TML ≤ 1.0%, CVCM ≤ 0.10%) Category: Coatings, Conformal Coatings, Paints & Primers (PAINT)
Material Designation / Composition: S-13-G WHITE PAINT C-155 IITRI
GSFC Data Reference ID: GSFC03137 (Test Year: 1971)
Manufacturer: ITR — IIT RESEARCH INSTITUTE, CHICAGO, IL
ASTM E595 Outgassing Test Results (24h at 125 °C in Vacuum, Collector at 25 °C): Total Mass Loss (TML) = 0.48% | Collected Volatile Condensable Material (CVCM) = 0.08% | Water Vapor Regained (WVR) = N/A%
Cure Schedule (Pre-Test Conditioning): Not specified / As received
[GSFC03155] S-13-G WHITE PAINT C-156 IITRI
EXCEEDS STANDARD THRESHOLD (CVCM 0.12% > 0.10%) Category: Coatings, Conformal Coatings, Paints & Primers (PAINT)
Material Designation / Composition: S-13-G WHITE PAINT C-156 IITRI
GSFC Data Reference ID: GSFC03155 (Test Year: 1971)
Manufacturer: ITR — IIT RESEARCH INSTITUTE, CHICAGO, IL
ASTM E595 Outgassing Test Results (24h at 125 °C in Vacuum, Collector at 25 °C): Total Mass Loss (TML) = 0.48% | Collected Volatile Condensable Material (CVCM) = 0.12% | Water Vapor Regained (WVR) = N/A%
Cure Schedule (Pre-Test Conditioning): Not specified / As received
[GSFC03135] S-13-G WHITE PAINT C-157 IITRI
PASS — Meets NASA Standard Low-Outgassing Screening Criteria (TML ≤ 1.0%, CVCM ≤ 0.10%) Category: Coatings, Conformal Coatings, Paints & Primers (PAINT)
Material Designation / Composition: S-13-G WHITE PAINT C-157 IITRI
GSFC Data Reference ID: GSFC03135 (Test Year: 1971)
Manufacturer: ITR — IIT RESEARCH INSTITUTE, CHICAGO, IL
ASTM E595 Outgassing Test Results (24h at 125 °C in Vacuum, Collector at 25 °C): Total Mass Loss (TML) = 0.4% | Collected Volatile Condensable Material (CVCM) = 0.06% | Water Vapor Regained (WVR) = N/A%
Cure Schedule (Pre-Test Conditioning): Not specified / As received
[GSFC03157] S-13-G WHITE PAINT C-158 IITRI
PASS — Meets NASA Standard Low-Outgassing Screening Criteria (TML ≤ 1.0%, CVCM ≤ 0.10%) Category: Coatings, Conformal Coatings, Paints & Primers (PAINT)
Material Designation / Composition: S-13-G WHITE PAINT C-158 IITRI
GSFC Data Reference ID: GSFC03157 (Test Year: 1971)
Manufacturer: ITR — IIT RESEARCH INSTITUTE, CHICAGO, IL
ASTM E595 Outgassing Test Results (24h at 125 °C in Vacuum, Collector at 25 °C): Total Mass Loss (TML) = 0.48% | Collected Volatile Condensable Material (CVCM) = 0.1% | Water Vapor Regained (WVR) = N/A%
Cure Schedule (Pre-Test Conditioning): Not specified / As received
[GSFC03097] S-13-G WHITE PAINT C-159 IITRI
EXCEEDS STANDARD THRESHOLD (CVCM 0.24% > 0.10%) Category: Coatings, Conformal Coatings, Paints & Primers (PAINT)
Material Designation / Composition: S-13-G WHITE PAINT C-159 IITRI
GSFC Data Reference ID: GSFC03097 (Test Year: 1971)
Manufacturer: ITR — IIT RESEARCH INSTITUTE, CHICAGO, IL
ASTM E595 Outgassing Test Results (24h at 125 °C in Vacuum, Collector at 25 °C): Total Mass Loss (TML) = 0.78% | Collected Volatile Condensable Material (CVCM) = 0.24% | Water Vapor Regained (WVR) = N/A%
Cure Schedule (Pre-Test Conditioning): Not specified / As received
[GSFC03037] S-13-G WHITE PAINT C-160 IITRI
EXCEEDS STANDARD THRESHOLD (CVCM 0.25% > 0.10%) Category: Coatings, Conformal Coatings, Paints & Primers (PAINT)
Material Designation / Composition: S-13-G WHITE PAINT C-160 IITRI
GSFC Data Reference ID: GSFC03037 (Test Year: 1971)
Manufacturer: ITR — IIT RESEARCH INSTITUTE, CHICAGO, IL
ASTM E595 Outgassing Test Results (24h at 125 °C in Vacuum, Collector at 25 °C): Total Mass Loss (TML) = 0.8% | Collected Volatile Condensable Material (CVCM) = 0.25% | Water Vapor Regained (WVR) = N/A%
Cure Schedule (Pre-Test Conditioning): Not specified / As received
[GSFC05845] S-13-G WHITE PAINT STANDARD D236C
EXCEEDS STANDARD THRESHOLD (CVCM 0.16% > 0.10%) Category: Coatings, Conformal Coatings, Paints & Primers (PAINT)
Material Designation / Composition: S-13-G WHITE PAINT STANDARD D236C
GSFC Data Reference ID: GSFC05845 (Test Year: 1974)
Manufacturer: ITR — IIT RESEARCH INSTITUTE, CHICAGO, IL
ASTM E595 Outgassing Test Results (24h at 125 °C in Vacuum, Collector at 25 °C): Total Mass Loss (TML) = 0.82% | Collected Volatile Condensable Material (CVCM) = 0.16% | Water Vapor Regained (WVR) = N/A%
Cure Schedule (Pre-Test Conditioning): Step 1 (Time: 24H, Temp: 25 °C, Atm: AIR)
[GSFC02659] S-13-G WHITE PAINT/NO PRIMER/STRIPPED/BATCH 581
EXCEEDS STANDARD THRESHOLD (CVCM 0.30% > 0.10%) Category: Coatings, Conformal Coatings, Paints & Primers (PAINT)
Material Designation / Composition: S-13-G WHITE PAINT/NO PRIMER/STRIPPED/BATCH 581
GSFC Data Reference ID: GSFC02659 (Test Year: 1971)
Manufacturer: ITR — IIT RESEARCH INSTITUTE, CHICAGO, IL
ASTM E595 Outgassing Test Results (24h at 125 °C in Vacuum, Collector at 25 °C): Total Mass Loss (TML) = 0.88% | Collected Volatile Condensable Material (CVCM) = 0.3% | Water Vapor Regained (WVR) = N/A%
Cure Schedule (Pre-Test Conditioning): Step 1 (Time: 10D, Temp: 25 °C, Atm: AIR)
[GSFC02665] S-13-G WHITE PAINT/NO PRIMER/UNSTRIPPED
EXCEEDS STANDARD THRESHOLD (CVCM 0.22% > 0.10%) Category: Coatings, Conformal Coatings, Paints & Primers (PAINT)
Material Designation / Composition: S-13-G WHITE PAINT/NO PRIMER/UNSTRIPPED
GSFC Data Reference ID: GSFC02665 (Test Year: 1971)
Manufacturer: ITR — IIT RESEARCH INSTITUTE, CHICAGO, IL
ASTM E595 Outgassing Test Results (24h at 125 °C in Vacuum, Collector at 25 °C): Total Mass Loss (TML) = 0.77% | Collected Volatile Condensable Material (CVCM) = 0.22% | Water Vapor Regained (WVR) = N/A%
Cure Schedule (Pre-Test Conditioning): Step 1 (Time: 10D, Temp: 25 °C, Atm: AIR)
[GSFC02657] S-13-G WHITE PAINT/PRIMER/STRIPPED/BATCH 581
EXCEEDS STANDARD THRESHOLD (CVCM 0.27% > 0.10%) Category: Coatings, Conformal Coatings, Paints & Primers (PAINT)
Material Designation / Composition: S-13-G WHITE PAINT/PRIMER/STRIPPED/BATCH 581
GSFC Data Reference ID: GSFC02657 (Test Year: 1971)
Manufacturer: ITR — IIT RESEARCH INSTITUTE, CHICAGO, IL
ASTM E595 Outgassing Test Results (24h at 125 °C in Vacuum, Collector at 25 °C): Total Mass Loss (TML) = 0.93% | Collected Volatile Condensable Material (CVCM) = 0.27% | Water Vapor Regained (WVR) = N/A%
Cure Schedule (Pre-Test Conditioning): Step 1 (Time: 10D, Temp: 25 °C, Atm: AIR)
[GSFC02667] S-13-G WHITE PAINT/PRIMER/UNSTRIPPED
EXCEEDS STANDARD THRESHOLD (CVCM 0.23% > 0.10%) Category: Coatings, Conformal Coatings, Paints & Primers (PAINT)
Material Designation / Composition: S-13-G WHITE PAINT/PRIMER/UNSTRIPPED
GSFC Data Reference ID: GSFC02667 (Test Year: 1971)
Manufacturer: ITR — IIT RESEARCH INSTITUTE, CHICAGO, IL
ASTM E595 Outgassing Test Results (24h at 125 °C in Vacuum, Collector at 25 °C): Total Mass Loss (TML) = 0.81% | Collected Volatile Condensable Material (CVCM) = 0.23% | Water Vapor Regained (WVR) = N/A%
Cure Schedule (Pre-Test Conditioning): Step 1 (Time: 10D, Temp: 25 °C, Atm: AIR)
[GSFC09835] S-13-G-LO CLEAR VEHICLE FILM BATCH E-460
PASS — Meets NASA Standard Low-Outgassing Screening Criteria (TML ≤ 1.0%, CVCM ≤ 0.10%) Category: Coatings, Conformal Coatings, Paints & Primers (PAINT BASE)
Material Designation / Composition: S-13-G-LO CLEAR VEHICLE FILM BATCH E-460
GSFC Data Reference ID: GSFC09835 (Test Year: 1978)
Manufacturer: ITR — IIT RESEARCH INSTITUTE, CHICAGO, IL
ASTM E595 Outgassing Test Results (24h at 125 °C in Vacuum, Collector at 25 °C): Total Mass Loss (TML) = 0.57% | Collected Volatile Condensable Material (CVCM) = 0.03% | Water Vapor Regained (WVR) = 0.02%
Cure Schedule (Pre-Test Conditioning): Not specified / As received
[GSFC09838] S-13-G-LO CLEAR VEHICLE FILM BATCH E-466
PASS — Meets NASA Standard Low-Outgassing Screening Criteria (TML ≤ 1.0%, CVCM ≤ 0.10%) Category: Coatings, Conformal Coatings, Paints & Primers (PAINT BASE)
Material Designation / Composition: S-13-G-LO CLEAR VEHICLE FILM BATCH E-466
GSFC Data Reference ID: GSFC09838 (Test Year: 1978)
Manufacturer: ITR — IIT RESEARCH INSTITUTE, CHICAGO, IL
ASTM E595 Outgassing Test Results (24h at 125 °C in Vacuum, Collector at 25 °C): Total Mass Loss (TML) = 0.54% | Collected Volatile Condensable Material (CVCM) = 0.02% | Water Vapor Regained (WVR) = 0.02%
Cure Schedule (Pre-Test Conditioning): Not specified / As received
[GSFC10344] S-13-G-LO SERIES F-061 CLEAR SILICONE FILM
PASS — Meets NASA Standard Low-Outgassing Screening Criteria (TML ≤ 1.0%, CVCM ≤ 0.10%) Category: Coatings, Conformal Coatings, Paints & Primers (COATING)
Material Designation / Composition: S-13-G-LO SERIES F-061 CLEAR SILICONE FILM
GSFC Data Reference ID: GSFC10344 (Test Year: 1979)
Manufacturer: ITR — IIT RESEARCH INSTITUTE, CHICAGO, IL
ASTM E595 Outgassing Test Results (24h at 125 °C in Vacuum, Collector at 25 °C): Total Mass Loss (TML) = 0.56% | Collected Volatile Condensable Material (CVCM) = 0.02% | Water Vapor Regained (WVR) = 0.01%
Cure Schedule (Pre-Test Conditioning): Not specified / As received
[GSFC10347] S-13-G-LO SERIES F-061A WHITE SILICONE FILM
PASS — Meets NASA Standard Low-Outgassing Screening Criteria (TML ≤ 1.0%, CVCM ≤ 0.10%) Category: Coatings, Conformal Coatings, Paints & Primers (COATING)
Material Designation / Composition: S-13-G-LO SERIES F-061A WHITE SILICONE FILM
GSFC Data Reference ID: GSFC10347 (Test Year: 1979)
Manufacturer: ITR — IIT RESEARCH INSTITUTE, CHICAGO, IL
ASTM E595 Outgassing Test Results (24h at 125 °C in Vacuum, Collector at 25 °C): Total Mass Loss (TML) = 0.48% | Collected Volatile Condensable Material (CVCM) = 0.02% | Water Vapor Regained (WVR) = 0.08%
Cure Schedule (Pre-Test Conditioning): Not specified / As received
[GSFC05987] S-13-G-LO WHITE PAINT
EXCEEDS STANDARD THRESHOLD (CVCM 0.13% > 0.10%) Category: Coatings, Conformal Coatings, Paints & Primers (PAINT)
Material Designation / Composition: S-13-G-LO WHITE PAINT
GSFC Data Reference ID: GSFC05987 (Test Year: 1974)
Manufacturer: ITR — IIT RESEARCH INSTITUTE, CHICAGO, IL
ASTM E595 Outgassing Test Results (24h at 125 °C in Vacuum, Collector at 25 °C): Total Mass Loss (TML) = 0.56% | Collected Volatile Condensable Material (CVCM) = 0.13% | Water Vapor Regained (WVR) = 0.06%
Cure Schedule (Pre-Test Conditioning): Step 1 (Time: 48H, Temp: 25 °C, Atm: AIR) → Step 2 (Time: 24H, Temp: 93 °C, Atm: AIR)
[GSFC04740] S-13-G-LO WHITE PAINT A/B AS 100/1 BW W/TOLUENE
PASS — Meets NASA Standard Low-Outgassing Screening Criteria (TML ≤ 1.0%, CVCM ≤ 0.10%) Category: Coatings, Conformal Coatings, Paints & Primers (PAINT)
Material Designation / Composition: S-13-G-LO WHITE PAINT A/B AS 100/1 BW W/TOLUENE
GSFC Data Reference ID: GSFC04740 (Test Year: 1973)
Manufacturer: ITR — IIT RESEARCH INSTITUTE, CHICAGO, IL
ASTM E595 Outgassing Test Results (24h at 125 °C in Vacuum, Collector at 25 °C): Total Mass Loss (TML) = 0.54% | Collected Volatile Condensable Material (CVCM) = 0.1% | Water Vapor Regained (WVR) = N/A%
Cure Schedule (Pre-Test Conditioning): Step 1 (Time: 7D, Temp: 25 °C, Atm: AIR)
[GSFC05847] S-13-G-LO WHITE PAINT C454B
PASS — Meets NASA Standard Low-Outgassing Screening Criteria (TML ≤ 1.0%, CVCM ≤ 0.10%) Category: Coatings, Conformal Coatings, Paints & Primers (PAINT)
Material Designation / Composition: S-13-G-LO WHITE PAINT C454B
GSFC Data Reference ID: GSFC05847 (Test Year: 1974)
Manufacturer: ITR — IIT RESEARCH INSTITUTE, CHICAGO, IL
ASTM E595 Outgassing Test Results (24h at 125 °C in Vacuum, Collector at 25 °C): Total Mass Loss (TML) = 0.4% | Collected Volatile Condensable Material (CVCM) = 0.01% | Water Vapor Regained (WVR) = N/A%
Cure Schedule (Pre-Test Conditioning): Step 1 (Time: 1H, Temp: 121 °C, Atm: AIR)
[GSFC05849] S-13-G-LO WHITE PAINT D236A MOL STILL PROC
EXCEEDS STANDARD THRESHOLD (CVCM 0.14% > 0.10%) Category: Coatings, Conformal Coatings, Paints & Primers (PAINT)
Material Designation / Composition: S-13-G-LO WHITE PAINT D236A MOL STILL PROC
GSFC Data Reference ID: GSFC05849 (Test Year: 1974)
Manufacturer: ITR — IIT RESEARCH INSTITUTE, CHICAGO, IL
ASTM E595 Outgassing Test Results (24h at 125 °C in Vacuum, Collector at 25 °C): Total Mass Loss (TML) = 0.72% | Collected Volatile Condensable Material (CVCM) = 0.14% | Water Vapor Regained (WVR) = N/A%
Cure Schedule (Pre-Test Conditioning): Step 1 (Time: 24H, Temp: 25 °C, Atm: AIR)
[GSFC05851] S-13-G-LO WHITE PAINT D236B ROTO STILL PROC
PASS — Meets NASA Standard Low-Outgassing Screening Criteria (TML ≤ 1.0%, CVCM ≤ 0.10%) Category: Coatings, Conformal Coatings, Paints & Primers (PAINT)
Material Designation / Composition: S-13-G-LO WHITE PAINT D236B ROTO STILL PROC
GSFC Data Reference ID: GSFC05851 (Test Year: 1974)
Manufacturer: ITR — IIT RESEARCH INSTITUTE, CHICAGO, IL
ASTM E595 Outgassing Test Results (24h at 125 °C in Vacuum, Collector at 25 °C): Total Mass Loss (TML) = 0.44% | Collected Volatile Condensable Material (CVCM) = 0.01% | Water Vapor Regained (WVR) = N/A%
Cure Schedule (Pre-Test Conditioning): Step 1 (Time: 24H, Temp: 25 °C, Atm: AIR)
[GSFC06878] S-13-G-LO WHITE PAINT E-127 NO PRIMER
EXCEEDS STANDARD THRESHOLD (CVCM 0.12% > 0.10%) Category: Coatings, Conformal Coatings, Paints & Primers (PAINT)
Material Designation / Composition: S-13-G-LO WHITE PAINT E-127 NO PRIMER
GSFC Data Reference ID: GSFC06878 (Test Year: 1975)
Manufacturer: ITR — IIT RESEARCH INSTITUTE, CHICAGO, IL
ASTM E595 Outgassing Test Results (24h at 125 °C in Vacuum, Collector at 25 °C): Total Mass Loss (TML) = 0.5% | Collected Volatile Condensable Material (CVCM) = 0.12% | Water Vapor Regained (WVR) = 0.09%
Cure Schedule (Pre-Test Conditioning): Not specified / As received
[GSFC09041] S-13-G-LO WHITE PAINT W/PRIMER BATCH E-389
PASS — Meets NASA Standard Low-Outgassing Screening Criteria (TML ≤ 1.0%, CVCM ≤ 0.10%) Category: Coatings, Conformal Coatings, Paints & Primers (PAINT)
Material Designation / Composition: S-13-G-LO WHITE PAINT W/PRIMER BATCH E-389
GSFC Data Reference ID: GSFC09041 (Test Year: 1978)
Manufacturer: ITR — IIT RESEARCH INSTITUTE, CHICAGO, IL
ASTM E595 Outgassing Test Results (24h at 125 °C in Vacuum, Collector at 25 °C): Total Mass Loss (TML) = 0.37% | Collected Volatile Condensable Material (CVCM) = 0.02% | Water Vapor Regained (WVR) = 0.17%
Cure Schedule (Pre-Test Conditioning): Not specified / As received
[GSFC09862] S-13-G-LO WHITE PAINT/EXP PRIMER BATCH E-471-A
PASS — Meets NASA Standard Low-Outgassing Screening Criteria (TML ≤ 1.0%, CVCM ≤ 0.10%) Category: Coatings, Conformal Coatings, Paints & Primers (PAINT)
Material Designation / Composition: S-13-G-LO WHITE PAINT/EXP PRIMER BATCH E-471-A
GSFC Data Reference ID: GSFC09862 (Test Year: 1978)
Manufacturer: ITR — IIT RESEARCH INSTITUTE, CHICAGO, IL
ASTM E595 Outgassing Test Results (24h at 125 °C in Vacuum, Collector at 25 °C): Total Mass Loss (TML) = 0.5% | Collected Volatile Condensable Material (CVCM) = 0.03% | Water Vapor Regained (WVR) = 0.17%
Cure Schedule (Pre-Test Conditioning): Not specified / As received
[GSFC09218] S-13-G-LO WHITE PAINT/SS 4044 PRIMER BATCH E-406
PASS — Meets NASA Standard Low-Outgassing Screening Criteria (TML ≤ 1.0%, CVCM ≤ 0.10%) Category: Coatings, Conformal Coatings, Paints & Primers (PAINT)
Material Designation / Composition: S-13-G-LO WHITE PAINT/SS 4044 PRIMER BATCH E-406
GSFC Data Reference ID: GSFC09218 (Test Year: 1978)
Manufacturer: ITR — IIT RESEARCH INSTITUTE, CHICAGO, IL
ASTM E595 Outgassing Test Results (24h at 125 °C in Vacuum, Collector at 25 °C): Total Mass Loss (TML) = 0.44% | Collected Volatile Condensable Material (CVCM) = 0.04% | Water Vapor Regained (WVR) = 0.13%
Cure Schedule (Pre-Test Conditioning): Not specified / As received
[GSFC10826] S-13-G-LO WHITE PAINT/SS 4044 PRIMER BATCH E-425
PASS — Meets NASA Standard Low-Outgassing Screening Criteria (TML ≤ 1.0%, CVCM ≤ 0.10%) Category: Coatings, Conformal Coatings, Paints & Primers (PAINT)
Material Designation / Composition: S-13-G-LO WHITE PAINT/SS 4044 PRIMER BATCH E-425
GSFC Data Reference ID: GSFC10826 (Test Year: 1980)
Manufacturer: ITR — IIT RESEARCH INSTITUTE, CHICAGO, IL
ASTM E595 Outgassing Test Results (24h at 125 °C in Vacuum, Collector at 25 °C): Total Mass Loss (TML) = 0.35% | Collected Volatile Condensable Material (CVCM) = 0.04% | Water Vapor Regained (WVR) = 0.08%
Cure Schedule (Pre-Test Conditioning): Not specified / As received
[GSFC09383] S-13-G-LO WHITE PAINT/SS 4044 PRIMER BATCH E-439
PASS — Meets NASA Standard Low-Outgassing Screening Criteria (TML ≤ 1.0%, CVCM ≤ 0.10%) Category: Coatings, Conformal Coatings, Paints & Primers (PAINT)
Material Designation / Composition: S-13-G-LO WHITE PAINT/SS 4044 PRIMER BATCH E-439
GSFC Data Reference ID: GSFC09383 (Test Year: 1978)
Manufacturer: ITR — IIT RESEARCH INSTITUTE, CHICAGO, IL
ASTM E595 Outgassing Test Results (24h at 125 °C in Vacuum, Collector at 25 °C): Total Mass Loss (TML) = 0.38% | Collected Volatile Condensable Material (CVCM) = 0.04% | Water Vapor Regained (WVR) = 0.09%
Cure Schedule (Pre-Test Conditioning): Not specified / As received
[GSFC09859] S-13-G-LO WHITE PAINT/SS 4044 PRIMER BATCH E-471
PASS — Meets NASA Standard Low-Outgassing Screening Criteria (TML ≤ 1.0%, CVCM ≤ 0.10%) Category: Coatings, Conformal Coatings, Paints & Primers (PAINT)
Material Designation / Composition: S-13-G-LO WHITE PAINT/SS 4044 PRIMER BATCH E-471
GSFC Data Reference ID: GSFC09859 (Test Year: 1978)
Manufacturer: ITR — IIT RESEARCH INSTITUTE, CHICAGO, IL
ASTM E595 Outgassing Test Results (24h at 125 °C in Vacuum, Collector at 25 °C): Total Mass Loss (TML) = 0.5% | Collected Volatile Condensable Material (CVCM) = 0.02% | Water Vapor Regained (WVR) = 0.17%
Cure Schedule (Pre-Test Conditioning): Not specified / As received
[GSFC09820] S-13-G-LO WHITE PAINT/SS 4044 PRIMER BATCH E-497
PASS — Meets NASA Standard Low-Outgassing Screening Criteria (TML ≤ 1.0%, CVCM ≤ 0.10%) Category: Coatings, Conformal Coatings, Paints & Primers (PAINT)
Material Designation / Composition: S-13-G-LO WHITE PAINT/SS 4044 PRIMER BATCH E-497
GSFC Data Reference ID: GSFC09820 (Test Year: 1978)
Manufacturer: ITR — IIT RESEARCH INSTITUTE, CHICAGO, IL
ASTM E595 Outgassing Test Results (24h at 125 °C in Vacuum, Collector at 25 °C): Total Mass Loss (TML) = 0.4% | Collected Volatile Condensable Material (CVCM) = 0.02% | Water Vapor Regained (WVR) = 0.12%
Cure Schedule (Pre-Test Conditioning): Not specified / As received
[GSFC10829] S-13-G-LO WHITE PAINT/SS 4044 PRIMER BATCH E-521
PASS — Meets NASA Standard Low-Outgassing Screening Criteria (TML ≤ 1.0%, CVCM ≤ 0.10%) Category: Coatings, Conformal Coatings, Paints & Primers (PAINT)
Material Designation / Composition: S-13-G-LO WHITE PAINT/SS 4044 PRIMER BATCH E-521
GSFC Data Reference ID: GSFC10829 (Test Year: 1980)
Manufacturer: ITR — IIT RESEARCH INSTITUTE, CHICAGO, IL
ASTM E595 Outgassing Test Results (24h at 125 °C in Vacuum, Collector at 25 °C): Total Mass Loss (TML) = 0.4% | Collected Volatile Condensable Material (CVCM) = 0.03% | Water Vapor Regained (WVR) = 0.12%
Cure Schedule (Pre-Test Conditioning): Not specified / As received
[GSFC10832] S-13-G-LO WHITE PAINT/SS 4044 PRIMER BATCH E-555
PASS — Meets NASA Standard Low-Outgassing Screening Criteria (TML ≤ 1.0%, CVCM ≤ 0.10%) Category: Coatings, Conformal Coatings, Paints & Primers (PAINT)
Material Designation / Composition: S-13-G-LO WHITE PAINT/SS 4044 PRIMER BATCH E-555
GSFC Data Reference ID: GSFC10832 (Test Year: 1980)
Manufacturer: ITR — IIT RESEARCH INSTITUTE, CHICAGO, IL
ASTM E595 Outgassing Test Results (24h at 125 °C in Vacuum, Collector at 25 °C): Total Mass Loss (TML) = 0.47% | Collected Volatile Condensable Material (CVCM) = 0.03% | Water Vapor Regained (WVR) = 0.1%
Cure Schedule (Pre-Test Conditioning): Not specified / As received
[GSFC04690] S-13-G-LO WHITE SILICONE PAINT A/B AS 100/1 BW
EXCEEDS STANDARD THRESHOLD (CVCM 0.11% > 0.10%) Category: Coatings, Conformal Coatings, Paints & Primers (PAINT)
Material Designation / Composition: S-13-G-LO WHITE SILICONE PAINT A/B AS 100/1 BW
GSFC Data Reference ID: GSFC04690 (Test Year: 1973)
Manufacturer: ITR — IIT RESEARCH INSTITUTE, CHICAGO, IL
ASTM E595 Outgassing Test Results (24h at 125 °C in Vacuum, Collector at 25 °C): Total Mass Loss (TML) = 0.59% | Collected Volatile Condensable Material (CVCM) = 0.11% | Water Vapor Regained (WVR) = N/A%
Cure Schedule (Pre-Test Conditioning): Step 1 (Time: 7D, Temp: 25 °C, Atm: AIR)
[GSFC16160] S-13-G-LO-1 WHITE PAINT L-048 IITRI
PASS — Meets NASA Standard Low-Outgassing Screening Criteria (TML ≤ 1.0%, CVCM ≤ 0.10%) Category: Coatings, Conformal Coatings, Paints & Primers (PAINT)
Material Designation / Composition: S-13-G-LO-1 WHITE PAINT L-048 IITRI
GSFC Data Reference ID: GSFC16160 (Test Year: 1987)
Manufacturer: ITR — IIT RESEARCH INSTITUTE, CHICAGO, IL
ASTM E595 Outgassing Test Results (24h at 125 °C in Vacuum, Collector at 25 °C): Total Mass Loss (TML) = 0.3% | Collected Volatile Condensable Material (CVCM) = 0.01% | Water Vapor Regained (WVR) = 0.16%
Cure Schedule (Pre-Test Conditioning): Step 1 (Time: 21D, Temp: 25 °C, Atm: AIR)
[GSFC16662] S-13-G-LO/RCA PRIMER A-1100/F
PASS — Meets NASA Standard Low-Outgassing Screening Criteria (TML ≤ 1.0%, CVCM ≤ 0.10%) Category: Coatings, Conformal Coatings, Paints & Primers (PAINT COMPOSITE)
Material Designation / Composition: S-13-G-LO/RCA PRIMER A-1100/F
GSFC Data Reference ID: GSFC16662 (Test Year: 1987)
Manufacturer: RCA — RADIO CORPORATION OF AMERICA, HARRISON, NJ
ASTM E595 Outgassing Test Results (24h at 125 °C in Vacuum, Collector at 25 °C): Total Mass Loss (TML) = 0.33% | Collected Volatile Condensable Material (CVCM) = 0.02% | Water Vapor Regained (WVR) = 0.15%
Cure Schedule (Pre-Test Conditioning): Step 1 (Time: 60H, Temp: 25 °C, Atm: AIR)
[GSFC10904] SARAN F310 POWDER LOT C301508
EXCEEDS STANDARD THRESHOLD (TML 2.71% > 1.0%) Category: Coatings, Conformal Coatings, Paints & Primers (COATING)
Material Designation / Composition: SARAN F310 POWDER LOT C301508
GSFC Data Reference ID: GSFC10904 (Test Year: 1980)
Manufacturer: DCC — DOW CORNING CORP., MIDLAND, MI
ASTM E595 Outgassing Test Results (24h at 125 °C in Vacuum, Collector at 25 °C): Total Mass Loss (TML) = 2.71% | Collected Volatile Condensable Material (CVCM) = 0.03% | Water Vapor Regained (WVR) = 0.15%
Cure Schedule (Pre-Test Conditioning): Not specified / As received
[GSFC03153] SCHENECTADY VARNISH 170
EXCEEDS STANDARD THRESHOLD (TML 1.19% > 1.0%, CVCM 0.23% > 0.10%) Category: Coatings, Conformal Coatings, Paints & Primers (VARNISH)
Material Designation / Composition: SCHENECTADY VARNISH 170
GSFC Data Reference ID: GSFC03153 (Test Year: 1971)
Manufacturer: SCH — SCIIENECTADY CHEMICALS INC., SCHENECTADY, NY, SHELDAHL IS CODED GTS
ASTM E595 Outgassing Test Results (24h at 125 °C in Vacuum, Collector at 25 °C): Total Mass Loss (TML) = 1.19% | Collected Volatile Condensable Material (CVCM) = 0.23% | Water Vapor Regained (WVR) = N/A%
Cure Schedule (Pre-Test Conditioning): Step 1 (Time: 12H, Temp: 143 °C, Atm: AIR)
[GSFC22921] SCOTCH CAST 263 POWDER EPOXY RESIN GREEN
PASS — Meets NASA Standard Low-Outgassing Screening Criteria (TML ≤ 1.0%, CVCM ≤ 0.10%) Category: Coatings, Conformal Coatings, Paints & Primers (COATING)
Material Designation / Composition: SCOTCH CAST 263 POWDER EPOXY RESIN GREEN
GSFC Data Reference ID: GSFC22921 (Test Year: 1995)
Manufacturer: MMM — MINNESOTA MINING & MANUFACTURING COMPANY, ST PAUL, MN, ADHESIVES, COATINGS AND SEALERS DIVISION, ELECTRO-PRODUCTS DIVISION, INDUSTRIAL TAPE DIVISION, MAGNETIC PRODUCTS DIVISION
ASTM E595 Outgassing Test Results (24h at 125 °C in Vacuum, Collector at 25 °C): Total Mass Loss (TML) = 0.94% | Collected Volatile Condensable Material (CVCM) = 0% | Water Vapor Regained (WVR) = 0.3%
Cure Schedule (Pre-Test Conditioning): Step 1 (Time: 20M, Temp: 222 °C, Atm: AIR) → Step 2 (Time: 30M, Temp: 218 °C, Atm: AIR)
[GSFC02197] SCOTCHCAST 221 A/B AS 5/8 BW POLYURETHANE
PASS — Meets NASA Standard Low-Outgassing Screening Criteria (TML ≤ 1.0%, CVCM ≤ 0.10%) Category: Coatings, Conformal Coatings, Paints & Primers (CONF COAT)
Material Designation / Composition: SCOTCHCAST 221 A/B AS 5/8 BW POLYURETHANE
GSFC Data Reference ID: GSFC02197 (Test Year: 1970)
Manufacturer: MMM — MINNESOTA MINING & MANUFACTURING COMPANY, ST PAUL, MN, ADHESIVES, COATINGS AND SEALERS DIVISION, ELECTRO-PRODUCTS DIVISION, INDUSTRIAL TAPE DIVISION, MAGNETIC PRODUCTS DIVISION
ASTM E595 Outgassing Test Results (24h at 125 °C in Vacuum, Collector at 25 °C): Total Mass Loss (TML) = 0.37% | Collected Volatile Condensable Material (CVCM) = 0.04% | Water Vapor Regained (WVR) = N/A%
Cure Schedule (Pre-Test Conditioning): Step 1 (Time: 3H, Temp: 130 °C, Atm: AIR)
[GSFC15936] SCOTCHCAST 260 GREEN EPOXY POWDER COATING
PASS — Meets NASA Standard Low-Outgassing Screening Criteria (TML ≤ 1.0%, CVCM ≤ 0.10%) Category: Coatings, Conformal Coatings, Paints & Primers (COATING)
Material Designation / Composition: SCOTCHCAST 260 GREEN EPOXY POWDER COATING
GSFC Data Reference ID: GSFC15936 (Test Year: 1986)
Manufacturer: MMM — MINNESOTA MINING & MANUFACTURING COMPANY, ST PAUL, MN, ADHESIVES, COATINGS AND SEALERS DIVISION, ELECTRO-PRODUCTS DIVISION, INDUSTRIAL TAPE DIVISION, MAGNETIC PRODUCTS DIVISION
ASTM E595 Outgassing Test Results (24h at 125 °C in Vacuum, Collector at 25 °C): Total Mass Loss (TML) = 0.68% | Collected Volatile Condensable Material (CVCM) = 0.04% | Water Vapor Regained (WVR) = 0.3%
Cure Schedule (Pre-Test Conditioning): Step 1 (Time: 1H, Temp: 150 °C, Atm: AIR)
[GSFC15939] SCOTCHCAST 262 RED EPOXY POWDER COATING
PASS — Meets NASA Standard Low-Outgassing Screening Criteria (TML ≤ 1.0%, CVCM ≤ 0.10%) Category: Coatings, Conformal Coatings, Paints & Primers (COATING)
Material Designation / Composition: SCOTCHCAST 262 RED EPOXY POWDER COATING
GSFC Data Reference ID: GSFC15939 (Test Year: 1986)
Manufacturer: MMM — MINNESOTA MINING & MANUFACTURING COMPANY, ST PAUL, MN, ADHESIVES, COATINGS AND SEALERS DIVISION, ELECTRO-PRODUCTS DIVISION, INDUSTRIAL TAPE DIVISION, MAGNETIC PRODUCTS DIVISION
ASTM E595 Outgassing Test Results (24h at 125 °C in Vacuum, Collector at 25 °C): Total Mass Loss (TML) = 0.87% | Collected Volatile Condensable Material (CVCM) = 0.07% | Water Vapor Regained (WVR) = 0.37%
Cure Schedule (Pre-Test Conditioning): Step 1 (Time: 1H, Temp: 150 °C, Atm: AIR)
[GSFC04518] SCOTCHCAST 281/282 EPOXY FORMULATION
PASS — Meets NASA Standard Low-Outgassing Screening Criteria (TML ≤ 1.0%, CVCM ≤ 0.10%) Category: Coatings, Conformal Coatings, Paints & Primers (COATING)
Material Designation / Composition: SCOTCHCAST 281/282 EPOXY FORMULATION
GSFC Data Reference ID: GSFC04518 (Test Year: 1972)
Manufacturer: MMM — MINNESOTA MINING & MANUFACTURING COMPANY, ST PAUL, MN, ADHESIVES, COATINGS AND SEALERS DIVISION, ELECTRO-PRODUCTS DIVISION, INDUSTRIAL TAPE DIVISION, MAGNETIC PRODUCTS DIVISION
ASTM E595 Outgassing Test Results (24h at 125 °C in Vacuum, Collector at 25 °C): Total Mass Loss (TML) = 0.37% | Collected Volatile Condensable Material (CVCM) = 0.05% | Water Vapor Regained (WVR) = N/A%
Cure Schedule (Pre-Test Conditioning): Step 1 (Time: 4H, Temp: 120 °C, Atm: AIR)
[GSFC25552] SCOTCHCAST 5166 A/B AS 2/3 BW BLACK SEMI-FLEX EPOXY
PASS — Meets NASA Standard Low-Outgassing Screening Criteria (TML ≤ 1.0%, CVCM ≤ 0.10%) Category: Coatings, Conformal Coatings, Paints & Primers (COATING)
Material Designation / Composition: SCOTCHCAST 5166 A/B AS 2/3 BW BLACK SEMI-FLEX EPOXY
GSFC Data Reference ID: GSFC25552 (Test Year: 1998)
Manufacturer: MMM — MINNESOTA MINING & MANUFACTURING COMPANY, ST PAUL, MN, ADHESIVES, COATINGS AND SEALERS DIVISION, ELECTRO-PRODUCTS DIVISION, INDUSTRIAL TAPE DIVISION, MAGNETIC PRODUCTS DIVISION
ASTM E595 Outgassing Test Results (24h at 125 °C in Vacuum, Collector at 25 °C): Total Mass Loss (TML) = 0.47% | Collected Volatile Condensable Material (CVCM) = 0.02% | Water Vapor Regained (WVR) = 0.1%
Cure Schedule (Pre-Test Conditioning): Step 1 (Time: 3D, Temp: 65 °C, Atm: AIR)
[GSFC23874] SCOTCHCAST 5230 BLUE EPOXY
PASS — Meets NASA Standard Low-Outgassing Screening Criteria (TML ≤ 1.0%, CVCM ≤ 0.10%) Category: Coatings, Conformal Coatings, Paints & Primers (COATING)
Material Designation / Composition: SCOTCHCAST 5230 BLUE EPOXY
GSFC Data Reference ID: GSFC23874 (Test Year: 1996)
Manufacturer: MMM — MINNESOTA MINING & MANUFACTURING COMPANY, ST PAUL, MN, ADHESIVES, COATINGS AND SEALERS DIVISION, ELECTRO-PRODUCTS DIVISION, INDUSTRIAL TAPE DIVISION, MAGNETIC PRODUCTS DIVISION
ASTM E595 Outgassing Test Results (24h at 125 °C in Vacuum, Collector at 25 °C): Total Mass Loss (TML) = 0.54% | Collected Volatile Condensable Material (CVCM) = 0.01% | Water Vapor Regained (WVR) = 0.22%
Cure Schedule (Pre-Test Conditioning): Not specified / As received
[GSFC29497] SCOTCHCAST 5555 EPOXY RESIN
PASS — Meets NASA Standard Low-Outgassing Screening Criteria (TML ≤ 1.0%, CVCM ≤ 0.10%) Category: Coatings, Conformal Coatings, Paints & Primers (ONE PART DIELECTRIC COATIN)
Material Designation / Composition: SCOTCHCAST 5555 EPOXY RESIN
GSFC Data Reference ID: GSFC29497 (Test Year: 2005)
Manufacturer: EEC — ECC PRODUCTS, DIV. 3M, AUSTIN TX
ASTM E595 Outgassing Test Results (24h at 125 °C in Vacuum, Collector at 25 °C): Total Mass Loss (TML) = 0.41% | Collected Volatile Condensable Material (CVCM) = 0.01% | Water Vapor Regained (WVR) = 0.23%
Cure Schedule (Pre-Test Conditioning): Step 1 (Time: 40-50M)
[GSFC03403] SCOTCHCAST PRIMER XR 5137 A/B AS 5/1 BW FREE FILM
EXCEEDS STANDARD THRESHOLD (TML 19.75% > 1.0%) Category: Coatings, Conformal Coatings, Paints & Primers (PRIMER)
Material Designation / Composition: SCOTCHCAST PRIMER XR 5137 A/B AS 5/1 BW FREE FILM
GSFC Data Reference ID: GSFC03403 (Test Year: 1972)
Manufacturer: MMM — MINNESOTA MINING & MANUFACTURING COMPANY, ST PAUL, MN, ADHESIVES, COATINGS AND SEALERS DIVISION, ELECTRO-PRODUCTS DIVISION, INDUSTRIAL TAPE DIVISION, MAGNETIC PRODUCTS DIVISION
ASTM E595 Outgassing Test Results (24h at 125 °C in Vacuum, Collector at 25 °C): Total Mass Loss (TML) = 19.75% | Collected Volatile Condensable Material (CVCM) = 0.01% | Water Vapor Regained (WVR) = N/A%
Cure Schedule (Pre-Test Conditioning): Step 1 (Time: 24H, Temp: 25 °C, Atm: AIR)
[GSFC03401] SCOTCHCAST PRIMER XR 5137 A/B AS 5/1 BW THIN COAT
EXCEEDS STANDARD THRESHOLD (TML 16.62% > 1.0%, CVCM 0.19% > 0.10%) Category: Coatings, Conformal Coatings, Paints & Primers (PRIMER)
Material Designation / Composition: SCOTCHCAST PRIMER XR 5137 A/B AS 5/1 BW THIN COAT
GSFC Data Reference ID: GSFC03401 (Test Year: 1972)
Manufacturer: MMM — MINNESOTA MINING & MANUFACTURING COMPANY, ST PAUL, MN, ADHESIVES, COATINGS AND SEALERS DIVISION, ELECTRO-PRODUCTS DIVISION, INDUSTRIAL TAPE DIVISION, MAGNETIC PRODUCTS DIVISION
ASTM E595 Outgassing Test Results (24h at 125 °C in Vacuum, Collector at 25 °C): Total Mass Loss (TML) = 16.62% | Collected Volatile Condensable Material (CVCM) = 0.19% | Water Vapor Regained (WVR) = N/A%
Cure Schedule (Pre-Test Conditioning): Step 1 (Time: 24H, Temp: 25 °C, Atm: AIR)
[GSFC07958] SCOTCHCAST XR-5137 PRIMER FOR POLYURETHANE
EXCEEDS STANDARD THRESHOLD (TML 8.58% > 1.0%) Category: Coatings, Conformal Coatings, Paints & Primers (PRIMER)
Material Designation / Composition: SCOTCHCAST XR-5137 PRIMER FOR POLYURETHANE
GSFC Data Reference ID: GSFC07958 (Test Year: 1976)
Manufacturer: MMM — MINNESOTA MINING & MANUFACTURING COMPANY, ST PAUL, MN, ADHESIVES, COATINGS AND SEALERS DIVISION, ELECTRO-PRODUCTS DIVISION, INDUSTRIAL TAPE DIVISION, MAGNETIC PRODUCTS DIVISION
ASTM E595 Outgassing Test Results (24h at 125 °C in Vacuum, Collector at 25 °C): Total Mass Loss (TML) = 8.58% | Collected Volatile Condensable Material (CVCM) = 0.02% | Water Vapor Regained (WVR) = 0.79%
Cure Schedule (Pre-Test Conditioning): Step 1 (Time: 24H, Temp: 25 °C, Atm: AIR)
[GSFC19257] SELECTILUX HTR-3-100 PHOTOSENSE POLYIMIDE COATING
PASS — Meets NASA Standard Low-Outgassing Screening Criteria (TML ≤ 1.0%, CVCM ≤ 0.10%) Category: Coatings, Conformal Coatings, Paints & Primers (COATING-MASK)
Material Designation / Composition: SELECTILUX HTR-3-100 PHOTOSENSE POLYIMIDE COATING
GSFC Data Reference ID: GSFC19257 (Test Year: 1990)
Manufacturer: CIB — CIBA GEIGY CORPORATION, IIAWTIIORNE, NY
ASTM E595 Outgassing Test Results (24h at 125 °C in Vacuum, Collector at 25 °C): Total Mass Loss (TML) = 0.74% | Collected Volatile Condensable Material (CVCM) = 0.01% | Water Vapor Regained (WVR) = 0.73%
Cure Schedule (Pre-Test Conditioning): Step 1 (Time: 1H, Temp: 300 °C, Atm: AIR)
