Repository: Oht8wooWi8yait9n/outgassing

# NASA GSFC Spacecraft Materials Outgassing Database Mirror & Sitemap (`outgassing.nasa.gov`)

Automated static HTML mirror, structured JSONL/CSV dataset, 3-letter manufacturer code dictionary (`963` manufacturers from NASA RP-1124 Appendix A), and flat `<urlset>` XML sitemaps for the **NASA Goddard Space Flight Center (GSFC) Spacecraft Materials Outgassing Database** (`https://outgassing.nasa.gov` / `https://etd.gsfc.nasa.gov/capabilities/outgassing-database/`).

---

## 📊 Dataset Overview

| Metric | Value |
| :--- | :--- |
| **Upstream Authority** | NASA GSFC Engineering and Technology Directorate (ETD), Materials Engineering Branch (Code 541) |

File: catalog/coatings-paints-primers-p15.html (part 2 of 2)
NASA Outgassing Database: Coatings, Conformal Coatings, Paints & Primers (Part 15 of 17 — Records 1401–1500 of 1630)
GSFC Data Reference ID: GSFC04254 (Test Year: 1972)
Manufacturer: TCC — TIIIOKOL CIIEMICAL CORPORATION, TRENTON, NJ
ASTM E595 Outgassing Test Results (24h at 125 °C in Vacuum, Collector at 25 °C): Total Mass Loss (TML) = 0.28% | Collected Volatile Condensable Material (CVCM) = 0.03% | Water Vapor Regained (WVR) = N/A%
Cure Schedule (Pre-Test Conditioning): Step 1 (Time: 24H, Temp: 55 °C, Atm: AIR)
[GSFC10416] SOLITHANE 113/300 AS 100/73 BW FORMULA 1
PASS — Meets NASA Standard Low-Outgassing Screening Criteria (TML ≤ 1.0%, CVCM ≤ 0.10%) Category: Coatings, Conformal Coatings, Paints & Primers (CONF COAT)
Material Designation / Composition: SOLITHANE 113/300 AS 100/73 BW FORMULA 1
GSFC Data Reference ID: GSFC10416 (Test Year: 1979)
Manufacturer: TCC — TIIIOKOL CIIEMICAL CORPORATION, TRENTON, NJ
ASTM E595 Outgassing Test Results (24h at 125 °C in Vacuum, Collector at 25 °C): Total Mass Loss (TML) = 0.31% | Collected Volatile Condensable Material (CVCM) = 0.02% | Water Vapor Regained (WVR) = 0.1%
Cure Schedule (Pre-Test Conditioning): Step 1 (Time: 7D, Temp: 25 °C, Atm: AIR)
[GSFC18186] SOLITHANE 113/300 AS 100/73 BW W/ETH ACETATE
PASS — Meets NASA Standard Low-Outgassing Screening Criteria (TML ≤ 1.0%, CVCM ≤ 0.10%) Category: Coatings, Conformal Coatings, Paints & Primers (CONF COAT)
Material Designation / Composition: SOLITHANE 113/300 AS 100/73 BW W/ETH ACETATE
GSFC Data Reference ID: GSFC18186 (Test Year: 1989)
Manufacturer: TCC — TIIIOKOL CIIEMICAL CORPORATION, TRENTON, NJ
ASTM E595 Outgassing Test Results (24h at 125 °C in Vacuum, Collector at 25 °C): Total Mass Loss (TML) = 1% | Collected Volatile Condensable Material (CVCM) = 0.04% | Water Vapor Regained (WVR) = 0.1%
Cure Schedule (Pre-Test Conditioning): Step 1 (Time: 7D, Temp: 25 °C, Atm: AIR)
[GSFC17994] SOLITHANE 113/300 AS 100/73 BW/CALCAFLUOR/ETH ACET
EXCEEDS STANDARD THRESHOLD (TML 1.76% > 1.0%, CVCM 0.36% > 0.10%) Category: Coatings, Conformal Coatings, Paints & Primers (CONF COAT)
Material Designation / Composition: SOLITHANE 113/300 AS 100/73 BW/CALCAFLUOR/ETH ACET
GSFC Data Reference ID: GSFC17994 (Test Year: 1989)
Manufacturer: TCC — TIIIOKOL CIIEMICAL CORPORATION, TRENTON, NJ
ASTM E595 Outgassing Test Results (24h at 125 °C in Vacuum, Collector at 25 °C): Total Mass Loss (TML) = 1.76% | Collected Volatile Condensable Material (CVCM) = 0.36% | Water Vapor Regained (WVR) = 0.08%
Cure Schedule (Pre-Test Conditioning): Step 1 (Time: 2H, Temp: 65 °C, Atm: AIR)
[GSFC18156] SOLITHANE 113/300 AS 100/73 BW/CALCAFLUOR/ETH ACET
EXCEEDS STANDARD THRESHOLD (TML 4.08% > 1.0%, CVCM 1.14% > 0.10%) Category: Coatings, Conformal Coatings, Paints & Primers (CONF COAT)
Material Designation / Composition: SOLITHANE 113/300 AS 100/73 BW/CALCAFLUOR/ETH ACET
GSFC Data Reference ID: GSFC18156 (Test Year: 1989)
Manufacturer: TCC — TIIIOKOL CIIEMICAL CORPORATION, TRENTON, NJ
ASTM E595 Outgassing Test Results (24h at 125 °C in Vacuum, Collector at 25 °C): Total Mass Loss (TML) = 4.08% | Collected Volatile Condensable Material (CVCM) = 1.14% | Water Vapor Regained (WVR) = 0.12%
Cure Schedule (Pre-Test Conditioning): Step 1 (Time: 7D, Temp: 25 °C, Atm: AIR)
[GSFC19054] SOLITHANE 113/300 AS 100/73 BW/CALCAFLUOR/TOLUENE
PASS — Meets NASA Standard Low-Outgassing Screening Criteria (TML ≤ 1.0%, CVCM ≤ 0.10%) Category: Coatings, Conformal Coatings, Paints & Primers (CONF COAT)
Material Designation / Composition: SOLITHANE 113/300 AS 100/73 BW/CALCAFLUOR/TOLUENE
GSFC Data Reference ID: GSFC19054 (Test Year: 1990)
Manufacturer: TCC — TIIIOKOL CIIEMICAL CORPORATION, TRENTON, NJ
ASTM E595 Outgassing Test Results (24h at 125 °C in Vacuum, Collector at 25 °C): Total Mass Loss (TML) = 0.56% | Collected Volatile Condensable Material (CVCM) = 0.04% | Water Vapor Regained (WVR) = 0.09%
Cure Schedule (Pre-Test Conditioning): Step 1 (Time: 4H, Temp: 60 °C, Atm: AIR) → Step 2 (Time: 7D, Temp: 25 °C, Atm: AIR)
[GSFC15318] SOLITHANE 113/300 AS 100/73 BW/F
EXCEEDS STANDARD THRESHOLD (CVCM 0.11% > 0.10%) Category: Coatings, Conformal Coatings, Paints & Primers (COATING)
Material Designation / Composition: SOLITHANE 113/300 AS 100/73 BW/F
GSFC Data Reference ID: GSFC15318 (Test Year: 1986)
Manufacturer: GSC — GODDARD SPACE FLIGHT CENTER, GREENBELT, MD
ASTM E595 Outgassing Test Results (24h at 125 °C in Vacuum, Collector at 25 °C): Total Mass Loss (TML) = 0.39% | Collected Volatile Condensable Material (CVCM) = 0.11% | Water Vapor Regained (WVR) = 0.02%
Cure Schedule (Pre-Test Conditioning): Step 1 (Time: 7D, Temp: 25 °C, Atm: AIR)
[GSFC21449] SOLITHANE 113/300 AS 100/73 PBW/F
PASS — Meets NASA Standard Low-Outgassing Screening Criteria (TML ≤ 1.0%, CVCM ≤ 0.10%) Category: Coatings, Conformal Coatings, Paints & Primers (CONF COAT)
Material Designation / Composition: SOLITHANE 113/300 AS 100/73 PBW/F
GSFC Data Reference ID: GSFC21449 (Test Year: 1993)
Manufacturer: TCC — TIIIOKOL CIIEMICAL CORPORATION, TRENTON, NJ
ASTM E595 Outgassing Test Results (24h at 125 °C in Vacuum, Collector at 25 °C): Total Mass Loss (TML) = 0.82% | Collected Volatile Condensable Material (CVCM) = 0.02% | Water Vapor Regained (WVR) = 0.06%
Cure Schedule (Pre-Test Conditioning): Step 1 (Time: 7D, Temp: 25 °C, Atm: AIR)
[GSFC21451] SOLITHANE 113/300 AS 100/73 PBW/F
PASS — Meets NASA Standard Low-Outgassing Screening Criteria (TML ≤ 1.0%, CVCM ≤ 0.10%) Category: Coatings, Conformal Coatings, Paints & Primers (CONF COAT)
Material Designation / Composition: SOLITHANE 113/300 AS 100/73 PBW/F
GSFC Data Reference ID: GSFC21451 (Test Year: 1993)
Manufacturer: TCC — TIIIOKOL CIIEMICAL CORPORATION, TRENTON, NJ
ASTM E595 Outgassing Test Results (24h at 125 °C in Vacuum, Collector at 25 °C): Total Mass Loss (TML) = 0.64% | Collected Volatile Condensable Material (CVCM) = 0.02% | Water Vapor Regained (WVR) = 0.06%
Cure Schedule (Pre-Test Conditioning): Step 1 (Time: 24H, Temp: 70 °C, Atm: AIR)
[GSFC21694] SOLITHANE 113/300 AS 100/74 PBW CLEAR YELLOW
PASS — Meets NASA Standard Low-Outgassing Screening Criteria (TML ≤ 1.0%, CVCM ≤ 0.10%) Category: Coatings, Conformal Coatings, Paints & Primers (CONF COAT)
Material Designation / Composition: SOLITHANE 113/300 AS 100/74 PBW CLEAR YELLOW
GSFC Data Reference ID: GSFC21694 (Test Year: 1994)
Manufacturer: MNC — MORTON-NORWICII CHEMICAL CO., INC., CHICAGO, IL
ASTM E595 Outgassing Test Results (24h at 125 °C in Vacuum, Collector at 25 °C): Total Mass Loss (TML) = 0.36% | Collected Volatile Condensable Material (CVCM) = 0.08% | Water Vapor Regained (WVR) = 0.09%
Cure Schedule (Pre-Test Conditioning): Step 1 (Time: 7D, Temp: 25 °C, Atm: AIR)
[GSFC14611] SOLITHANE 113/300 THINNED/SPRAYED/F
EXCEEDS STANDARD THRESHOLD (CVCM 0.14% > 0.10%) Category: Coatings, Conformal Coatings, Paints & Primers (CONF COAT)
Material Designation / Composition: SOLITHANE 113/300 THINNED/SPRAYED/F
GSFC Data Reference ID: GSFC14611 (Test Year: 1985)
Manufacturer: TCC — TIIIOKOL CIIEMICAL CORPORATION, TRENTON, NJ
ASTM E595 Outgassing Test Results (24h at 125 °C in Vacuum, Collector at 25 °C): Total Mass Loss (TML) = 0.45% | Collected Volatile Condensable Material (CVCM) = 0.14% | Water Vapor Regained (WVR) = 0.01%
Cure Schedule (Pre-Test Conditioning): Step 1 (Time: 16H, Temp: 25 °C, Atm: AIR) → Step 2 (Time: 48H, Temp: 60 °C, Atm: AIR)
[GSFC01069] SOLITHANE 113/300/328 AS 100/14.7/11.5 BW FORMULA 15
PASS — Meets NASA Standard Low-Outgassing Screening Criteria (TML ≤ 1.0%, CVCM ≤ 0.10%) Category: Coatings, Conformal Coatings, Paints & Primers (CONF COAT)
Material Designation / Composition: SOLITHANE 113/300/328 AS 100/14.7/11.5 BW FORMULA 15
GSFC Data Reference ID: GSFC01069 (Test Year: 1969)
Manufacturer: TCC — TIIIOKOL CIIEMICAL CORPORATION, TRENTON, NJ
ASTM E595 Outgassing Test Results (24h at 125 °C in Vacuum, Collector at 25 °C): Total Mass Loss (TML) = 0.79% | Collected Volatile Condensable Material (CVCM) = 0.04% | Water Vapor Regained (WVR) = N/A%
Cure Schedule (Pre-Test Conditioning): Step 1 (Time: 24H, Temp: 70 °C, Atm: AIR)
[GSFC10263] SOLITHANE 113/300/328 AS 100/65.5/1.5 BW FORMULA 8
EXCEEDS STANDARD THRESHOLD (TML 1.19% > 1.0%) Category: Coatings, Conformal Coatings, Paints & Primers (CONF COAT)
Material Designation / Composition: SOLITHANE 113/300/328 AS 100/65.5/1.5 BW FORMULA 8
GSFC Data Reference ID: GSFC10263 (Test Year: 1979)
Manufacturer: TCC — TIIIOKOL CIIEMICAL CORPORATION, TRENTON, NJ
ASTM E595 Outgassing Test Results (24h at 125 °C in Vacuum, Collector at 25 °C): Total Mass Loss (TML) = 1.19% | Collected Volatile Condensable Material (CVCM) = 0.08% | Water Vapor Regained (WVR) = 0.18%
Cure Schedule (Pre-Test Conditioning): Step 1 (Time: 3H, Temp: 66 °C, Atm: AIR)
[GSFC04646] SOLITHANE 113/300/CABOSIL/THINNERS
PASS — Meets NASA Standard Low-Outgassing Screening Criteria (TML ≤ 1.0%, CVCM ≤ 0.10%) Category: Coatings, Conformal Coatings, Paints & Primers (CONF COAT)
Material Designation / Composition: SOLITHANE 113/300/CABOSIL/THINNERS
GSFC Data Reference ID: GSFC04646 (Test Year: 1972)
Manufacturer: TCC — TIIIOKOL CIIEMICAL CORPORATION, TRENTON, NJ
ASTM E595 Outgassing Test Results (24h at 125 °C in Vacuum, Collector at 25 °C): Total Mass Loss (TML) = 0.27% | Collected Volatile Condensable Material (CVCM) = 0.01% | Water Vapor Regained (WVR) = N/A%
Cure Schedule (Pre-Test Conditioning): Step 1 (Time: 4H, Temp: 77 °C, Atm: AIR)
[GSFC27085] SOLITHANE 113/300/CALCAFLOUR/SURFACANT BYK-358/TOLUE
PASS — Meets NASA Standard Low-Outgassing Screening Criteria (TML ≤ 1.0%, CVCM ≤ 0.10%) Category: Coatings, Conformal Coatings, Paints & Primers (COATING)
Material Designation / Composition: SOLITHANE 113/300/CALCAFLOUR/SURFACANT BYK-358/TOLUE
GSFC Data Reference ID: GSFC27085 (Test Year: 2000)
Manufacturer: ASC — ASSURANCE'TECHNOLOGY CORP., CARLISLE, MA, 439'
ASTM E595 Outgassing Test Results (24h at 125 °C in Vacuum, Collector at 25 °C): Total Mass Loss (TML) = 0.97% | Collected Volatile Condensable Material (CVCM) = 0.04% | Water Vapor Regained (WVR) = 0.06%
Cure Schedule (Pre-Test Conditioning): Not specified / As received
[GSFC06410] SOLITHANE 113/300/CALCAFLUOR WHITE/T-12/MIBK
PASS — Meets NASA Standard Low-Outgassing Screening Criteria (TML ≤ 1.0%, CVCM ≤ 0.10%) Category: Coatings, Conformal Coatings, Paints & Primers (CONF COAT)
Material Designation / Composition: SOLITHANE 113/300/CALCAFLUOR WHITE/T-12/MIBK
GSFC Data Reference ID: GSFC06410 (Test Year: 1975)
Manufacturer: TCC — TIIIOKOL CIIEMICAL CORPORATION, TRENTON, NJ
ASTM E595 Outgassing Test Results (24h at 125 °C in Vacuum, Collector at 25 °C): Total Mass Loss (TML) = 0.57% | Collected Volatile Condensable Material (CVCM) = 0.04% | Water Vapor Regained (WVR) = 0.06%
Cure Schedule (Pre-Test Conditioning): Step 1 (Time: 5H, Temp: 54 °C, Atm: AIR)
[GSFC15477] SOLITHANE 113/300/CALCAFLUOR/TOLUENE
PASS — Meets NASA Standard Low-Outgassing Screening Criteria (TML ≤ 1.0%, CVCM ≤ 0.10%) Category: Coatings, Conformal Coatings, Paints & Primers (CONF COAT)
Material Designation / Composition: SOLITHANE 113/300/CALCAFLUOR/TOLUENE
GSFC Data Reference ID: GSFC15477 (Test Year: 1986)
Manufacturer: ITT — INDUSTRIAL PRODUCTS DIVISION, SAN FERNANDO, CA
ASTM E595 Outgassing Test Results (24h at 125 °C in Vacuum, Collector at 25 °C): Total Mass Loss (TML) = 0.5% | Collected Volatile Condensable Material (CVCM) = 0.03% | Water Vapor Regained (WVR) = 0.13%
Cure Schedule (Pre-Test Conditioning): Step 1 (Time: 16H, Temp: 66 °C, Atm: AIR)
[GSFC25194] SOLITHANE 113/300/CALCOFLOUR/TOLUENE BRUSH/F
EXCEEDS STANDARD THRESHOLD (TML 1.49% > 1.0%) Category: Coatings, Conformal Coatings, Paints & Primers (CONFORMAL COAT)
Material Designation / Composition: SOLITHANE 113/300/CALCOFLOUR/TOLUENE BRUSH/F
GSFC Data Reference ID: GSFC25194 (Test Year: 1998)
Manufacturer: ASC — ASSURANCE'TECHNOLOGY CORP., CARLISLE, MA, 439'
ASTM E595 Outgassing Test Results (24h at 125 °C in Vacuum, Collector at 25 °C): Total Mass Loss (TML) = 1.49% | Collected Volatile Condensable Material (CVCM) = 0.08% | Water Vapor Regained (WVR) = 0.09%
Cure Schedule (Pre-Test Conditioning): Not specified / As received
[GSFC25196] SOLITHANE 113/300/CALCOFLOUR/TOLUENE SPRAY/F
EXCEEDS STANDARD THRESHOLD (TML 1.71% > 1.0%, CVCM 0.11% > 0.10%) Category: Coatings, Conformal Coatings, Paints & Primers (CONFORMAL COAT)
Material Designation / Composition: SOLITHANE 113/300/CALCOFLOUR/TOLUENE SPRAY/F
GSFC Data Reference ID: GSFC25196 (Test Year: 1998)
Manufacturer: ASC — ASSURANCE'TECHNOLOGY CORP., CARLISLE, MA, 439'
ASTM E595 Outgassing Test Results (24h at 125 °C in Vacuum, Collector at 25 °C): Total Mass Loss (TML) = 1.71% | Collected Volatile Condensable Material (CVCM) = 0.11% | Water Vapor Regained (WVR) = 0.1%
Cure Schedule (Pre-Test Conditioning): Not specified / As received
[GSFC21750] SOLITHANE 113/300/CALCOFLUOR AS 100/74/0.1 PBW
PASS — Meets NASA Standard Low-Outgassing Screening Criteria (TML ≤ 1.0%, CVCM ≤ 0.10%) Category: Coatings, Conformal Coatings, Paints & Primers (CONF COAT)
Material Designation / Composition: SOLITHANE 113/300/CALCOFLUOR AS 100/74/0.1 PBW
GSFC Data Reference ID: GSFC21750 (Test Year: 1994)
Manufacturer: MNC — MORTON-NORWICII CHEMICAL CO., INC., CHICAGO, IL
ASTM E595 Outgassing Test Results (24h at 125 °C in Vacuum, Collector at 25 °C): Total Mass Loss (TML) = 0.44% | Collected Volatile Condensable Material (CVCM) = 0.04% | Water Vapor Regained (WVR) = 0.15%
Cure Schedule (Pre-Test Conditioning): Step 1 (Time: 7D, Temp: 25 °C, Atm: AIR)
[GSFC21738] SOLITHANE 113/300/CALCOFLUOR AS 100/74/0.2 PBW
PASS — Meets NASA Standard Low-Outgassing Screening Criteria (TML ≤ 1.0%, CVCM ≤ 0.10%) Category: Coatings, Conformal Coatings, Paints & Primers (CONF COAT)
Material Designation / Composition: SOLITHANE 113/300/CALCOFLUOR AS 100/74/0.2 PBW
GSFC Data Reference ID: GSFC21738 (Test Year: 1994)
Manufacturer: MNC — MORTON-NORWICII CHEMICAL CO., INC., CHICAGO, IL
ASTM E595 Outgassing Test Results (24h at 125 °C in Vacuum, Collector at 25 °C): Total Mass Loss (TML) = 0.36% | Collected Volatile Condensable Material (CVCM) = 0.02% | Water Vapor Regained (WVR) = 0.09%
Cure Schedule (Pre-Test Conditioning): Step 1 (Time: 7D, Temp: 25 °C, Atm: AIR)
[GSFC10736] SOLITHANE 113/300/EH-330 AS 100/73/1 BW FORMULA 21
PASS — Meets NASA Standard Low-Outgassing Screening Criteria (TML ≤ 1.0%, CVCM ≤ 0.10%) Category: Coatings, Conformal Coatings, Paints & Primers (CONF COAT)
Material Designation / Composition: SOLITHANE 113/300/EH-330 AS 100/73/1 BW FORMULA 21
GSFC Data Reference ID: GSFC10736 (Test Year: 1980)
Manufacturer: TCC — TIIIOKOL CIIEMICAL CORPORATION, TRENTON, NJ
ASTM E595 Outgassing Test Results (24h at 125 °C in Vacuum, Collector at 25 °C): Total Mass Loss (TML) = 0.56% | Collected Volatile Condensable Material (CVCM) = 0.05% | Water Vapor Regained (WVR) = 0.13%
Cure Schedule (Pre-Test Conditioning): Step 1 (Time: 7D, Temp: 25 °C, Atm: AIR)
[GSFC13236] SOLITHANE 113/300/HUMISEAL THINNER 521
PASS — Meets NASA Standard Low-Outgassing Screening Criteria (TML ≤ 1.0%, CVCM ≤ 0.10%) Category: Coatings, Conformal Coatings, Paints & Primers (COATING)
Material Designation / Composition: SOLITHANE 113/300/HUMISEAL THINNER 521
GSFC Data Reference ID: GSFC13236 (Test Year: 1983)
Manufacturer: TCC — TIIIOKOL CIIEMICAL CORPORATION, TRENTON, NJ
ASTM E595 Outgassing Test Results (24h at 125 °C in Vacuum, Collector at 25 °C): Total Mass Loss (TML) = 0.32% | Collected Volatile Condensable Material (CVCM) = 0.02% | Water Vapor Regained (WVR) = 0.06%
Cure Schedule (Pre-Test Conditioning): Step 1 (Time: 2H, Temp: 93 °C, Atm: AIR)
[GSFC21735] SOLITHANE 113/300/L-174 AS 28.74/21.26/0.05 PBW
PASS — Meets NASA Standard Low-Outgassing Screening Criteria (TML ≤ 1.0%, CVCM ≤ 0.10%) Category: Coatings, Conformal Coatings, Paints & Primers (CONF COAT)
Material Designation / Composition: SOLITHANE 113/300/L-174 AS 28.74/21.26/0.05 PBW
GSFC Data Reference ID: GSFC21735 (Test Year: 1994)
Manufacturer: MNC — MORTON-NORWICII CHEMICAL CO., INC., CHICAGO, IL
ASTM E595 Outgassing Test Results (24h at 125 °C in Vacuum, Collector at 25 °C): Total Mass Loss (TML) = 0.3% | Collected Volatile Condensable Material (CVCM) = 0.05% | Water Vapor Regained (WVR) = 0.07%
Cure Schedule (Pre-Test Conditioning): Step 1 (Time: 7D, Temp: 25 °C, Atm: AIR)
[GSFC26641] SOLITHANE 113/300/M-5 AS 10.7.4/1.1 BW
PASS — Meets NASA Standard Low-Outgassing Screening Criteria (TML ≤ 1.0%, CVCM ≤ 0.10%) Category: Coatings, Conformal Coatings, Paints & Primers (COATING)
Material Designation / Composition: SOLITHANE 113/300/M-5 AS 10.7.4/1.1 BW
GSFC Data Reference ID: GSFC26641 (Test Year: 1999)
Manufacturer: UNC — UNIROYAL INC., NEW YORK, NY
ASTM E595 Outgassing Test Results (24h at 125 °C in Vacuum, Collector at 25 °C): Total Mass Loss (TML) = 0.4% | Collected Volatile Condensable Material (CVCM) = 0.05% | Water Vapor Regained (WVR) = 0.1%
Cure Schedule (Pre-Test Conditioning): Not specified / As received
[GSFC14930] SOLITHANE 113/300/MEK
PASS — Meets NASA Standard Low-Outgassing Screening Criteria (TML ≤ 1.0%, CVCM ≤ 0.10%) Category: Coatings, Conformal Coatings, Paints & Primers (CONF COAT)
Material Designation / Composition: SOLITHANE 113/300/MEK
GSFC Data Reference ID: GSFC14930 (Test Year: 1985)
Manufacturer: LRC — LANGLEY RESEARCII, HAMPTON, VA
ASTM E595 Outgassing Test Results (24h at 125 °C in Vacuum, Collector at 25 °C): Total Mass Loss (TML) = 0.78% | Collected Volatile Condensable Material (CVCM) = 0.03% | Water Vapor Regained (WVR) = 0.12%
Cure Schedule (Pre-Test Conditioning): Step 1 (Time: 5H, Temp: 66 °C, Atm: AIR)
[GSFC15195] SOLITHANE 113/300/MEK
PASS — Meets NASA Standard Low-Outgassing Screening Criteria (TML ≤ 1.0%, CVCM ≤ 0.10%) Category: Coatings, Conformal Coatings, Paints & Primers (CONF COAT)
Material Designation / Composition: SOLITHANE 113/300/MEK
GSFC Data Reference ID: GSFC15195 (Test Year: 1986)
Manufacturer: LRC — LANGLEY RESEARCII, HAMPTON, VA
ASTM E595 Outgassing Test Results (24h at 125 °C in Vacuum, Collector at 25 °C): Total Mass Loss (TML) = 0.44% | Collected Volatile Condensable Material (CVCM) = 0.02% | Water Vapor Regained (WVR) = 0.15%
Cure Schedule (Pre-Test Conditioning): Step 1 (Time: 5H, Temp: 66 °C, Atm: AIR)
[GSFC10751] SOLITHANE 113/300/N-METHYL MORPHOLINE FORMULA 23
PASS — Meets NASA Standard Low-Outgassing Screening Criteria (TML ≤ 1.0%, CVCM ≤ 0.10%) Category: Coatings, Conformal Coatings, Paints & Primers (CONF COAT)
Material Designation / Composition: SOLITHANE 113/300/N-METHYL MORPHOLINE FORMULA 23
GSFC Data Reference ID: GSFC10751 (Test Year: 1980)
Manufacturer: TCC — TIIIOKOL CIIEMICAL CORPORATION, TRENTON, NJ
ASTM E595 Outgassing Test Results (24h at 125 °C in Vacuum, Collector at 25 °C): Total Mass Loss (TML) = 0.88% | Collected Volatile Condensable Material (CVCM) = 0% | Water Vapor Regained (WVR) = 0.13%
Cure Schedule (Pre-Test Conditioning): Step 1 (Time: 7D, Temp: 25 °C, Atm: AIR)
[GSFC10754] SOLITHANE 113/300/QUADROL FORMULA 24
PASS — Meets NASA Standard Low-Outgassing Screening Criteria (TML ≤ 1.0%, CVCM ≤ 0.10%) Category: Coatings, Conformal Coatings, Paints & Primers (CONF COAT)
Material Designation / Composition: SOLITHANE 113/300/QUADROL FORMULA 24
GSFC Data Reference ID: GSFC10754 (Test Year: 1980)
Manufacturer: TCC — TIIIOKOL CIIEMICAL CORPORATION, TRENTON, NJ
ASTM E595 Outgassing Test Results (24h at 125 °C in Vacuum, Collector at 25 °C): Total Mass Loss (TML) = 0.29% | Collected Volatile Condensable Material (CVCM) = 0% | Water Vapor Regained (WVR) = 0.12%
Cure Schedule (Pre-Test Conditioning): Step 1 (Time: 7D, Temp: 25 °C, Atm: AIR)
[GSFC10760] SOLITHANE 113/300/QUADROL FORMULA 26
PASS — Meets NASA Standard Low-Outgassing Screening Criteria (TML ≤ 1.0%, CVCM ≤ 0.10%) Category: Coatings, Conformal Coatings, Paints & Primers (CONF COAT)
Material Designation / Composition: SOLITHANE 113/300/QUADROL FORMULA 26
GSFC Data Reference ID: GSFC10760 (Test Year: 1980)
Manufacturer: TCC — TIIIOKOL CIIEMICAL CORPORATION, TRENTON, NJ
ASTM E595 Outgassing Test Results (24h at 125 °C in Vacuum, Collector at 25 °C): Total Mass Loss (TML) = 0.31% | Collected Volatile Condensable Material (CVCM) = 0% | Water Vapor Regained (WVR) = 0.12%
Cure Schedule (Pre-Test Conditioning): Step 1 (Time: 7D, Temp: 25 °C, Atm: AIR)
[GSFC10472] SOLITHANE 113/300/T-12/CALCAFLUOR RW/DB CASTOR OIL
PASS — Meets NASA Standard Low-Outgassing Screening Criteria (TML ≤ 1.0%, CVCM ≤ 0.10%) Category: Coatings, Conformal Coatings, Paints & Primers (CONF COAT)
Material Designation / Composition: SOLITHANE 113/300/T-12/CALCAFLUOR RW/DB CASTOR OIL
GSFC Data Reference ID: GSFC10472 (Test Year: 1979)
Manufacturer: SLK — SCI SYSTEMS INC., IIUNTSVILLE, AI
ASTM E595 Outgassing Test Results (24h at 125 °C in Vacuum, Collector at 25 °C): Total Mass Loss (TML) = 0.37% | Collected Volatile Condensable Material (CVCM) = 0.02% | Water Vapor Regained (WVR) = 0.1%
Cure Schedule (Pre-Test Conditioning): Step 1 (Time: 3H, Temp: 60 °C, Atm: AIR)
[GSFC13511] SOLITHANE 113/300/T-12/FERRIC OXIDE/CABOSIL
PASS — Meets NASA Standard Low-Outgassing Screening Criteria (TML ≤ 1.0%, CVCM ≤ 0.10%) Category: Coatings, Conformal Coatings, Paints & Primers (PAINT)
Material Designation / Composition: SOLITHANE 113/300/T-12/FERRIC OXIDE/CABOSIL
GSFC Data Reference ID: GSFC13511 (Test Year: 1983)
Manufacturer: GSC — GODDARD SPACE FLIGHT CENTER, GREENBELT, MD
ASTM E595 Outgassing Test Results (24h at 125 °C in Vacuum, Collector at 25 °C): Total Mass Loss (TML) = 0.38% | Collected Volatile Condensable Material (CVCM) = 0.06% | Water Vapor Regained (WVR) = 0.05%
Cure Schedule (Pre-Test Conditioning): Step 1 (Time: 7D, Temp: 25 °C, Atm: AIR)
[GSFC13514] SOLITHANE 113/300/T-12/FERRIC OXIDE/CABOSIL
PASS — Meets NASA Standard Low-Outgassing Screening Criteria (TML ≤ 1.0%, CVCM ≤ 0.10%) Category: Coatings, Conformal Coatings, Paints & Primers (PAINT)
Material Designation / Composition: SOLITHANE 113/300/T-12/FERRIC OXIDE/CABOSIL
GSFC Data Reference ID: GSFC13514 (Test Year: 1983)
Manufacturer: GSC — GODDARD SPACE FLIGHT CENTER, GREENBELT, MD
ASTM E595 Outgassing Test Results (24h at 125 °C in Vacuum, Collector at 25 °C): Total Mass Loss (TML) = 0.4% | Collected Volatile Condensable Material (CVCM) = 0.05% | Water Vapor Regained (WVR) = 0.05%
Cure Schedule (Pre-Test Conditioning): Step 1 (Time: 2D, Temp: 25 °C, Atm: AIR) → Step 2 (Time: 24H, Temp: 60 °C, Atm: AIR)
[GSFC08177] SOLITHANE 113/300/T-12/SILFLAKE 135/HEXANE
PASS — Meets NASA Standard Low-Outgassing Screening Criteria (TML ≤ 1.0%, CVCM ≤ 0.10%) Category: Coatings, Conformal Coatings, Paints & Primers (COND CONF COAT)
Material Designation / Composition: SOLITHANE 113/300/T-12/SILFLAKE 135/HEXANE
GSFC Data Reference ID: GSFC08177 (Test Year: 1977)
Manufacturer: TCC — TIIIOKOL CIIEMICAL CORPORATION, TRENTON, NJ
ASTM E595 Outgassing Test Results (24h at 125 °C in Vacuum, Collector at 25 °C): Total Mass Loss (TML) = 0.62% | Collected Volatile Condensable Material (CVCM) = 0% | Water Vapor Regained (WVR) = 0.03%
Cure Schedule (Pre-Test Conditioning): Step 1 (Time: 7D, Temp: 25 °C, Atm: AIR)
[GSFC04252] SOLITHANE 113/300/TOLUENE AS 100/73 BW/173 BV
PASS — Meets NASA Standard Low-Outgassing Screening Criteria (TML ≤ 1.0%, CVCM ≤ 0.10%) Category: Coatings, Conformal Coatings, Paints & Primers (CONF COAT)
Material Designation / Composition: SOLITHANE 113/300/TOLUENE AS 100/73 BW/173 BV
GSFC Data Reference ID: GSFC04252 (Test Year: 1972)
Manufacturer: TCC — TIIIOKOL CIIEMICAL CORPORATION, TRENTON, NJ
ASTM E595 Outgassing Test Results (24h at 125 °C in Vacuum, Collector at 25 °C): Total Mass Loss (TML) = 0.5% | Collected Volatile Condensable Material (CVCM) = 0.03% | Water Vapor Regained (WVR) = N/A%
Cure Schedule (Pre-Test Conditioning): Step 1 (Time: 24H, Temp: 55 °C, Atm: AIR)
[GSFC10739] SOLITHANE 113/300/TRIETHYLAMINE FORMULA 22
PASS — Meets NASA Standard Low-Outgassing Screening Criteria (TML ≤ 1.0%, CVCM ≤ 0.10%) Category: Coatings, Conformal Coatings, Paints & Primers (CONF COAT)
Material Designation / Composition: SOLITHANE 113/300/TRIETHYLAMINE FORMULA 22
GSFC Data Reference ID: GSFC10739 (Test Year: 1980)
Manufacturer: TCC — TIIIOKOL CIIEMICAL CORPORATION, TRENTON, NJ
ASTM E595 Outgassing Test Results (24h at 125 °C in Vacuum, Collector at 25 °C): Total Mass Loss (TML) = 0.43% | Collected Volatile Condensable Material (CVCM) = 0.03% | Water Vapor Regained (WVR) = 0.13%
Cure Schedule (Pre-Test Conditioning): Step 1 (Time: 7D, Temp: 25 °C, Atm: AIR)
[GSFC10811] SOLITHANE 113/328/FLEXRICIN 9 FORMULA 29
PASS — Meets NASA Standard Low-Outgassing Screening Criteria (TML ≤ 1.0%, CVCM ≤ 0.10%) Category: Coatings, Conformal Coatings, Paints & Primers (CONF COAT)
Material Designation / Composition: SOLITHANE 113/328/FLEXRICIN 9 FORMULA 29
GSFC Data Reference ID: GSFC10811 (Test Year: 1980)
Manufacturer: TCC — TIIIOKOL CIIEMICAL CORPORATION, TRENTON, NJ
ASTM E595 Outgassing Test Results (24h at 125 °C in Vacuum, Collector at 25 °C): Total Mass Loss (TML) = 0.6% | Collected Volatile Condensable Material (CVCM) = 0.03% | Water Vapor Regained (WVR) = 0.2%
Cure Schedule (Pre-Test Conditioning): Step 1 (Time: 7D, Temp: 25 °C, Atm: AIR)
[GSFC10733] SOLITHANE 113/PPG-425/EH-330 FORMULA 20
EXCEEDS STANDARD THRESHOLD (TML 4.21% > 1.0%, CVCM 1.38% > 0.10%) Category: Coatings, Conformal Coatings, Paints & Primers (CONF COAT)
Material Designation / Composition: SOLITHANE 113/PPG-425/EH-330 FORMULA 20
GSFC Data Reference ID: GSFC10733 (Test Year: 1980)
Manufacturer: TCC — TIIIOKOL CIIEMICAL CORPORATION, TRENTON, NJ
ASTM E595 Outgassing Test Results (24h at 125 °C in Vacuum, Collector at 25 °C): Total Mass Loss (TML) = 4.21% | Collected Volatile Condensable Material (CVCM) = 1.38% | Water Vapor Regained (WVR) = 0.42%
Cure Schedule (Pre-Test Conditioning): Step 1 (Time: 7D, Temp: 25 °C, Atm: AIR)
[GSFC10757] SOLITHANE 113/RICINOLEY ALCOHOL FORMULA 25
PASS — Meets NASA Standard Low-Outgassing Screening Criteria (TML ≤ 1.0%, CVCM ≤ 0.10%) Category: Coatings, Conformal Coatings, Paints & Primers (CONF COAT)
Material Designation / Composition: SOLITHANE 113/RICINOLEY ALCOHOL FORMULA 25
GSFC Data Reference ID: GSFC10757 (Test Year: 1980)
Manufacturer: TCC — TIIIOKOL CIIEMICAL CORPORATION, TRENTON, NJ
ASTM E595 Outgassing Test Results (24h at 125 °C in Vacuum, Collector at 25 °C): Total Mass Loss (TML) = 0.59% | Collected Volatile Condensable Material (CVCM) = 0.01% | Water Vapor Regained (WVR) = 0.14%
Cure Schedule (Pre-Test Conditioning): Step 1 (Time: 7D, Temp: 25 °C, Atm: AIR)
[GSFC10763] SOLITHANE 113/TP-440/TMP FORMULA 27
EXCEEDS STANDARD THRESHOLD (CVCM 0.12% > 0.10%) Category: Coatings, Conformal Coatings, Paints & Primers (CONF COAT)
Material Designation / Composition: SOLITHANE 113/TP-440/TMP FORMULA 27
GSFC Data Reference ID: GSFC10763 (Test Year: 1980)
Manufacturer: TCC — TIIIOKOL CIIEMICAL CORPORATION, TRENTON, NJ
ASTM E595 Outgassing Test Results (24h at 125 °C in Vacuum, Collector at 25 °C): Total Mass Loss (TML) = 0.87% | Collected Volatile Condensable Material (CVCM) = 0.12% | Water Vapor Regained (WVR) = 0.29%
Cure Schedule (Pre-Test Conditioning): Step 1 (Time: 7D, Temp: 25 °C, Atm: AIR)
[GSFC03973] SOLITHANE 291/MOCA AS 50/4.5 BW POLYURETHANE
EXCEEDS STANDARD THRESHOLD (TML 1.34% > 1.0%, CVCM 0.55% > 0.10%) Category: Coatings, Conformal Coatings, Paints & Primers (CONF COAT)
Material Designation / Composition: SOLITHANE 291/MOCA AS 50/4.5 BW POLYURETHANE
GSFC Data Reference ID: GSFC03973 (Test Year: 1972)
Manufacturer: TCC — TIIIOKOL CIIEMICAL CORPORATION, TRENTON, NJ
ASTM E595 Outgassing Test Results (24h at 125 °C in Vacuum, Collector at 25 °C): Total Mass Loss (TML) = 1.34% | Collected Volatile Condensable Material (CVCM) = 0.55% | Water Vapor Regained (WVR) = N/A%
Cure Schedule (Pre-Test Conditioning): Step 1 (Time: 1H, Temp: 25 °C, Atm: AIR) → Step 2 (Time: 4H, Temp: 60 °C, Atm: AIR)
[GSFC28708] SP-120 SILICONE PRIMER
EXCEEDS STANDARD THRESHOLD (TML 22.01% > 1.0%) Category: Coatings, Conformal Coatings, Paints & Primers (PRIMER)
Material Designation / Composition: SP-120 SILICONE PRIMER
GSFC Data Reference ID: GSFC28708 (Test Year: 2004)
Manufacturer: MCG — MC GHAN NUSIL CORPORATION, CARPINTERIA, CA, SUBSIDIARY OF UNION CARBIDE
ASTM E595 Outgassing Test Results (24h at 125 °C in Vacuum, Collector at 25 °C): Total Mass Loss (TML) = 22.01% | Collected Volatile Condensable Material (CVCM) = 0% | Water Vapor Regained (WVR) = 10.58%
Cure Schedule (Pre-Test Conditioning): Not specified / As received
[GSFC04280] SPACE GARD 4-B-33 FLAT BLACK COATING
EXCEEDS STANDARD THRESHOLD (TML 8.95% > 1.0%) Category: Coatings, Conformal Coatings, Paints & Primers (PAINT)
Material Designation / Composition: SPACE GARD 4-B-33 FLAT BLACK COATING
GSFC Data Reference ID: GSFC04280 (Test Year: 1972)
Manufacturer: DEX — DEXTER CORP., MIDLAND DIV., HAYWARD, CA, ELECTRONIC MATERIALS DIV., OLEAN, NY
ASTM E595 Outgassing Test Results (24h at 125 °C in Vacuum, Collector at 25 °C): Total Mass Loss (TML) = 8.95% | Collected Volatile Condensable Material (CVCM) = 0.06% | Water Vapor Regained (WVR) = N/A%
Cure Schedule (Pre-Test Conditioning): Step 1 (Time: 5D, Temp: 25 °C, Atm: AIR)
[GSFC07706] SPACE GARD 4-B-33 OVER RANDOLPH PRIMER T54/F
EXCEEDS STANDARD THRESHOLD (TML 1.78% > 1.0%) Category: Coatings, Conformal Coatings, Paints & Primers (PAINT COMPOSITE)
Material Designation / Composition: SPACE GARD 4-B-33 OVER RANDOLPH PRIMER T54/F
GSFC Data Reference ID: GSFC07706 (Test Year: 1976)
Manufacturer: DEX — DEXTER CORP., MIDLAND DIV., HAYWARD, CA, ELECTRONIC MATERIALS DIV., OLEAN, NY
ASTM E595 Outgassing Test Results (24h at 125 °C in Vacuum, Collector at 25 °C): Total Mass Loss (TML) = 1.78% | Collected Volatile Condensable Material (CVCM) = 0.02% | Water Vapor Regained (WVR) = 0.49%
Cure Schedule (Pre-Test Conditioning): Step 1 (Time: 2H, Temp: 25 °C, Atm: AIR) → Step 2 (Time: 96H, Temp: 69 °C, Atm: AIR)
[GSFC07898] SPACE GARD 4-B-33 OVER RANDOLPH PRIMER T54/F
PASS — Meets NASA Standard Low-Outgassing Screening Criteria (TML ≤ 1.0%, CVCM ≤ 0.10%) Category: Coatings, Conformal Coatings, Paints & Primers (PAINT COMPOSITE)
Material Designation / Composition: SPACE GARD 4-B-33 OVER RANDOLPH PRIMER T54/F
GSFC Data Reference ID: GSFC07898 (Test Year: 1976)
Manufacturer: DEX — DEXTER CORP., MIDLAND DIV., HAYWARD, CA, ELECTRONIC MATERIALS DIV., OLEAN, NY
ASTM E595 Outgassing Test Results (24h at 125 °C in Vacuum, Collector at 25 °C): Total Mass Loss (TML) = 0.79% | Collected Volatile Condensable Material (CVCM) = 0.03% | Water Vapor Regained (WVR) = 0.28%
Cure Schedule (Pre-Test Conditioning): Step 1 (Time: 24H, Temp: 100 °C, Atm: E-2)
[GSFC04278] SPACE GARD 4-C-25 CLEAR COATING
EXCEEDS STANDARD THRESHOLD (TML 9.46% > 1.0%) Category: Coatings, Conformal Coatings, Paints & Primers (CONF COAT)
Material Designation / Composition: SPACE GARD 4-C-25 CLEAR COATING
GSFC Data Reference ID: GSFC04278 (Test Year: 1972)
Manufacturer: DEX — DEXTER CORP., MIDLAND DIV., HAYWARD, CA, ELECTRONIC MATERIALS DIV., OLEAN, NY
ASTM E595 Outgassing Test Results (24h at 125 °C in Vacuum, Collector at 25 °C): Total Mass Loss (TML) = 9.46% | Collected Volatile Condensable Material (CVCM) = 0% | Water Vapor Regained (WVR) = N/A%
Cure Schedule (Pre-Test Conditioning): Step 1 (Time: 5D, Temp: 25 °C, Atm: AIR)
[GSFC26113] SPECTRAFLECT WHITE REFLECTANCE COATING/F
PASS — Meets NASA Standard Low-Outgassing Screening Criteria (TML ≤ 1.0%, CVCM ≤ 0.10%) Category: Coatings, Conformal Coatings, Paints & Primers (OPTICAL COATING)
Material Designation / Composition: SPECTRAFLECT WHITE REFLECTANCE COATING/F
GSFC Data Reference ID: GSFC26113 (Test Year: 1999)
Manufacturer: LAB — LABSPHERE, NORTH SUTTON, NH
ASTM E595 Outgassing Test Results (24h at 125 °C in Vacuum, Collector at 25 °C): Total Mass Loss (TML) = 0.61% | Collected Volatile Condensable Material (CVCM) = 0% | Water Vapor Regained (WVR) = 0.02%
Cure Schedule (Pre-Test Conditioning): Not specified / As received
[GSFC20205] SPECTRALON SRM-990 OPTICAL GRADE REFLECTANCE COATING
PASS — Meets NASA Standard Low-Outgassing Screening Criteria (TML ≤ 1.0%, CVCM ≤ 0.10%) Category: Coatings, Conformal Coatings, Paints & Primers (COATING)
Material Designation / Composition: SPECTRALON SRM-990 OPTICAL GRADE REFLECTANCE COATING
GSFC Data Reference ID: GSFC20205 (Test Year: 1991)
Manufacturer: LAB — LABSPHERE, NORTH SUTTON, NH
ASTM E595 Outgassing Test Results (24h at 125 °C in Vacuum, Collector at 25 °C): Total Mass Loss (TML) = 0.04% | Collected Volatile Condensable Material (CVCM) = 0.01% | Water Vapor Regained (WVR) = 0%
Cure Schedule (Pre-Test Conditioning): Not specified / As received
[GSFC03904] SPENKEL M86-50CX POLYURETHANE
EXCEEDS STANDARD THRESHOLD (TML 8.72% > 1.0%) Category: Coatings, Conformal Coatings, Paints & Primers (CONF COAT)
Material Designation / Composition: SPENKEL M86-50CX POLYURETHANE
GSFC Data Reference ID: GSFC03904 (Test Year: 1972)
Manufacturer: SPK — SPENCER KELLOGG DIViSION, BUFFALO, NY
ASTM E595 Outgassing Test Results (24h at 125 °C in Vacuum, Collector at 25 °C): Total Mass Loss (TML) = 8.72% | Collected Volatile Condensable Material (CVCM) = 0.02% | Water Vapor Regained (WVR) = N/A%
Cure Schedule (Pre-Test Conditioning): Step 1 (Time: 7D, Temp: 25 °C, Atm: AIR)
[GSFC06656] SPEREX SP-101 VHT HIGH TEMP COATING-WHITE SILICONE
EXCEEDS STANDARD THRESHOLD (TML 3.44% > 1.0%, CVCM 0.83% > 0.10%) Category: Coatings, Conformal Coatings, Paints & Primers (PAINT)
Material Designation / Composition: SPEREX SP-101 VHT HIGH TEMP COATING-WHITE SILICONE
GSFC Data Reference ID: GSFC06656 (Test Year: 1975)
Manufacturer: SPX — SPEREX CORPORATION, GARDENA, CA
ASTM E595 Outgassing Test Results (24h at 125 °C in Vacuum, Collector at 25 °C): Total Mass Loss (TML) = 3.44% | Collected Volatile Condensable Material (CVCM) = 0.83% | Water Vapor Regained (WVR) = 0.15%
Cure Schedule (Pre-Test Conditioning): Step 1 (Time: 7D, Temp: 25 °C, Atm: AIR)
[GSFC06659] SPEREX SP-101 VHT HIGH TEMP COATING-WHITE SILICONE
PASS — Meets NASA Standard Low-Outgassing Screening Criteria (TML ≤ 1.0%, CVCM ≤ 0.10%) Category: Coatings, Conformal Coatings, Paints & Primers (PAINT)
Material Designation / Composition: SPEREX SP-101 VHT HIGH TEMP COATING-WHITE SILICONE
GSFC Data Reference ID: GSFC06659 (Test Year: 1975)
Manufacturer: SPX — SPEREX CORPORATION, GARDENA, CA
ASTM E595 Outgassing Test Results (24h at 125 °C in Vacuum, Collector at 25 °C): Total Mass Loss (TML) = 0.29% | Collected Volatile Condensable Material (CVCM) = 0.01% | Water Vapor Regained (WVR) = 0.18%
Cure Schedule (Pre-Test Conditioning): Step 1 (Time: 15M, Temp: 25 °C, Atm: AIR) → Step 2 (Time: 15M, Temp: 121 °C, Atm: AIR) → Step 3 (Time: 1H, Temp: 316 °C, Atm: AIR)
[GSFC02818] SPRAY-LAT 1071B STRIPPABLE COATING
EXCEEDS STANDARD THRESHOLD (TML 3.84% > 1.0%, CVCM 0.81% > 0.10%) Category: Coatings, Conformal Coatings, Paints & Primers (COATING)
Material Designation / Composition: SPRAY-LAT 1071B STRIPPABLE COATING
GSFC Data Reference ID: GSFC02818 (Test Year: 1971)
Manufacturer: SPL — SPRAYLAT, EVERSEAL DIV., CHICAGO, 1L
ASTM E595 Outgassing Test Results (24h at 125 °C in Vacuum, Collector at 25 °C): Total Mass Loss (TML) = 3.84% | Collected Volatile Condensable Material (CVCM) = 0.81% | Water Vapor Regained (WVR) = N/A%
Cure Schedule (Pre-Test Conditioning): Step 1 (Time: 24H, Temp: 25 °C, Atm: AIR)
[GSFC21323] SPRAYLAT 8EP-611 LEAD CHROMATE FREE BLACK EPOXY/F
EXCEEDS STANDARD THRESHOLD (TML 2.59% > 1.0%, CVCM 0.16% > 0.10%) Category: Coatings, Conformal Coatings, Paints & Primers (PRIMER)
Material Designation / Composition: SPRAYLAT 8EP-611 LEAD CHROMATE FREE BLACK EPOXY/F
GSFC Data Reference ID: GSFC21323 (Test Year: 1993)
Manufacturer: SPL — SPRAYLAT, EVERSEAL DIV., CHICAGO, 1L
ASTM E595 Outgassing Test Results (24h at 125 °C in Vacuum, Collector at 25 °C): Total Mass Loss (TML) = 2.59% | Collected Volatile Condensable Material (CVCM) = 0.16% | Water Vapor Regained (WVR) = 0.19%
Cure Schedule (Pre-Test Conditioning): Step 1 (Time: 10M, Temp: 121 °C, Atm: AIR) → Step 2 (Time: 7D, Temp: 25 °C, Atm: AIR)
[GSFC12190] SR 165/MICA/IRON OXIDE/ALUM SILICATE COATING
PASS — Meets NASA Standard Low-Outgassing Screening Criteria (TML ≤ 1.0%, CVCM ≤ 0.10%) Category: Coatings, Conformal Coatings, Paints & Primers (COATING)
Material Designation / Composition: SR 165/MICA/IRON OXIDE/ALUM SILICATE COATING
GSFC Data Reference ID: GSFC12190 (Test Year: 1981)
Manufacturer: DEX — DEXTER CORP., MIDLAND DIV., HAYWARD, CA, ELECTRONIC MATERIALS DIV., OLEAN, NY
ASTM E595 Outgassing Test Results (24h at 125 °C in Vacuum, Collector at 25 °C): Total Mass Loss (TML) = 0.3% | Collected Volatile Condensable Material (CVCM) = 0% | Water Vapor Regained (WVR) = 0.02%
Cure Schedule (Pre-Test Conditioning): Step 1 (Time: 12H, Temp: 300 °C, Atm: AIR)
[SRI10914] SR 17 SILICONE VARNISH
EXCEEDS STANDARD THRESHOLD (TML 1.22% > 1.0%, CVCM 0.80% > 0.10%) Category: Coatings, Conformal Coatings, Paints & Primers (COATING)
Material Designation / Composition: SR 17 SILICONE VARNISH
GSFC Data Reference ID: SRI10914 (Test Year: 1964)
Manufacturer: GEC — GENERAL ELECTRIC COMPANy, PLASTICS DEPARTMENT, PITTSFIELD, MA, SILICONE PRODUCTS DEPARTMENT, WATERFORD, NY, WIRE AND CABLE DEPARTMENT, BRIDGEPORT, CT
ASTM E595 Outgassing Test Results (24h at 125 °C in Vacuum, Collector at 25 °C): Total Mass Loss (TML) = 1.22% | Collected Volatile Condensable Material (CVCM) = 0.8% | Water Vapor Regained (WVR) = N/A%
Cure Schedule (Pre-Test Conditioning): Step 1 (Time: 24H, Temp: 150 °C, Atm: AIR)
[SRI10916] SR 220 SILICONE VARNISH
EXCEEDS STANDARD THRESHOLD (TML 3.76% > 1.0%, CVCM 2.71% > 0.10%) Category: Coatings, Conformal Coatings, Paints & Primers (COIL COATING)
Material Designation / Composition: SR 220 SILICONE VARNISH
GSFC Data Reference ID: SRI10916 (Test Year: 1964)
Manufacturer: GEC — GENERAL ELECTRIC COMPANy, PLASTICS DEPARTMENT, PITTSFIELD, MA, SILICONE PRODUCTS DEPARTMENT, WATERFORD, NY, WIRE AND CABLE DEPARTMENT, BRIDGEPORT, CT
ASTM E595 Outgassing Test Results (24h at 125 °C in Vacuum, Collector at 25 °C): Total Mass Loss (TML) = 3.76% | Collected Volatile Condensable Material (CVCM) = 2.71% | Water Vapor Regained (WVR) = N/A%
Cure Schedule (Pre-Test Conditioning): Step 1 (Time: 5H, Temp: 150 °C, Atm: AIR)
[SRI10917] SR 220 SILICONE VARNISH
EXCEEDS STANDARD THRESHOLD (TML 3.52% > 1.0%, CVCM 2.86% > 0.10%) Category: Coatings, Conformal Coatings, Paints & Primers (COIL COATING)
Material Designation / Composition: SR 220 SILICONE VARNISH
GSFC Data Reference ID: SRI10917 (Test Year: 1964)
Manufacturer: GEC — GENERAL ELECTRIC COMPANy, PLASTICS DEPARTMENT, PITTSFIELD, MA, SILICONE PRODUCTS DEPARTMENT, WATERFORD, NY, WIRE AND CABLE DEPARTMENT, BRIDGEPORT, CT
ASTM E595 Outgassing Test Results (24h at 125 °C in Vacuum, Collector at 25 °C): Total Mass Loss (TML) = 3.52% | Collected Volatile Condensable Material (CVCM) = 2.86% | Water Vapor Regained (WVR) = N/A%
Cure Schedule (Pre-Test Conditioning): Step 1 (Time: 24H, Temp: 150 °C, Atm: AIR)
[GSFC11547] SR 240 SILICONE LEAFING ALUMINUM
EXCEEDS STANDARD THRESHOLD (CVCM 0.19% > 0.10%) Category: Coatings, Conformal Coatings, Paints & Primers (PAINT)
Material Designation / Composition: SR 240 SILICONE LEAFING ALUMINUM
GSFC Data Reference ID: GSFC11547 (Test Year: 1981)
Manufacturer: GEC — GENERAL ELECTRIC COMPANy, PLASTICS DEPARTMENT, PITTSFIELD, MA, SILICONE PRODUCTS DEPARTMENT, WATERFORD, NY, WIRE AND CABLE DEPARTMENT, BRIDGEPORT, CT
ASTM E595 Outgassing Test Results (24h at 125 °C in Vacuum, Collector at 25 °C): Total Mass Loss (TML) = 0.58% | Collected Volatile Condensable Material (CVCM) = 0.19% | Water Vapor Regained (WVR) = 0.01%
Cure Schedule (Pre-Test Conditioning): Step 1 (Time: 48H, Temp: 25 °C, Atm: AIR) → Step 2 (Time: 48H, Temp: 99 °C, Atm: AIR)
[GSFC11549] SR 240 SILICONE LEAFING ALUMINUM
EXCEEDS STANDARD THRESHOLD (CVCM 0.24% > 0.10%) Category: Coatings, Conformal Coatings, Paints & Primers (PAINT)
Material Designation / Composition: SR 240 SILICONE LEAFING ALUMINUM
GSFC Data Reference ID: GSFC11549 (Test Year: 1981)
Manufacturer: GEC — GENERAL ELECTRIC COMPANy, PLASTICS DEPARTMENT, PITTSFIELD, MA, SILICONE PRODUCTS DEPARTMENT, WATERFORD, NY, WIRE AND CABLE DEPARTMENT, BRIDGEPORT, CT
ASTM E595 Outgassing Test Results (24h at 125 °C in Vacuum, Collector at 25 °C): Total Mass Loss (TML) = 0.74% | Collected Volatile Condensable Material (CVCM) = 0.24% | Water Vapor Regained (WVR) = 0%
Cure Schedule (Pre-Test Conditioning): Step 1 (Time: 48H, Temp: 25 °C, Atm: AIR) → Step 2 (Time: 96H, Temp: 71 °C, Atm: E-3)
[GSFC11642] SR 240 SILICONE LEAFING ALUMINUM
EXCEEDS STANDARD THRESHOLD (CVCM 0.18% > 0.10%) Category: Coatings, Conformal Coatings, Paints & Primers (PAINT)
Material Designation / Composition: SR 240 SILICONE LEAFING ALUMINUM
GSFC Data Reference ID: GSFC11642 (Test Year: 1981)
Manufacturer: GEC — GENERAL ELECTRIC COMPANy, PLASTICS DEPARTMENT, PITTSFIELD, MA, SILICONE PRODUCTS DEPARTMENT, WATERFORD, NY, WIRE AND CABLE DEPARTMENT, BRIDGEPORT, CT
ASTM E595 Outgassing Test Results (24h at 125 °C in Vacuum, Collector at 25 °C): Total Mass Loss (TML) = 0.72% | Collected Volatile Condensable Material (CVCM) = 0.18% | Water Vapor Regained (WVR) = 0.09%
Cure Schedule (Pre-Test Conditioning): Step 1 (Time: 48H, Temp: 25 °C, Atm: AIR) → Step 2 (Time: 8D, Temp: 71 °C, Atm: E-3)
[GSFC00110] SR 290 SILICONE (SR 17 AND SR 98)
EXCEEDS STANDARD THRESHOLD (TML 6.00% > 1.0%, CVCM 2.60% > 0.10%) Category: Coatings, Conformal Coatings, Paints & Primers (COATING)
Material Designation / Composition: SR 290 SILICONE (SR 17 AND SR 98)
GSFC Data Reference ID: GSFC00110 (Test Year: 1968)
Manufacturer: GEC — GENERAL ELECTRIC COMPANy, PLASTICS DEPARTMENT, PITTSFIELD, MA, SILICONE PRODUCTS DEPARTMENT, WATERFORD, NY, WIRE AND CABLE DEPARTMENT, BRIDGEPORT, CT
ASTM E595 Outgassing Test Results (24h at 125 °C in Vacuum, Collector at 25 °C): Total Mass Loss (TML) = 6% | Collected Volatile Condensable Material (CVCM) = 2.6% | Water Vapor Regained (WVR) = N/A%
Cure Schedule (Pre-Test Conditioning): Step 1 (Time: 4H, Temp: 65 °C, Atm: AIR) → Step 2 (Time: 2D, Temp: 25 °C, Atm: AIR)
[SRI10918] SR 290 SILICONE - SR 98/SR 220 AS 1/1 BW
EXCEEDS STANDARD THRESHOLD (TML 4.87% > 1.0%, CVCM 1.42% > 0.10%) Category: Coatings, Conformal Coatings, Paints & Primers (COATING)
Material Designation / Composition: SR 290 SILICONE - SR 98/SR 220 AS 1/1 BW
GSFC Data Reference ID: SRI10918 (Test Year: 1964)
Manufacturer: GEC — GENERAL ELECTRIC COMPANy, PLASTICS DEPARTMENT, PITTSFIELD, MA, SILICONE PRODUCTS DEPARTMENT, WATERFORD, NY, WIRE AND CABLE DEPARTMENT, BRIDGEPORT, CT
ASTM E595 Outgassing Test Results (24h at 125 °C in Vacuum, Collector at 25 °C): Total Mass Loss (TML) = 4.87% | Collected Volatile Condensable Material (CVCM) = 1.42% | Water Vapor Regained (WVR) = N/A%
Cure Schedule (Pre-Test Conditioning): Step 1 (Time: 1H, Temp: 125 °C, Atm: AIR)
[SRI10915] SR 98 SILICONE VARNISH
EXCEEDS STANDARD THRESHOLD (TML 2.48% > 1.0%, CVCM 1.61% > 0.10%) Category: Coatings, Conformal Coatings, Paints & Primers (HIGH T COATING)
Material Designation / Composition: SR 98 SILICONE VARNISH
GSFC Data Reference ID: SRI10915 (Test Year: 1964)
Manufacturer: GEC — GENERAL ELECTRIC COMPANy, PLASTICS DEPARTMENT, PITTSFIELD, MA, SILICONE PRODUCTS DEPARTMENT, WATERFORD, NY, WIRE AND CABLE DEPARTMENT, BRIDGEPORT, CT
ASTM E595 Outgassing Test Results (24h at 125 °C in Vacuum, Collector at 25 °C): Total Mass Loss (TML) = 2.48% | Collected Volatile Condensable Material (CVCM) = 1.61% | Water Vapor Regained (WVR) = N/A%
Cure Schedule (Pre-Test Conditioning): Step 1 (Time: 24H, Temp: 150 °C, Atm: AIR)
[SRI07209] SRD 5905 SILICONE COATED POLYESTER
EXCEEDS STANDARD THRESHOLD (CVCM 0.43% > 0.10%) Category: Coatings, Conformal Coatings, Paints & Primers (COATED FABRIC)
Material Designation / Composition: SRD 5905 SILICONE COATED POLYESTER
GSFC Data Reference ID: SRI07209 (Test Year: 1964)
Manufacturer: MMM — MINNESOTA MINING & MANUFACTURING COMPANY, ST PAUL, MN, ADHESIVES, COATINGS AND SEALERS DIVISION, ELECTRO-PRODUCTS DIVISION, INDUSTRIAL TAPE DIVISION, MAGNETIC PRODUCTS DIVISION
ASTM E595 Outgassing Test Results (24h at 125 °C in Vacuum, Collector at 25 °C): Total Mass Loss (TML) = 0.89% | Collected Volatile Condensable Material (CVCM) = 0.43% | Water Vapor Regained (WVR) = N/A%
Cure Schedule (Pre-Test Conditioning): Not specified / As received
[SRI07210] SRG 1810 SILICONE COATED GLASS
EXCEEDS STANDARD THRESHOLD (CVCM 0.39% > 0.10%) Category: Coatings, Conformal Coatings, Paints & Primers (COATED FABRIC)
Material Designation / Composition: SRG 1810 SILICONE COATED GLASS
GSFC Data Reference ID: SRI07210 (Test Year: 1964)
Manufacturer: MMM — MINNESOTA MINING & MANUFACTURING COMPANY, ST PAUL, MN, ADHESIVES, COATINGS AND SEALERS DIVISION, ELECTRO-PRODUCTS DIVISION, INDUSTRIAL TAPE DIVISION, MAGNETIC PRODUCTS DIVISION
ASTM E595 Outgassing Test Results (24h at 125 °C in Vacuum, Collector at 25 °C): Total Mass Loss (TML) = 0.7% | Collected Volatile Condensable Material (CVCM) = 0.39% | Water Vapor Regained (WVR) = N/A%
Cure Schedule (Pre-Test Conditioning): Not specified / As received
[SRI07211] SRGA 0214 SILICONE COATED ALUMINIZED GLASS
EXCEEDS STANDARD THRESHOLD (CVCM 0.34% > 0.10%) Category: Coatings, Conformal Coatings, Paints & Primers (COATED FABRIC)
Material Designation / Composition: SRGA 0214 SILICONE COATED ALUMINIZED GLASS
GSFC Data Reference ID: SRI07211 (Test Year: 1964)
Manufacturer: MMM — MINNESOTA MINING & MANUFACTURING COMPANY, ST PAUL, MN, ADHESIVES, COATINGS AND SEALERS DIVISION, ELECTRO-PRODUCTS DIVISION, INDUSTRIAL TAPE DIVISION, MAGNETIC PRODUCTS DIVISION
ASTM E595 Outgassing Test Results (24h at 125 °C in Vacuum, Collector at 25 °C): Total Mass Loss (TML) = 0.62% | Collected Volatile Condensable Material (CVCM) = 0.34% | Water Vapor Regained (WVR) = N/A%
Cure Schedule (Pre-Test Conditioning): Not specified / As received
[GSFC12832] STAG SOLITE 20678 OVER STAG PREVOX 1766 PRIMER/F
EXCEEDS STANDARD THRESHOLD (TML 4.27% > 1.0%, CVCM 0.36% > 0.10%) Category: Coatings, Conformal Coatings, Paints & Primers (PAINT SYSTEM)
Material Designation / Composition: STAG SOLITE 20678 OVER STAG PREVOX 1766 PRIMER/F
GSFC Data Reference ID: GSFC12832 (Test Year: 1983)
Manufacturer: HAB — Hanline Brothers, Incorporated, Baltimore, Maryland
ASTM E595 Outgassing Test Results (24h at 125 °C in Vacuum, Collector at 25 °C): Total Mass Loss (TML) = 4.27% | Collected Volatile Condensable Material (CVCM) = 0.36% | Water Vapor Regained (WVR) = 0.17%
Cure Schedule (Pre-Test Conditioning): Step 1 (Time: 7D, Temp: 25 °C, Atm: AIR)
[GSFC25867] STARCOAT 93-4 BLACK ACRYLIC EMULSION
EXCEEDS STANDARD THRESHOLD (TML 1.28% > 1.0%) Category: Coatings, Conformal Coatings, Paints & Primers (CONDUCTIVE PAINT)
Material Designation / Composition: STARCOAT 93-4 BLACK ACRYLIC EMULSION
GSFC Data Reference ID: GSFC25867 (Test Year: 1998)
Manufacturer: PEI — Manufacturer Code PEI
ASTM E595 Outgassing Test Results (24h at 125 °C in Vacuum, Collector at 25 °C): Total Mass Loss (TML) = 1.28% | Collected Volatile Condensable Material (CVCM) = 0.07% | Water Vapor Regained (WVR) = 0.1%
Cure Schedule (Pre-Test Conditioning): Step 1 (Time: 7D, Temp: 25 °C, Atm: AIR)
