Repository: Oht8wooWi8yait9n/outgassing

# NASA GSFC Spacecraft Materials Outgassing Database Mirror & Sitemap (`outgassing.nasa.gov`)

Automated static HTML mirror, structured JSONL/CSV dataset, 3-letter manufacturer code dictionary (`963` manufacturers from NASA RP-1124 Appendix A), and flat `<urlset>` XML sitemaps for the **NASA Goddard Space Flight Center (GSFC) Spacecraft Materials Outgassing Database** (`https://outgassing.nasa.gov` / `https://etd.gsfc.nasa.gov/capabilities/outgassing-database/`).

---

## 📊 Dataset Overview

| Metric | Value |
| :--- | :--- |
| **Upstream Authority** | NASA GSFC Engineering and Technology Directorate (ETD), Materials Engineering Branch (Code 541) |

File: catalog/coatings-paints-primers-p16.html (part 2 of 2)
NASA Outgassing Database: Coatings, Conformal Coatings, Paints & Primers (Part 16 of 17 — Records 1501–1600 of 1630)
EXCEEDS STANDARD THRESHOLD (CVCM 0.14% > 0.10%) Category: Coatings, Conformal Coatings, Paints & Primers (COATING)
Material Designation / Composition: TEMP-R-TAPE M 734 ORANGE COVERLAY TAPE/F
GSFC Data Reference ID: GSFC27877 (Test Year: 2002)
Manufacturer: CHR — FURON, CONNECTICUT HARD RUBBER DIV., NEW HAVEN, CT
ASTM E595 Outgassing Test Results (24h at 125 °C in Vacuum, Collector at 25 °C): Total Mass Loss (TML) = 0.65% | Collected Volatile Condensable Material (CVCM) = 0.14% | Water Vapor Regained (WVR) = 0.22%
Cure Schedule (Pre-Test Conditioning): Not specified / As received
[GSFC02599] THERMELEC G 2735 COIL COATING
PASS — Meets NASA Standard Low-Outgassing Screening Criteria (TML ≤ 1.0%, CVCM ≤ 0.10%) Category: Coatings, Conformal Coatings, Paints & Primers (COIL COATING)
Material Designation / Composition: THERMELEC G 2735 COIL COATING
GSFC Data Reference ID: GSFC02599 (Test Year: 1971)
Manufacturer: BAL — BALL CHEMICAL CO., GLENSHAW, PA
ASTM E595 Outgassing Test Results (24h at 125 °C in Vacuum, Collector at 25 °C): Total Mass Loss (TML) = 0.87% | Collected Volatile Condensable Material (CVCM) = 0.02% | Water Vapor Regained (WVR) = N/A%
Cure Schedule (Pre-Test Conditioning): Step 1 (Time: 1H, Temp: 149 °C, Atm: AIR) → Step 2 (Time: 30M, Temp: 204 °C, Atm: AIR)
[GSFC03600] THERMELEC G 3334 BLACK ANTI-TRACK COATING
EXCEEDS STANDARD THRESHOLD (TML 8.55% > 1.0%, CVCM 0.36% > 0.10%) Category: Coatings, Conformal Coatings, Paints & Primers (PAINT)
Material Designation / Composition: THERMELEC G 3334 BLACK ANTI-TRACK COATING
GSFC Data Reference ID: GSFC03600 (Test Year: 1972)
Manufacturer: BAL — BALL CHEMICAL CO., GLENSHAW, PA
ASTM E595 Outgassing Test Results (24h at 125 °C in Vacuum, Collector at 25 °C): Total Mass Loss (TML) = 8.55% | Collected Volatile Condensable Material (CVCM) = 0.36% | Water Vapor Regained (WVR) = N/A%
Cure Schedule (Pre-Test Conditioning): Step 1 (Time: 5M, Temp: 93 °C, Atm: AIR)
[GSFC04714] THIXON AB-894 URETHANE PRIMER - BLUE
EXCEEDS STANDARD THRESHOLD (CVCM 0.12% > 0.10%) Category: Coatings, Conformal Coatings, Paints & Primers (PRIMER)
Material Designation / Composition: THIXON AB-894 URETHANE PRIMER - BLUE
GSFC Data Reference ID: GSFC04714 (Test Year: 1973)
Manufacturer: DAY — DAYTON CHEMICAL CO., DAYTON, O11
ASTM E595 Outgassing Test Results (24h at 125 °C in Vacuum, Collector at 25 °C): Total Mass Loss (TML) = 0.75% | Collected Volatile Condensable Material (CVCM) = 0.12% | Water Vapor Regained (WVR) = N/A%
Cure Schedule (Pre-Test Conditioning): Step 1 (Time: 1H, Temp: 125 °C, Atm: AIR)
[GSFC04716] THIXON Q-317 URETHANE PRIMER - BROWN
EXCEEDS STANDARD THRESHOLD (TML 5.96% > 1.0%, CVCM 0.79% > 0.10%) Category: Coatings, Conformal Coatings, Paints & Primers (PRIMER)
Material Designation / Composition: THIXON Q-317 URETHANE PRIMER - BROWN
GSFC Data Reference ID: GSFC04716 (Test Year: 1973)
Manufacturer: DAY — DAYTON CHEMICAL CO., DAYTON, O11
ASTM E595 Outgassing Test Results (24h at 125 °C in Vacuum, Collector at 25 °C): Total Mass Loss (TML) = 5.96% | Collected Volatile Condensable Material (CVCM) = 0.79% | Water Vapor Regained (WVR) = N/A%
Cure Schedule (Pre-Test Conditioning): Step 1 (Time: 1H, Temp: 60 °C, Atm: AIR)
[GSFC02011] TILE COTE 1201 A/B AS 1/1 BV WHITE EPOXY PAINT
EXCEEDS STANDARD THRESHOLD (TML 8.08% > 1.0%) Category: Coatings, Conformal Coatings, Paints & Primers (PAINT)
Material Designation / Composition: TILE COTE 1201 A/B AS 1/1 BV WHITE EPOXY PAINT
GSFC Data Reference ID: GSFC02011 (Test Year: 1970)
Manufacturer: STA — STANLEY CHEMICAL, EAST BERLIN, CT
ASTM E595 Outgassing Test Results (24h at 125 °C in Vacuum, Collector at 25 °C): Total Mass Loss (TML) = 8.08% | Collected Volatile Condensable Material (CVCM) = 0.09% | Water Vapor Regained (WVR) = N/A%
Cure Schedule (Pre-Test Conditioning): Step 1 (Time: 1H, Temp: 25 °C, Atm: AIR) → Step 2 (Time: 2H, Temp: 60 °C, Atm: AIR)
[GSFC22840] TORGINOL 100 CLEAR POLYAMIDE EPOXY COATING/F
EXCEEDS STANDARD THRESHOLD (TML 7.01% > 1.0%) Category: Coatings, Conformal Coatings, Paints & Primers (CONFORMAL COAT)
Material Designation / Composition: TORGINOL 100 CLEAR POLYAMIDE EPOXY COATING/F
GSFC Data Reference ID: GSFC22840 (Test Year: 1995)
Manufacturer: TOR — Manufacturer Code TOR
ASTM E595 Outgassing Test Results (24h at 125 °C in Vacuum, Collector at 25 °C): Total Mass Loss (TML) = 7.01% | Collected Volatile Condensable Material (CVCM) = 0.04% | Water Vapor Regained (WVR) = 0.22%
Cure Schedule (Pre-Test Conditioning): Step 1 (Time: 7D, Temp: 25 °C, Atm: AIR)
[GSFC22843] TORGINOL 100 CLEAR POLYAMIDE EPOXY COATING/F
EXCEEDS STANDARD THRESHOLD (TML 1.90% > 1.0%) Category: Coatings, Conformal Coatings, Paints & Primers (CONFORMAL COAT)
Material Designation / Composition: TORGINOL 100 CLEAR POLYAMIDE EPOXY COATING/F
GSFC Data Reference ID: GSFC22843 (Test Year: 1995)
Manufacturer: TOR — Manufacturer Code TOR
ASTM E595 Outgassing Test Results (24h at 125 °C in Vacuum, Collector at 25 °C): Total Mass Loss (TML) = 1.9% | Collected Volatile Condensable Material (CVCM) = 0.06% | Water Vapor Regained (WVR) = 0.06%
Cure Schedule (Pre-Test Conditioning): Step 1 (Time: 6D, Temp: 25 °C, Atm: AIR) → Step 2 (Time: 45M, Temp: 94 °C, Atm: AIR)
[GSFC03672] TORQUE-SEAL FLUORESCENT LACQUER ORANGE
EXCEEDS STANDARD THRESHOLD (TML 10.16% > 1.0%, CVCM 1.08% > 0.10%) Category: Coatings, Conformal Coatings, Paints & Primers (LACQUER)
Material Designation / Composition: TORQUE-SEAL FLUORESCENT LACQUER ORANGE
GSFC Data Reference ID: GSFC03672 (Test Year: 1972)
Manufacturer: OPC — ORGANIC PRODUCTS CO., IRVING, TX
ASTM E595 Outgassing Test Results (24h at 125 °C in Vacuum, Collector at 25 °C): Total Mass Loss (TML) = 10.16% | Collected Volatile Condensable Material (CVCM) = 1.08% | Water Vapor Regained (WVR) = N/A%
Cure Schedule (Pre-Test Conditioning): Step 1 (Time: 7D, Temp: 25 °C, Atm: AIR)
[GSFC24282] TRIREZ/TRICAT TR-408 A/B AS 100/25 BLACK EPOXY
PASS — Meets NASA Standard Low-Outgassing Screening Criteria (TML ≤ 1.0%, CVCM ≤ 0.10%) Category: Coatings, Conformal Coatings, Paints & Primers (COATING)
Material Designation / Composition: TRIREZ/TRICAT TR-408 A/B AS 100/25 BLACK EPOXY
GSFC Data Reference ID: GSFC24282 (Test Year: 1997)
Manufacturer: RMM — Manufacturer Code RMM
ASTM E595 Outgassing Test Results (24h at 125 °C in Vacuum, Collector at 25 °C): Total Mass Loss (TML) = 0.58% | Collected Volatile Condensable Material (CVCM) = 0.1% | Water Vapor Regained (WVR) = 0.12%
Cure Schedule (Pre-Test Conditioning): Step 1 (Time: 4H, Temp: 135 °C, Atm: AIR)
[GSFC24105] TRIREZ/TRICAT TR-408 A/B AS 100/25 BW BLACK EPOXY
EXCEEDS STANDARD THRESHOLD (CVCM 0.25% > 0.10%) Category: Coatings, Conformal Coatings, Paints & Primers (COATING)
Material Designation / Composition: TRIREZ/TRICAT TR-408 A/B AS 100/25 BW BLACK EPOXY
GSFC Data Reference ID: GSFC24105 (Test Year: 1996)
Manufacturer: RMM — Manufacturer Code RMM
ASTM E595 Outgassing Test Results (24h at 125 °C in Vacuum, Collector at 25 °C): Total Mass Loss (TML) = 0.73% | Collected Volatile Condensable Material (CVCM) = 0.25% | Water Vapor Regained (WVR) = 0.11%
Cure Schedule (Pre-Test Conditioning): Step 1 (Time: 4H, Temp: 135 °C, Atm: AIR)
[GSFC24114] TRIREZ/TRICAT TR-408 A/B AS 100/25 BW BLACK EPOXY
PASS — Meets NASA Standard Low-Outgassing Screening Criteria (TML ≤ 1.0%, CVCM ≤ 0.10%) Category: Coatings, Conformal Coatings, Paints & Primers (COATING)
Material Designation / Composition: TRIREZ/TRICAT TR-408 A/B AS 100/25 BW BLACK EPOXY
GSFC Data Reference ID: GSFC24114 (Test Year: 1996)
Manufacturer: RMM — Manufacturer Code RMM
ASTM E595 Outgassing Test Results (24h at 125 °C in Vacuum, Collector at 25 °C): Total Mass Loss (TML) = 0.35% | Collected Volatile Condensable Material (CVCM) = 0.04% | Water Vapor Regained (WVR) = 0.1%
Cure Schedule (Pre-Test Conditioning): Step 1 (Time: 12H, Temp: 100 °C, Atm: AIR) → Step 2 (Time: 72H, Temp: 150 °C, Atm: AIR)
[GSFC24255] TRIREZ/TRICAT TR-408 A/B AS 100/25 BW BLACK EPOXY
EXCEEDS STANDARD THRESHOLD (CVCM 0.11% > 0.10%) Category: Coatings, Conformal Coatings, Paints & Primers (COATING)
Material Designation / Composition: TRIREZ/TRICAT TR-408 A/B AS 100/25 BW BLACK EPOXY
GSFC Data Reference ID: GSFC24255 (Test Year: 1997)
Manufacturer: RMM — Manufacturer Code RMM
ASTM E595 Outgassing Test Results (24h at 125 °C in Vacuum, Collector at 25 °C): Total Mass Loss (TML) = 0.54% | Collected Volatile Condensable Material (CVCM) = 0.11% | Water Vapor Regained (WVR) = 0.11%
Cure Schedule (Pre-Test Conditioning): Step 1 (Time: 4H, Temp: 135 °C, Atm: AIR)
[GSFC24258] TRIREZ/TRICAT TR-408 A/B AS 100/25 BW BLACK EPOXY
EXCEEDS STANDARD THRESHOLD (CVCM 0.30% > 0.10%) Category: Coatings, Conformal Coatings, Paints & Primers (COATING)
Material Designation / Composition: TRIREZ/TRICAT TR-408 A/B AS 100/25 BW BLACK EPOXY
GSFC Data Reference ID: GSFC24258 (Test Year: 1997)
Manufacturer: RMM — Manufacturer Code RMM
ASTM E595 Outgassing Test Results (24h at 125 °C in Vacuum, Collector at 25 °C): Total Mass Loss (TML) = 0.79% | Collected Volatile Condensable Material (CVCM) = 0.3% | Water Vapor Regained (WVR) = 0.12%
Cure Schedule (Pre-Test Conditioning): Step 1 (Time: 4H, Temp: 150 °C, Atm: AIR)
[GSFC24345] TRIREZ/TRICAT TR-408 A/B AS 100/25 BW BLACK EPOXY
EXCEEDS STANDARD THRESHOLD (CVCM 0.24% > 0.10%) Category: Coatings, Conformal Coatings, Paints & Primers (COATING)
Material Designation / Composition: TRIREZ/TRICAT TR-408 A/B AS 100/25 BW BLACK EPOXY
GSFC Data Reference ID: GSFC24345 (Test Year: 1997)
Manufacturer: RMM — Manufacturer Code RMM
ASTM E595 Outgassing Test Results (24h at 125 °C in Vacuum, Collector at 25 °C): Total Mass Loss (TML) = 0.72% | Collected Volatile Condensable Material (CVCM) = 0.24% | Water Vapor Regained (WVR) = 0.12%
Cure Schedule (Pre-Test Conditioning): Step 1 (Time: 4H, Temp: 150 °C, Atm: AIR)
[GSFC24464] TRIREZ/TRICAT TR-408 A/B AS 100/25 BW BLACK EPOXY
PASS — Meets NASA Standard Low-Outgassing Screening Criteria (TML ≤ 1.0%, CVCM ≤ 0.10%) Category: Coatings, Conformal Coatings, Paints & Primers (COATING)
Material Designation / Composition: TRIREZ/TRICAT TR-408 A/B AS 100/25 BW BLACK EPOXY
GSFC Data Reference ID: GSFC24464 (Test Year: 1997)
Manufacturer: RMM — Manufacturer Code RMM
ASTM E595 Outgassing Test Results (24h at 125 °C in Vacuum, Collector at 25 °C): Total Mass Loss (TML) = 0.33% | Collected Volatile Condensable Material (CVCM) = 0.05% | Water Vapor Regained (WVR) = 0.09%
Cure Schedule (Pre-Test Conditioning): Step 1 (Time: 12H, Temp: 100 °C, Atm: AIR) → Step 2 (Time: 72H, Temp: 150 °C, Atm: AIR)
[GSFC24467] TRIREZ/TRICAT TR-408 A/B AS 100/25 BW BLACK EPOXY
PASS — Meets NASA Standard Low-Outgassing Screening Criteria (TML ≤ 1.0%, CVCM ≤ 0.10%) Category: Coatings, Conformal Coatings, Paints & Primers (COATING)
Material Designation / Composition: TRIREZ/TRICAT TR-408 A/B AS 100/25 BW BLACK EPOXY
GSFC Data Reference ID: GSFC24467 (Test Year: 1997)
Manufacturer: RMM — Manufacturer Code RMM
ASTM E595 Outgassing Test Results (24h at 125 °C in Vacuum, Collector at 25 °C): Total Mass Loss (TML) = 0.46% | Collected Volatile Condensable Material (CVCM) = 0.08% | Water Vapor Regained (WVR) = 0.1%
Cure Schedule (Pre-Test Conditioning): Step 1 (Time: 4H, Temp: 135 °C, Atm: AIR)
[GSFC05437] UCARSIL Y-4310 SILICONE
EXCEEDS STANDARD THRESHOLD (TML 2.60% > 1.0%) Category: Coatings, Conformal Coatings, Paints & Primers (CONF COAT)
Material Designation / Composition: UCARSIL Y-4310 SILICONE
GSFC Data Reference ID: GSFC05437 (Test Year: 1973)
Manufacturer: UCC — UNION CARBIDE CORPORATION, NEW YORK, NY, UNION CARBIDE CHEM & PLASTICS CO., DANBURY, CT, MC GllAN NUSIL CORP., CARPINTERIA, CA
ASTM E595 Outgassing Test Results (24h at 125 °C in Vacuum, Collector at 25 °C): Total Mass Loss (TML) = 2.6% | Collected Volatile Condensable Material (CVCM) = 0% | Water Vapor Regained (WVR) = N/A%
Cure Schedule (Pre-Test Conditioning): Step 1 (Time: 6H, Temp: 125 °C, Atm: AIR)
[GSFC04308] UCARSIL Y-4486
EXCEEDS STANDARD THRESHOLD (TML 12.07% > 1.0%, CVCM 0.27% > 0.10%) Category: Coatings, Conformal Coatings, Paints & Primers (CONF COAT)
Material Designation / Composition: UCARSIL Y-4486
GSFC Data Reference ID: GSFC04308 (Test Year: 1972)
Manufacturer: UCC — UNION CARBIDE CORPORATION, NEW YORK, NY, UNION CARBIDE CHEM & PLASTICS CO., DANBURY, CT, MC GllAN NUSIL CORP., CARPINTERIA, CA
ASTM E595 Outgassing Test Results (24h at 125 °C in Vacuum, Collector at 25 °C): Total Mass Loss (TML) = 12.07% | Collected Volatile Condensable Material (CVCM) = 0.27% | Water Vapor Regained (WVR) = N/A%
Cure Schedule (Pre-Test Conditioning): Not specified / As received
[GSFC24186] ULTRA-POL-II POLYURETHANE SUEDE BLACK
EXCEEDS STANDARD THRESHOLD (TML 3.06% > 1.0%, CVCM 0.19% > 0.10%) Category: Coatings, Conformal Coatings, Paints & Primers (COATED FABRIC)
Material Designation / Composition: ULTRA-POL-II POLYURETHANE SUEDE BLACK
GSFC Data Reference ID: GSFC24186 (Test Year: 1996)
Manufacturer: RIP — Manufacturer Code RIP
ASTM E595 Outgassing Test Results (24h at 125 °C in Vacuum, Collector at 25 °C): Total Mass Loss (TML) = 3.06% | Collected Volatile Condensable Material (CVCM) = 0.19% | Water Vapor Regained (WVR) = 0.49%
Cure Schedule (Pre-Test Conditioning): Not specified / As received
[GSFC24213] ULTRA-POL-II POLYURETHANE SUEDE BLACK
EXCEEDS STANDARD THRESHOLD (TML 3.17% > 1.0%, CVCM 0.20% > 0.10%) Category: Coatings, Conformal Coatings, Paints & Primers (COATED FABRIC)
Material Designation / Composition: ULTRA-POL-II POLYURETHANE SUEDE BLACK
GSFC Data Reference ID: GSFC24213 (Test Year: 1996)
Manufacturer: RIP — Manufacturer Code RIP
ASTM E595 Outgassing Test Results (24h at 125 °C in Vacuum, Collector at 25 °C): Total Mass Loss (TML) = 3.17% | Collected Volatile Condensable Material (CVCM) = 0.2% | Water Vapor Regained (WVR) = 0.48%
Cure Schedule (Pre-Test Conditioning): Step 1 (Time: 24H, Temp: 75 °C, Atm: E-1)
[GSFC24303] ULTRA-POL-II POLYURETHANE SUEDE BLACK ALCOHOL WASHED
EXCEEDS STANDARD THRESHOLD (TML 1.83% > 1.0%, CVCM 0.12% > 0.10%) Category: Coatings, Conformal Coatings, Paints & Primers (COATED FABRIC)
Material Designation / Composition: ULTRA-POL-II POLYURETHANE SUEDE BLACK ALCOHOL WASHED
GSFC Data Reference ID: GSFC24303 (Test Year: 1997)
Manufacturer: RIP — Manufacturer Code RIP
ASTM E595 Outgassing Test Results (24h at 125 °C in Vacuum, Collector at 25 °C): Total Mass Loss (TML) = 1.83% | Collected Volatile Condensable Material (CVCM) = 0.12% | Water Vapor Regained (WVR) = 0.36%
Cure Schedule (Pre-Test Conditioning): Step 1 (Time: 24H, Temp: 75 °C, Atm: E-1)
[GSFC17598] ULTRA-SEAL 00159 VINYL RESIN COATING/F
EXCEEDS STANDARD THRESHOLD (TML 20.67% > 1.0%, CVCM 12.66% > 0.10%) Category: Coatings, Conformal Coatings, Paints & Primers (COATING)
Material Designation / Composition: ULTRA-SEAL 00159 VINYL RESIN COATING/F
GSFC Data Reference ID: GSFC17598 (Test Year: 1988)
Manufacturer: CRC — CHEMCO RESINS CRAFT, DUBLIN, CA
ASTM E595 Outgassing Test Results (24h at 125 °C in Vacuum, Collector at 25 °C): Total Mass Loss (TML) = 20.67% | Collected Volatile Condensable Material (CVCM) = 12.66% | Water Vapor Regained (WVR) = 0.51%
Cure Schedule (Pre-Test Conditioning): Step 1 (Time: 7D, Temp: 25 °C, Atm: AIR)
[GSFC24699] ULTRADEL 1414 POLYIMIDE CLEAR/F
PASS — Meets NASA Standard Low-Outgassing Screening Criteria (TML ≤ 1.0%, CVCM ≤ 0.10%) Category: Coatings, Conformal Coatings, Paints & Primers (COATING)
Material Designation / Composition: ULTRADEL 1414 POLYIMIDE CLEAR/F
GSFC Data Reference ID: GSFC24699 (Test Year: 1997)
Manufacturer: AMO — AMOCO PERFORMANCE PRODUCTS, INC., GREENVILLE, SC, ALPHARETTAt GA
ASTM E595 Outgassing Test Results (24h at 125 °C in Vacuum, Collector at 25 °C): Total Mass Loss (TML) = 0.2% | Collected Volatile Condensable Material (CVCM) = 0% | Water Vapor Regained (WVR) = 0.05%
Cure Schedule (Pre-Test Conditioning): Step 1 (Time: 20M, Temp: 120 °C, Atm: AIR) → Step 2 (Time: 60M, Temp: 250 °C, Atm: AIR)
[GSFC11971] UNICOAT 2081-31A ONE COMPONENT EPOXY/F
EXCEEDS STANDARD THRESHOLD (TML 5.95% > 1.0%, CVCM 3.73% > 0.10%) Category: Coatings, Conformal Coatings, Paints & Primers (CONF COAT)
Material Designation / Composition: UNICOAT 2081-31A ONE COMPONENT EPOXY/F
GSFC Data Reference ID: GSFC11971 (Test Year: 1981)
Manufacturer: EMC — EMERSON & CUMING INC., CANTON, MA
ASTM E595 Outgassing Test Results (24h at 125 °C in Vacuum, Collector at 25 °C): Total Mass Loss (TML) = 5.95% | Collected Volatile Condensable Material (CVCM) = 3.73% | Water Vapor Regained (WVR) = 0.11%
Cure Schedule (Pre-Test Conditioning): Step 1 (Time: 2H, Temp: 25 °C, Atm: AIR) → Step 2 (Time: 2H, Temp: 125 °C, Atm: AIR)
[GSFC07514] UNICOAT 2081-31A ONE PART FLUORESCENT EPOXY/F
EXCEEDS STANDARD THRESHOLD (TML 6.26% > 1.0%, CVCM 1.25% > 0.10%) Category: Coatings, Conformal Coatings, Paints & Primers (CONF COAT)
Material Designation / Composition: UNICOAT 2081-31A ONE PART FLUORESCENT EPOXY/F
GSFC Data Reference ID: GSFC07514 (Test Year: 1976)
Manufacturer: EMC — EMERSON & CUMING INC., CANTON, MA
ASTM E595 Outgassing Test Results (24h at 125 °C in Vacuum, Collector at 25 °C): Total Mass Loss (TML) = 6.26% | Collected Volatile Condensable Material (CVCM) = 1.25% | Water Vapor Regained (WVR) = 0.05%
Cure Schedule (Pre-Test Conditioning): Step 1 (Time: 12H, Temp: 70 °C, Atm: AIR)
[GSFC12280] UNICOAT 2081-31A ONE PART FLUORESCENT EPOXY/F
EXCEEDS STANDARD THRESHOLD (CVCM 0.11% > 0.10%) Category: Coatings, Conformal Coatings, Paints & Primers (CONF COAT)
Material Designation / Composition: UNICOAT 2081-31A ONE PART FLUORESCENT EPOXY/F
GSFC Data Reference ID: GSFC12280 (Test Year: 1982)
Manufacturer: EMC — EMERSON & CUMING INC., CANTON, MA
ASTM E595 Outgassing Test Results (24h at 125 °C in Vacuum, Collector at 25 °C): Total Mass Loss (TML) = 0.31% | Collected Volatile Condensable Material (CVCM) = 0.11% | Water Vapor Regained (WVR) = 0.04%
Cure Schedule (Pre-Test Conditioning): Step 1 (Time: 2H, Temp: 25 °C, Atm: AIR) → Step 2 (Time: 1H, Temp: 180 °C, Atm: AIR)
[GSFC09023] URALANE 22H POLYURETHANE
EXCEEDS STANDARD THRESHOLD (TML 1.60% > 1.0%) Category: Coatings, Conformal Coatings, Paints & Primers (CONF COAT)
Material Designation / Composition: URALANE 22H POLYURETHANE
GSFC Data Reference ID: GSFC09023 (Test Year: 1978)
Manufacturer: FPI — FURANE PLASTICS INC., LOS ANGELES, CA
ASTM E595 Outgassing Test Results (24h at 125 °C in Vacuum, Collector at 25 °C): Total Mass Loss (TML) = 1.6% | Collected Volatile Condensable Material (CVCM) = 0.06% | Water Vapor Regained (WVR) = 0.72%
Cure Schedule (Pre-Test Conditioning): Step 1 (Time: 2H, Temp: 25 °C, Atm: AIR) → Step 2 (Time: 24H, Temp: 75 °C, Atm: E-6)
[GSFC03626] URALANE 22H POLYURETHANE 2 COAT SAMPLE
EXCEEDS STANDARD THRESHOLD (TML 1.65% > 1.0%) Category: Coatings, Conformal Coatings, Paints & Primers (CONF COAT)
Material Designation / Composition: URALANE 22H POLYURETHANE 2 COAT SAMPLE
GSFC Data Reference ID: GSFC03626 (Test Year: 1972)
Manufacturer: FPI — FURANE PLASTICS INC., LOS ANGELES, CA
ASTM E595 Outgassing Test Results (24h at 125 °C in Vacuum, Collector at 25 °C): Total Mass Loss (TML) = 1.65% | Collected Volatile Condensable Material (CVCM) = 0.01% | Water Vapor Regained (WVR) = N/A%
Cure Schedule (Pre-Test Conditioning): Step 1 (Time: 20M, Temp: 25 °C, Atm: AIR) → Step 2 (Time: 20M, Temp: 25 °C, Atm: AIR) → Step 3 (Time: 15M, Temp: 85 °C, Atm: AIR)
[GSFC08225] URALANE 22H POLYURETHANE FILM
EXCEEDS STANDARD THRESHOLD (TML 2.44% > 1.0%) Category: Coatings, Conformal Coatings, Paints & Primers (CONF COAT)
Material Designation / Composition: URALANE 22H POLYURETHANE FILM
GSFC Data Reference ID: GSFC08225 (Test Year: 1977)
Manufacturer: FPI — FURANE PLASTICS INC., LOS ANGELES, CA
ASTM E595 Outgassing Test Results (24h at 125 °C in Vacuum, Collector at 25 °C): Total Mass Loss (TML) = 2.44% | Collected Volatile Condensable Material (CVCM) = 0.05% | Water Vapor Regained (WVR) = 0.42%
Cure Schedule (Pre-Test Conditioning): Step 1 (Time: 16H, Temp: 75 °C, Atm: AIR)
[GSFC09173] URALANE 22H POLYURETHANE FILM
EXCEEDS STANDARD THRESHOLD (TML 3.44% > 1.0%) Category: Coatings, Conformal Coatings, Paints & Primers (CONF COAT)
Material Designation / Composition: URALANE 22H POLYURETHANE FILM
GSFC Data Reference ID: GSFC09173 (Test Year: 1978)
Manufacturer: FPI — FURANE PLASTICS INC., LOS ANGELES, CA
ASTM E595 Outgassing Test Results (24h at 125 °C in Vacuum, Collector at 25 °C): Total Mass Loss (TML) = 3.44% | Collected Volatile Condensable Material (CVCM) = 0.02% | Water Vapor Regained (WVR) = 0.92%
Cure Schedule (Pre-Test Conditioning): Step 1 (Time: 7D, Temp: 25 °C, Atm: AIR)
[GSFC09026] URALANE 22H/MDAC FLUORESCENT TRACER
EXCEEDS STANDARD THRESHOLD (TML 2.43% > 1.0%) Category: Coatings, Conformal Coatings, Paints & Primers (CONF COAT)
Material Designation / Composition: URALANE 22H/MDAC FLUORESCENT TRACER
GSFC Data Reference ID: GSFC09026 (Test Year: 1978)
Manufacturer: FPI — FURANE PLASTICS INC., LOS ANGELES, CA
ASTM E595 Outgassing Test Results (24h at 125 °C in Vacuum, Collector at 25 °C): Total Mass Loss (TML) = 2.43% | Collected Volatile Condensable Material (CVCM) = 0.08% | Water Vapor Regained (WVR) = 0.86%
Cure Schedule (Pre-Test Conditioning): Step 1 (Time: 2H, Temp: 25 °C, Atm: AIR) → Step 2 (Time: 24H, Temp: 75 °C, Atm: E-6)
[GSFC01276] URALANE 5738 A/B AS 100/55 BW
EXCEEDS STANDARD THRESHOLD (TML 10.71% > 1.0%, CVCM 6.11% > 0.10%) Category: Coatings, Conformal Coatings, Paints & Primers (CONF COAT)
Material Designation / Composition: URALANE 5738 A/B AS 100/55 BW
GSFC Data Reference ID: GSFC01276 (Test Year: 1969)
Manufacturer: FPI — FURANE PLASTICS INC., LOS ANGELES, CA
ASTM E595 Outgassing Test Results (24h at 125 °C in Vacuum, Collector at 25 °C): Total Mass Loss (TML) = 10.71% | Collected Volatile Condensable Material (CVCM) = 6.11% | Water Vapor Regained (WVR) = N/A%
Cure Schedule (Pre-Test Conditioning): Step 1 (Time: 3H, Temp: 93 °C, Atm: AIR)
[GSFC06317] URALANE 5750
EXCEEDS STANDARD THRESHOLD (TML 1.11% > 1.0%) Category: Coatings, Conformal Coatings, Paints & Primers (CONF COAT)
Material Designation / Composition: URALANE 5750
GSFC Data Reference ID: GSFC06317 (Test Year: 1974)
Manufacturer: FPI — FURANE PLASTICS INC., LOS ANGELES, CA
ASTM E595 Outgassing Test Results (24h at 125 °C in Vacuum, Collector at 25 °C): Total Mass Loss (TML) = 1.11% | Collected Volatile Condensable Material (CVCM) = 0.03% | Water Vapor Regained (WVR) = 0.02%
Cure Schedule (Pre-Test Conditioning): Step 1 (Time: 14D, Temp: 25 °C, Atm: AIR)
[GSFC29587] URALANE 5750 A/B 5.4:30 MIX RATIO PBW
PASS — Meets NASA Standard Low-Outgassing Screening Criteria (TML ≤ 1.0%, CVCM ≤ 0.10%) Category: Coatings, Conformal Coatings, Paints & Primers (CONFORMAL COATING)
Material Designation / Composition: URALANE 5750 A/B 5.4:30 MIX RATIO PBW
GSFC Data Reference ID: GSFC29587 (Test Year: 2005)
Manufacturer: VAN — Manufacturer Code VAN
ASTM E595 Outgassing Test Results (24h at 125 °C in Vacuum, Collector at 25 °C): Total Mass Loss (TML) = 0.72% | Collected Volatile Condensable Material (CVCM) = 0.01% | Water Vapor Regained (WVR) = 0.05%
Cure Schedule (Pre-Test Conditioning): Step 1 (Time: 16H, Temp: 25 °C, Atm: AIR)
[GSFC07322] URALANE 5750 A/B AS 18/100 BW
PASS — Meets NASA Standard Low-Outgassing Screening Criteria (TML ≤ 1.0%, CVCM ≤ 0.10%) Category: Coatings, Conformal Coatings, Paints & Primers (CONF COAT)
Material Designation / Composition: URALANE 5750 A/B AS 18/100 BW
GSFC Data Reference ID: GSFC07322 (Test Year: 1976)
Manufacturer: FPI — FURANE PLASTICS INC., LOS ANGELES, CA
ASTM E595 Outgassing Test Results (24h at 125 °C in Vacuum, Collector at 25 °C): Total Mass Loss (TML) = 0.41% | Collected Volatile Condensable Material (CVCM) = 0.03% | Water Vapor Regained (WVR) = 0.02%
Cure Schedule (Pre-Test Conditioning): Step 1 (Time: 14H, Temp: 25 °C, Atm: AIR) → Step 2 (Time: 2H, Temp: 60 °C, Atm: AIR)
[GSFC07325] URALANE 5750 A/B AS 18/100 BW
PASS — Meets NASA Standard Low-Outgassing Screening Criteria (TML ≤ 1.0%, CVCM ≤ 0.10%) Category: Coatings, Conformal Coatings, Paints & Primers (CONF COAT)
Material Designation / Composition: URALANE 5750 A/B AS 18/100 BW
GSFC Data Reference ID: GSFC07325 (Test Year: 1976)
Manufacturer: FPI — FURANE PLASTICS INC., LOS ANGELES, CA
ASTM E595 Outgassing Test Results (24h at 125 °C in Vacuum, Collector at 25 °C): Total Mass Loss (TML) = 0.83% | Collected Volatile Condensable Material (CVCM) = 0.03% | Water Vapor Regained (WVR) = 0.02%
Cure Schedule (Pre-Test Conditioning): Step 1 (Time: 1H, Temp: 25 °C, Atm: AIR) → Step 2 (Time: 3H, Temp: 65 °C, Atm: AIR)
[GSFC05370] URALANE 5750 A/B AS 4/25 BW URETHANE
PASS — Meets NASA Standard Low-Outgassing Screening Criteria (TML ≤ 1.0%, CVCM ≤ 0.10%) Category: Coatings, Conformal Coatings, Paints & Primers (CONF COAT)
Material Designation / Composition: URALANE 5750 A/B AS 4/25 BW URETHANE
GSFC Data Reference ID: GSFC05370 (Test Year: 1973)
Manufacturer: FPI — FURANE PLASTICS INC., LOS ANGELES, CA
ASTM E595 Outgassing Test Results (24h at 125 °C in Vacuum, Collector at 25 °C): Total Mass Loss (TML) = 0.45% | Collected Volatile Condensable Material (CVCM) = 0.01% | Water Vapor Regained (WVR) = N/A%
Cure Schedule (Pre-Test Conditioning): Step 1 (Time: 9H, Temp: 66 °C, Atm: AIR)
[GSFC14662] URALANE 5750LV A/B AS 18/100 BW/F
PASS — Meets NASA Standard Low-Outgassing Screening Criteria (TML ≤ 1.0%, CVCM ≤ 0.10%) Category: Coatings, Conformal Coatings, Paints & Primers (CONF COAT)
Material Designation / Composition: URALANE 5750LV A/B AS 18/100 BW/F
GSFC Data Reference ID: GSFC14662 (Test Year: 1985)
Manufacturer: FPI — FURANE PLASTICS INC., LOS ANGELES, CA
ASTM E595 Outgassing Test Results (24h at 125 °C in Vacuum, Collector at 25 °C): Total Mass Loss (TML) = 0.65% | Collected Volatile Condensable Material (CVCM) = 0.01% | Water Vapor Regained (WVR) = 0.01%
Cure Schedule (Pre-Test Conditioning): Step 1 (Time: 7D, Temp: 25 °C, Atm: AIR)
[GSFC14665] URALANE 5750LV A/B AS 18/100 BW/F
PASS — Meets NASA Standard Low-Outgassing Screening Criteria (TML ≤ 1.0%, CVCM ≤ 0.10%) Category: Coatings, Conformal Coatings, Paints & Primers (CONF COAT)
Material Designation / Composition: URALANE 5750LV A/B AS 18/100 BW/F
GSFC Data Reference ID: GSFC14665 (Test Year: 1985)
Manufacturer: FPI — FURANE PLASTICS INC., LOS ANGELES, CA
ASTM E595 Outgassing Test Results (24h at 125 °C in Vacuum, Collector at 25 °C): Total Mass Loss (TML) = 0.27% | Collected Volatile Condensable Material (CVCM) = 0.02% | Water Vapor Regained (WVR) = 0%
Cure Schedule (Pre-Test Conditioning): Step 1 (Time: 16H, Temp: 65 °C, Atm: AIR)
[GSFC15450] URALANE 5750LV A/B AS 18/100 W/TOLUENE/MEK
PASS — Meets NASA Standard Low-Outgassing Screening Criteria (TML ≤ 1.0%, CVCM ≤ 0.10%) Category: Coatings, Conformal Coatings, Paints & Primers (CONF COAT)
Material Designation / Composition: URALANE 5750LV A/B AS 18/100 W/TOLUENE/MEK
GSFC Data Reference ID: GSFC15450 (Test Year: 1986)
Manufacturer: GSC — GODDARD SPACE FLIGHT CENTER, GREENBELT, MD
ASTM E595 Outgassing Test Results (24h at 125 °C in Vacuum, Collector at 25 °C): Total Mass Loss (TML) = 0.48% | Collected Volatile Condensable Material (CVCM) = 0.01% | Water Vapor Regained (WVR) = 0.04%
Cure Schedule (Pre-Test Conditioning): Step 1 (Time: 7D, Temp: 25 °C, Atm: AIR)
[GSFC20213] URALANE 5750LV A/B/THINNER AS 5.4/30/10 PBW FLUORESCENT
EXCEEDS STANDARD THRESHOLD (TML 2.15% > 1.0%) Category: Coatings, Conformal Coatings, Paints & Primers (CONF COAT)
Material Designation / Composition: URALANE 5750LV A/B/THINNER AS 5.4/30/10 PBW FLUORESCENT
GSFC Data Reference ID: GSFC20213 (Test Year: 1991)
Manufacturer: FPI — FURANE PLASTICS INC., LOS ANGELES, CA
ASTM E595 Outgassing Test Results (24h at 125 °C in Vacuum, Collector at 25 °C): Total Mass Loss (TML) = 2.15% | Collected Volatile Condensable Material (CVCM) = 0.03% | Water Vapor Regained (WVR) = 0.06%
Cure Schedule (Pre-Test Conditioning): Not specified / As received
[GSFC20216] URALANE 5750LV A/B/THINNER AS 5.4/30/36 PBW FLUORESCENT
PASS — Meets NASA Standard Low-Outgassing Screening Criteria (TML ≤ 1.0%, CVCM ≤ 0.10%) Category: Coatings, Conformal Coatings, Paints & Primers (CONF COAT)
Material Designation / Composition: URALANE 5750LV A/B/THINNER AS 5.4/30/36 PBW FLUORESCENT
GSFC Data Reference ID: GSFC20216 (Test Year: 1991)
Manufacturer: FPI — FURANE PLASTICS INC., LOS ANGELES, CA
ASTM E595 Outgassing Test Results (24h at 125 °C in Vacuum, Collector at 25 °C): Total Mass Loss (TML) = 0.66% | Collected Volatile Condensable Material (CVCM) = 0.02% | Water Vapor Regained (WVR) = 0.06%
Cure Schedule (Pre-Test Conditioning): Not specified / As received
[GSFC11156] URALANE 5753LV A/B AS 1/5 BW POLYURETHANE
PASS — Meets NASA Standard Low-Outgassing Screening Criteria (TML ≤ 1.0%, CVCM ≤ 0.10%) Category: Coatings, Conformal Coatings, Paints & Primers (CONF COAT)
Material Designation / Composition: URALANE 5753LV A/B AS 1/5 BW POLYURETHANE
GSFC Data Reference ID: GSFC11156 (Test Year: 1980)
Manufacturer: FPI — FURANE PLASTICS INC., LOS ANGELES, CA
ASTM E595 Outgassing Test Results (24h at 125 °C in Vacuum, Collector at 25 °C): Total Mass Loss (TML) = 0.62% | Collected Volatile Condensable Material (CVCM) = 0.01% | Water Vapor Regained (WVR) = 0.04%
Cure Schedule (Pre-Test Conditioning): Step 1 (Time: 7D, Temp: 25 °C, Atm: AIR)
[GSFC11159] URALANE 5753LV A/B AS 1/5 BW POLYURETHANE
PASS — Meets NASA Standard Low-Outgassing Screening Criteria (TML ≤ 1.0%, CVCM ≤ 0.10%) Category: Coatings, Conformal Coatings, Paints & Primers (CONF COAT)
Material Designation / Composition: URALANE 5753LV A/B AS 1/5 BW POLYURETHANE
GSFC Data Reference ID: GSFC11159 (Test Year: 1980)
Manufacturer: FPI — FURANE PLASTICS INC., LOS ANGELES, CA
ASTM E595 Outgassing Test Results (24h at 125 °C in Vacuum, Collector at 25 °C): Total Mass Loss (TML) = 0.6% | Collected Volatile Condensable Material (CVCM) = 0.01% | Water Vapor Regained (WVR) = 0.03%
Cure Schedule (Pre-Test Conditioning): Step 1 (Time: 24H, Temp: 60 °C, Atm: AIR)
[GSFC24237] URALANE 5753LV A/B AS 1/5 BW W .07 CONAP DS 1830
PASS — Meets NASA Standard Low-Outgassing Screening Criteria (TML ≤ 1.0%, CVCM ≤ 0.10%) Category: Coatings, Conformal Coatings, Paints & Primers (COATING)
Material Designation / Composition: URALANE 5753LV A/B AS 1/5 BW W .07 CONAP DS 1830
GSFC Data Reference ID: GSFC24237 (Test Year: 1997)
Manufacturer: CIB — CIBA GEIGY CORPORATION, IIAWTIIORNE, NY
ASTM E595 Outgassing Test Results (24h at 125 °C in Vacuum, Collector at 25 °C): Total Mass Loss (TML) = 0.8% | Collected Volatile Condensable Material (CVCM) = 0% | Water Vapor Regained (WVR) = 0.07%
Cure Schedule (Pre-Test Conditioning): Step 1 (Time: 7D, Temp: 25 °C, Atm: AIR)
[GSFC24234] URALANE 5753LV A/B AS 1/5 BW W .07 CONAP DS 1831A
PASS — Meets NASA Standard Low-Outgassing Screening Criteria (TML ≤ 1.0%, CVCM ≤ 0.10%) Category: Coatings, Conformal Coatings, Paints & Primers (COATING)
Material Designation / Composition: URALANE 5753LV A/B AS 1/5 BW W .07 CONAP DS 1831A
GSFC Data Reference ID: GSFC24234 (Test Year: 1997)
Manufacturer: CIB — CIBA GEIGY CORPORATION, IIAWTIIORNE, NY
ASTM E595 Outgassing Test Results (24h at 125 °C in Vacuum, Collector at 25 °C): Total Mass Loss (TML) = 0.78% | Collected Volatile Condensable Material (CVCM) = 0% | Water Vapor Regained (WVR) = 0.07%
Cure Schedule (Pre-Test Conditioning): Step 1 (Time: 7D, Temp: 25 °C, Atm: AIR)
[GSFC24243] URALANE 5753LV A/B AS 1/5 BW W .07 CONAP DS 1832
PASS — Meets NASA Standard Low-Outgassing Screening Criteria (TML ≤ 1.0%, CVCM ≤ 0.10%) Category: Coatings, Conformal Coatings, Paints & Primers (COATING)
Material Designation / Composition: URALANE 5753LV A/B AS 1/5 BW W .07 CONAP DS 1832
GSFC Data Reference ID: GSFC24243 (Test Year: 1997)
Manufacturer: CIB — CIBA GEIGY CORPORATION, IIAWTIIORNE, NY
ASTM E595 Outgassing Test Results (24h at 125 °C in Vacuum, Collector at 25 °C): Total Mass Loss (TML) = 0.78% | Collected Volatile Condensable Material (CVCM) = 0% | Water Vapor Regained (WVR) = 0.07%
Cure Schedule (Pre-Test Conditioning): Step 1 (Time: 7D, Temp: 25 °C, Atm: AIR)
[GSFC24240] URALANE 5753LV A/B AS 1/5 BW W .07 CONAP DS 1833
PASS — Meets NASA Standard Low-Outgassing Screening Criteria (TML ≤ 1.0%, CVCM ≤ 0.10%) Category: Coatings, Conformal Coatings, Paints & Primers (COATING)
Material Designation / Composition: URALANE 5753LV A/B AS 1/5 BW W .07 CONAP DS 1833
GSFC Data Reference ID: GSFC24240 (Test Year: 1997)
Manufacturer: CIB — CIBA GEIGY CORPORATION, IIAWTIIORNE, NY
ASTM E595 Outgassing Test Results (24h at 125 °C in Vacuum, Collector at 25 °C): Total Mass Loss (TML) = 0.76% | Collected Volatile Condensable Material (CVCM) = 0% | Water Vapor Regained (WVR) = 0.07%
Cure Schedule (Pre-Test Conditioning): Step 1 (Time: 7D, Temp: 25 °C, Atm: AIR)
[GSFC22705] URALANE 5753LV ON PR420/F
PASS — Meets NASA Standard Low-Outgassing Screening Criteria (TML ≤ 1.0%, CVCM ≤ 0.10%) Category: Coatings, Conformal Coatings, Paints & Primers (COATING)
Material Designation / Composition: URALANE 5753LV ON PR420/F
GSFC Data Reference ID: GSFC22705 (Test Year: 1995)
Manufacturer: FPI — FURANE PLASTICS INC., LOS ANGELES, CA
ASTM E595 Outgassing Test Results (24h at 125 °C in Vacuum, Collector at 25 °C): Total Mass Loss (TML) = 0.3% | Collected Volatile Condensable Material (CVCM) = 0.01% | Water Vapor Regained (WVR) = 0.3%
Cure Schedule (Pre-Test Conditioning): Not specified / As received
[GSFC20843] URALANE 5753LV/CAB-O-SIL M5/TIO2 MODIFIED URETHANE
PASS — Meets NASA Standard Low-Outgassing Screening Criteria (TML ≤ 1.0%, CVCM ≤ 0.10%) Category: Coatings, Conformal Coatings, Paints & Primers (COATING)
Material Designation / Composition: URALANE 5753LV/CAB-O-SIL M5/TIO2 MODIFIED URETHANE
GSFC Data Reference ID: GSFC20843 (Test Year: 1992)
Manufacturer: FPI — FURANE PLASTICS INC., LOS ANGELES, CA
ASTM E595 Outgassing Test Results (24h at 125 °C in Vacuum, Collector at 25 °C): Total Mass Loss (TML) = 0.82% | Collected Volatile Condensable Material (CVCM) = 0.01% | Water Vapor Regained (WVR) = 0.04%
Cure Schedule (Pre-Test Conditioning): Step 1 (Time: 7D, Temp: 25 °C, Atm: AIR)
[GSFC01458] URALANE 8267 TRANSPARENT POLYURETHANE
EXCEEDS STANDARD THRESHOLD (TML 10.00% > 1.0%, CVCM 0.17% > 0.10%) Category: Coatings, Conformal Coatings, Paints & Primers (COATING)
Material Designation / Composition: URALANE 8267 TRANSPARENT POLYURETHANE
GSFC Data Reference ID: GSFC01458 (Test Year: 1969)
Manufacturer: FPI — FURANE PLASTICS INC., LOS ANGELES, CA
ASTM E595 Outgassing Test Results (24h at 125 °C in Vacuum, Collector at 25 °C): Total Mass Loss (TML) = 10% | Collected Volatile Condensable Material (CVCM) = 0.17% | Water Vapor Regained (WVR) = N/A%
Cure Schedule (Pre-Test Conditioning): Step 1 (Time: 24H, Temp: 25 °C, Atm: AIR) → Step 2 (Time: 2H, Temp: 43 °C, Atm: AIR)
[GSFC07568] US 0009 A/B AS 100/35 BW POLYURETHANE
EXCEEDS STANDARD THRESHOLD (TML 13.69% > 1.0%, CVCM 7.55% > 0.10%) Category: Coatings, Conformal Coatings, Paints & Primers (CONF COAT)
Material Designation / Composition: US 0009 A/B AS 100/35 BW POLYURETHANE
GSFC Data Reference ID: GSFC07568 (Test Year: 1976)
Manufacturer: HYS — HYSOL ENGINEERING ADIIESIVES, SEABROOK, NH, HYSOL AEROSPACE PRODUCTS, PITTSBURG, CA, DEXTER AEROSPACE MATERIALS DIVISION
ASTM E595 Outgassing Test Results (24h at 125 °C in Vacuum, Collector at 25 °C): Total Mass Loss (TML) = 13.69% | Collected Volatile Condensable Material (CVCM) = 7.55% | Water Vapor Regained (WVR) = 0.26%
Cure Schedule (Pre-Test Conditioning): Step 1 (Time: 16H, Temp: 25 °C, Atm: AIR) → Step 2 (Time: 5H, Temp: 80 °C, Atm: AIR)
[GSFC26356] UVIKOTE 7503 PMF UV CURE/F
EXCEEDS STANDARD THRESHOLD (TML 1.79% > 1.0%) Category: Coatings, Conformal Coatings, Paints & Primers (CONFORMAL COAT)
Material Designation / Composition: UVIKOTE 7503 PMF UV CURE/F
GSFC Data Reference ID: GSFC26356 (Test Year: 1999)
Manufacturer: APT — APTEK LABORATORIES, INC., VALENCIA, CA
ASTM E595 Outgassing Test Results (24h at 125 °C in Vacuum, Collector at 25 °C): Total Mass Loss (TML) = 1.79% | Collected Volatile Condensable Material (CVCM) = 0.02% | Water Vapor Regained (WVR) = 0.09%
Cure Schedule (Pre-Test Conditioning): Step 1 (Time: 6H, Temp: 65 °C, Atm: AIR)
[GSFC26359] UVIKOTE 7503 PMF UV CURE/F
EXCEEDS STANDARD THRESHOLD (TML 1.55% > 1.0%) Category: Coatings, Conformal Coatings, Paints & Primers (CONFORMAL COAT)
Material Designation / Composition: UVIKOTE 7503 PMF UV CURE/F
GSFC Data Reference ID: GSFC26359 (Test Year: 1999)
Manufacturer: APT — APTEK LABORATORIES, INC., VALENCIA, CA
ASTM E595 Outgassing Test Results (24h at 125 °C in Vacuum, Collector at 25 °C): Total Mass Loss (TML) = 1.55% | Collected Volatile Condensable Material (CVCM) = 0.04% | Water Vapor Regained (WVR) = 0.12%
Cure Schedule (Pre-Test Conditioning): Step 1 (Time: 6H, Temp: 80 °C, Atm: AIR)
[GSFC26362] UVIKOTE 7503 PMF UV CURE/F
EXCEEDS STANDARD THRESHOLD (TML 1.82% > 1.0%) Category: Coatings, Conformal Coatings, Paints & Primers (CONFORMAL COAT)
Material Designation / Composition: UVIKOTE 7503 PMF UV CURE/F
GSFC Data Reference ID: GSFC26362 (Test Year: 1999)
Manufacturer: APT — APTEK LABORATORIES, INC., VALENCIA, CA
ASTM E595 Outgassing Test Results (24h at 125 °C in Vacuum, Collector at 25 °C): Total Mass Loss (TML) = 1.82% | Collected Volatile Condensable Material (CVCM) = 0.02% | Water Vapor Regained (WVR) = 0.09%
Cure Schedule (Pre-Test Conditioning): Step 1 (Time: 6H, Temp: 100 °C, Atm: AIR)
[GSFC04430] VARNISH STERLING THERMOPOXY T-653-LBH
EXCEEDS STANDARD THRESHOLD (TML 1.82% > 1.0%, CVCM 0.31% > 0.10%) Category: Coatings, Conformal Coatings, Paints & Primers (VARNISH)
Material Designation / Composition: VARNISH STERLING THERMOPOXY T-653-LBH
GSFC Data Reference ID: GSFC04430 (Test Year: 1972)
Manufacturer: STV — STERLING VARNISH, SEWICKLEY, PA
ASTM E595 Outgassing Test Results (24h at 125 °C in Vacuum, Collector at 25 °C): Total Mass Loss (TML) = 1.82% | Collected Volatile Condensable Material (CVCM) = 0.31% | Water Vapor Regained (WVR) = N/A%
Cure Schedule (Pre-Test Conditioning): Step 1 (Time: 8H, Temp: 135 °C, Atm: AIR)
[GSFC04890] VARNISH STERLING THERMOPOXY T-653-LBH
PASS — Meets NASA Standard Low-Outgassing Screening Criteria (TML ≤ 1.0%, CVCM ≤ 0.10%) Category: Coatings, Conformal Coatings, Paints & Primers (VARNISH)
Material Designation / Composition: VARNISH STERLING THERMOPOXY T-653-LBH
GSFC Data Reference ID: GSFC04890 (Test Year: 1973)
Manufacturer: STV — STERLING VARNISH, SEWICKLEY, PA
ASTM E595 Outgassing Test Results (24h at 125 °C in Vacuum, Collector at 25 °C): Total Mass Loss (TML) = 0.7% | Collected Volatile Condensable Material (CVCM) = 0.02% | Water Vapor Regained (WVR) = N/A%
Cure Schedule (Pre-Test Conditioning): Step 1 (Time: 4H, Temp: 180 °C, Atm: AIR) → Step 2 (Time: 24H, Temp: 25 °C, Atm: E-5)
[GSFC27058] VC COVER COAT FOR RESISTORS/F
PASS — Meets NASA Standard Low-Outgassing Screening Criteria (TML ≤ 1.0%, CVCM ≤ 0.10%) Category: Coatings, Conformal Coatings, Paints & Primers (COATING)
Material Designation / Composition: VC COVER COAT FOR RESISTORS/F
GSFC Data Reference ID: GSFC27058 (Test Year: 2000)
Manufacturer: ZZZ — MANUFACTURER UNKNOWN
ASTM E595 Outgassing Test Results (24h at 125 °C in Vacuum, Collector at 25 °C): Total Mass Loss (TML) = 0.78% | Collected Volatile Condensable Material (CVCM) = 0.03% | Water Vapor Regained (WVR) = 0.46%
Cure Schedule (Pre-Test Conditioning): Step 1 (Time: 6H, Temp: 155 °C, Atm: AIR)
[GSFC26470] VEL-BLACK G100C-MZ BLACK APPLIQUE W ACRYLIC ADH/F
EXCEEDS STANDARD THRESHOLD (TML 1.38% > 1.0%, CVCM 0.24% > 0.10%) Category: Coatings, Conformal Coatings, Paints & Primers (COAT)
Material Designation / Composition: VEL-BLACK G100C-MZ BLACK APPLIQUE W ACRYLIC ADH/F
GSFC Data Reference ID: GSFC26470 (Test Year: 1999)
Manufacturer: ESL — Manufacturer Code ESL
ASTM E595 Outgassing Test Results (24h at 125 °C in Vacuum, Collector at 25 °C): Total Mass Loss (TML) = 1.38% | Collected Volatile Condensable Material (CVCM) = 0.24% | Water Vapor Regained (WVR) = 0.24%
Cure Schedule (Pre-Test Conditioning): Not specified / As received
[GSFC05487] VIBRO FLO E 8530-2 FLUIDIXED BED COATING
PASS — Meets NASA Standard Low-Outgassing Screening Criteria (TML ≤ 1.0%, CVCM ≤ 0.10%) Category: Coatings, Conformal Coatings, Paints & Primers (PWDR COATING)
Material Designation / Composition: VIBRO FLO E 8530-2 FLUIDIXED BED COATING
GSFC Data Reference ID: GSFC05487 (Test Year: 1973)
Manufacturer: APC — ARMSTRONG PRODUCTS CO., INC., WARSAW, IN
ASTM E595 Outgassing Test Results (24h at 125 °C in Vacuum, Collector at 25 °C): Total Mass Loss (TML) = 0.57% | Collected Volatile Condensable Material (CVCM) = 0.02% | Water Vapor Regained (WVR) = N/A%
Cure Schedule (Pre-Test Conditioning): Step 1 (Time: 5M, Temp: 204 °C, Atm: AIR)
[GSFC04478] VIBRO-FLO E-301 EPOXY POWDER COATING
PASS — Meets NASA Standard Low-Outgassing Screening Criteria (TML ≤ 1.0%, CVCM ≤ 0.10%) Category: Coatings, Conformal Coatings, Paints & Primers (PWDR COATING)
Material Designation / Composition: VIBRO-FLO E-301 EPOXY POWDER COATING
GSFC Data Reference ID: GSFC04478 (Test Year: 1972)
Manufacturer: APC — ARMSTRONG PRODUCTS CO., INC., WARSAW, IN
ASTM E595 Outgassing Test Results (24h at 125 °C in Vacuum, Collector at 25 °C): Total Mass Loss (TML) = 0.87% | Collected Volatile Condensable Material (CVCM) = 0.08% | Water Vapor Regained (WVR) = N/A%
Cure Schedule (Pre-Test Conditioning): Step 1 (Time: 30M, Temp: 180 °C, Atm: AIR)
[GSFC03139] VINSYNITE AU-1/BT 215 AS 1/2 BV
EXCEEDS STANDARD THRESHOLD (TML 6.86% > 1.0%) Category: Coatings, Conformal Coatings, Paints & Primers (PRIMER)
Material Designation / Composition: VINSYNITE AU-1/BT 215 AS 1/2 BV
GSFC Data Reference ID: GSFC03139 (Test Year: 1971)
Manufacturer: SPC — SPECIALTY COATINGS CO.t ELK GROVE VILLAGE, IL
ASTM E595 Outgassing Test Results (24h at 125 °C in Vacuum, Collector at 25 °C): Total Mass Loss (TML) = 6.86% | Collected Volatile Condensable Material (CVCM) = 0.01% | Water Vapor Regained (WVR) = N/A%
Cure Schedule (Pre-Test Conditioning): Step 1 (Time: 24H, Temp: 25 °C, Atm: AIR)
[GSFC05226] VINYL DISPERSION PLASTISOL 77X-3720 BLACK
EXCEEDS STANDARD THRESHOLD (TML 43.89% > 1.0%, CVCM 10.45% > 0.10%) Category: Coatings, Conformal Coatings, Paints & Primers (CONF COAT)
Material Designation / Composition: VINYL DISPERSION PLASTISOL 77X-3720 BLACK
GSFC Data Reference ID: GSFC05226 (Test Year: 1973)
Manufacturer: STA — STANLEY CHEMICAL, EAST BERLIN, CT
ASTM E595 Outgassing Test Results (24h at 125 °C in Vacuum, Collector at 25 °C): Total Mass Loss (TML) = 43.89% | Collected Volatile Condensable Material (CVCM) = 10.45% | Water Vapor Regained (WVR) = N/A%
Cure Schedule (Pre-Test Conditioning): Step 1 (Time: 6H, Temp: 100 °C, Atm: AIR)
