Repository: Oht8wooWi8yait9n/outgassing

# NASA GSFC Spacecraft Materials Outgassing Database Mirror & Sitemap (`outgassing.nasa.gov`)

Automated static HTML mirror, structured JSONL/CSV dataset, 3-letter manufacturer code dictionary (`963` manufacturers from NASA RP-1124 Appendix A), and flat `<urlset>` XML sitemaps for the **NASA Goddard Space Flight Center (GSFC) Spacecraft Materials Outgassing Database** (`https://outgassing.nasa.gov` / `https://etd.gsfc.nasa.gov/capabilities/outgassing-database/`).

---

## 📊 Dataset Overview

| Metric | Value |
| :--- | :--- |
| **Upstream Authority** | NASA GSFC Engineering and Technology Directorate (ETD), Materials Engineering Branch (Code 541) |

File: catalog/coatings-paints-primers-p10.html (part 3 of 3)
NASA Outgassing Database: Coatings, Conformal Coatings, Paints & Primers (Part 10 of 17 — Records 901–1000 of 1630)
EXCEEDS STANDARD THRESHOLD (TML 3.69% > 1.0%) Category: Coatings, Conformal Coatings, Paints & Primers (PAINT)
Material Designation / Composition: MMM 401-C10 A/B AS 3/1 BV VELVET BLACK
GSFC Data Reference ID: GSFC02917 (Test Year: 1971)
Manufacturer: MMM — MINNESOTA MINING & MANUFACTURING COMPANY, ST PAUL, MN, ADHESIVES, COATINGS AND SEALERS DIVISION, ELECTRO-PRODUCTS DIVISION, INDUSTRIAL TAPE DIVISION, MAGNETIC PRODUCTS DIVISION
ASTM E595 Outgassing Test Results (24h at 125 °C in Vacuum, Collector at 25 °C): Total Mass Loss (TML) = 3.69% | Collected Volatile Condensable Material (CVCM) = 0.04% | Water Vapor Regained (WVR) = N/A%
Cure Schedule (Pre-Test Conditioning): Step 1 (Time: 24H, Temp: 66 °C, Atm: AIR) → Step 2 (Time: 6D, Temp: 25 °C, Atm: AIR)
[GSFC03089] MMM 401-C10 A/B AS 3/1 BV VELVET BLACK
EXCEEDS STANDARD THRESHOLD (TML 3.60% > 1.0%) Category: Coatings, Conformal Coatings, Paints & Primers (PAINT)
Material Designation / Composition: MMM 401-C10 A/B AS 3/1 BV VELVET BLACK
GSFC Data Reference ID: GSFC03089 (Test Year: 1971)
Manufacturer: MMM — MINNESOTA MINING & MANUFACTURING COMPANY, ST PAUL, MN, ADHESIVES, COATINGS AND SEALERS DIVISION, ELECTRO-PRODUCTS DIVISION, INDUSTRIAL TAPE DIVISION, MAGNETIC PRODUCTS DIVISION
ASTM E595 Outgassing Test Results (24h at 125 °C in Vacuum, Collector at 25 °C): Total Mass Loss (TML) = 3.6% | Collected Volatile Condensable Material (CVCM) = 0.03% | Water Vapor Regained (WVR) = N/A%
Cure Schedule (Pre-Test Conditioning): Step 1 (Time: 7D, Temp: 65 °C, Atm: AIR)
[GSFC03113] MMM 401-C10 A/B AS 3/1 BV VELVET BLACK
EXCEEDS STANDARD THRESHOLD (TML 3.61% > 1.0%) Category: Coatings, Conformal Coatings, Paints & Primers (PAINT)
Material Designation / Composition: MMM 401-C10 A/B AS 3/1 BV VELVET BLACK
GSFC Data Reference ID: GSFC03113 (Test Year: 1971)
Manufacturer: MMM — MINNESOTA MINING & MANUFACTURING COMPANY, ST PAUL, MN, ADHESIVES, COATINGS AND SEALERS DIVISION, ELECTRO-PRODUCTS DIVISION, INDUSTRIAL TAPE DIVISION, MAGNETIC PRODUCTS DIVISION
ASTM E595 Outgassing Test Results (24h at 125 °C in Vacuum, Collector at 25 °C): Total Mass Loss (TML) = 3.61% | Collected Volatile Condensable Material (CVCM) = 0.03% | Water Vapor Regained (WVR) = N/A%
Cure Schedule (Pre-Test Conditioning): Step 1 (Time: 7D, Temp: 65 °C, Atm: E-3)
[GSFC05118] MMM 401-C10 A/B AS 3/1 BV VELVET BLACK
EXCEEDS STANDARD THRESHOLD (TML 2.91% > 1.0%) Category: Coatings, Conformal Coatings, Paints & Primers (PAINT)
Material Designation / Composition: MMM 401-C10 A/B AS 3/1 BV VELVET BLACK
GSFC Data Reference ID: GSFC05118 (Test Year: 1973)
Manufacturer: MMM — MINNESOTA MINING & MANUFACTURING COMPANY, ST PAUL, MN, ADHESIVES, COATINGS AND SEALERS DIVISION, ELECTRO-PRODUCTS DIVISION, INDUSTRIAL TAPE DIVISION, MAGNETIC PRODUCTS DIVISION
ASTM E595 Outgassing Test Results (24h at 125 °C in Vacuum, Collector at 25 °C): Total Mass Loss (TML) = 2.91% | Collected Volatile Condensable Material (CVCM) = 0.01% | Water Vapor Regained (WVR) = N/A%
Cure Schedule (Pre-Test Conditioning): Step 1 (Time: 30M, Temp: 121 °C, Atm: AIR) → Step 2 (Time: 5D, Temp: 25 °C, Atm: AIR) → Step 3 (Time: 50H, Temp: 93 °C, Atm: E-6)
[GSFC05310] MMM 401-C10 A/B AS 3/1 BV VELVET BLACK
EXCEEDS STANDARD THRESHOLD (TML 3.33% > 1.0%) Category: Coatings, Conformal Coatings, Paints & Primers (PAINT)
Material Designation / Composition: MMM 401-C10 A/B AS 3/1 BV VELVET BLACK
GSFC Data Reference ID: GSFC05310 (Test Year: 1973)
Manufacturer: MMM — MINNESOTA MINING & MANUFACTURING COMPANY, ST PAUL, MN, ADHESIVES, COATINGS AND SEALERS DIVISION, ELECTRO-PRODUCTS DIVISION, INDUSTRIAL TAPE DIVISION, MAGNETIC PRODUCTS DIVISION
ASTM E595 Outgassing Test Results (24h at 125 °C in Vacuum, Collector at 25 °C): Total Mass Loss (TML) = 3.33% | Collected Volatile Condensable Material (CVCM) = 0.02% | Water Vapor Regained (WVR) = N/A%
Cure Schedule (Pre-Test Conditioning): Step 1 (Time: 30M, Temp: 121 °C, Atm: AIR) → Step 2 (Time: 72H, Temp: 95 °C, Atm: E-5)
[GSFC06302] MMM 401-C10 A/B AS 3/1 BV VELVET BLACK
EXCEEDS STANDARD THRESHOLD (TML 3.18% > 1.0%) Category: Coatings, Conformal Coatings, Paints & Primers (PAINT)
Material Designation / Composition: MMM 401-C10 A/B AS 3/1 BV VELVET BLACK
GSFC Data Reference ID: GSFC06302 (Test Year: 1974)
Manufacturer: MMM — MINNESOTA MINING & MANUFACTURING COMPANY, ST PAUL, MN, ADHESIVES, COATINGS AND SEALERS DIVISION, ELECTRO-PRODUCTS DIVISION, INDUSTRIAL TAPE DIVISION, MAGNETIC PRODUCTS DIVISION
ASTM E595 Outgassing Test Results (24h at 125 °C in Vacuum, Collector at 25 °C): Total Mass Loss (TML) = 3.18% | Collected Volatile Condensable Material (CVCM) = 0% | Water Vapor Regained (WVR) = 99.99%
Cure Schedule (Pre-Test Conditioning): Step 1 (Time: 24H, Temp: 25 °C, Atm: AIR) → Step 2 (Time: 30M, Temp: 120 °C, Atm: AIR) → Step 3 (Time: 24H, Temp: 120 °C, Atm: E-5)
[SRI14013] MMM 401-C10 A/B AS 3/1 BW VELVET BLACK
EXCEEDS STANDARD THRESHOLD (TML 5.30% > 1.0%) Category: Coatings, Conformal Coatings, Paints & Primers (PAINT)
Material Designation / Composition: MMM 401-C10 A/B AS 3/1 BW VELVET BLACK
GSFC Data Reference ID: SRI14013 (Test Year: 1964)
Manufacturer: MMM — MINNESOTA MINING & MANUFACTURING COMPANY, ST PAUL, MN, ADHESIVES, COATINGS AND SEALERS DIVISION, ELECTRO-PRODUCTS DIVISION, INDUSTRIAL TAPE DIVISION, MAGNETIC PRODUCTS DIVISION
ASTM E595 Outgassing Test Results (24h at 125 °C in Vacuum, Collector at 25 °C): Total Mass Loss (TML) = 5.3% | Collected Volatile Condensable Material (CVCM) = 0.03% | Water Vapor Regained (WVR) = N/A%
Cure Schedule (Pre-Test Conditioning): Step 1 (Time: 7D, Temp: 25 °C, Atm: AIR)
[SRI14014] MMM 401-C10 A/B AS 3/1 BW VELVET BLACK
EXCEEDS STANDARD THRESHOLD (TML 5.32% > 1.0%) Category: Coatings, Conformal Coatings, Paints & Primers (PAINT)
Material Designation / Composition: MMM 401-C10 A/B AS 3/1 BW VELVET BLACK
GSFC Data Reference ID: SRI14014 (Test Year: 1964)
Manufacturer: MMM — MINNESOTA MINING & MANUFACTURING COMPANY, ST PAUL, MN, ADHESIVES, COATINGS AND SEALERS DIVISION, ELECTRO-PRODUCTS DIVISION, INDUSTRIAL TAPE DIVISION, MAGNETIC PRODUCTS DIVISION
ASTM E595 Outgassing Test Results (24h at 125 °C in Vacuum, Collector at 25 °C): Total Mass Loss (TML) = 5.32% | Collected Volatile Condensable Material (CVCM) = 0.03% | Water Vapor Regained (WVR) = N/A%
Cure Schedule (Pre-Test Conditioning): Step 1 (Time: 2H, Temp: 25 °C, Atm: AIR) → Step 2 (Time: 1H, Temp: 65 °C, Atm: AIR)
[SRI14015] MMM 401-C10 A/B AS 3/1 BW VELVET BLACK
EXCEEDS STANDARD THRESHOLD (TML 4.72% > 1.0%) Category: Coatings, Conformal Coatings, Paints & Primers (PAINT)
Material Designation / Composition: MMM 401-C10 A/B AS 3/1 BW VELVET BLACK
GSFC Data Reference ID: SRI14015 (Test Year: 1964)
Manufacturer: MMM — MINNESOTA MINING & MANUFACTURING COMPANY, ST PAUL, MN, ADHESIVES, COATINGS AND SEALERS DIVISION, ELECTRO-PRODUCTS DIVISION, INDUSTRIAL TAPE DIVISION, MAGNETIC PRODUCTS DIVISION
ASTM E595 Outgassing Test Results (24h at 125 °C in Vacuum, Collector at 25 °C): Total Mass Loss (TML) = 4.72% | Collected Volatile Condensable Material (CVCM) = 0.03% | Water Vapor Regained (WVR) = N/A%
Cure Schedule (Pre-Test Conditioning): Step 1 (Time: 2H, Temp: 25 °C, Atm: AIR) → Step 2 (Time: 16H, Temp: 65 °C, Atm: AIR)
[SRI14016] MMM 401-C10 A/B AS 3/1 BW VELVET BLACK
EXCEEDS STANDARD THRESHOLD (TML 3.60% > 1.0%) Category: Coatings, Conformal Coatings, Paints & Primers (PAINT)
Material Designation / Composition: MMM 401-C10 A/B AS 3/1 BW VELVET BLACK
GSFC Data Reference ID: SRI14016 (Test Year: 1964)
Manufacturer: MMM — MINNESOTA MINING & MANUFACTURING COMPANY, ST PAUL, MN, ADHESIVES, COATINGS AND SEALERS DIVISION, ELECTRO-PRODUCTS DIVISION, INDUSTRIAL TAPE DIVISION, MAGNETIC PRODUCTS DIVISION
ASTM E595 Outgassing Test Results (24h at 125 °C in Vacuum, Collector at 25 °C): Total Mass Loss (TML) = 3.6% | Collected Volatile Condensable Material (CVCM) = 0.04% | Water Vapor Regained (WVR) = N/A%
Cure Schedule (Pre-Test Conditioning): Step 1 (Time: 2H, Temp: 25 °C, Atm: AIR) → Step 2 (Time: 7D, Temp: 110 °C, Atm: AIR)
[GSFC07031] MMM 401-C10 VELVET BLACK OVER E-SOLDER 3022 LAYUP
EXCEEDS STANDARD THRESHOLD (TML 2.76% > 1.0%) Category: Coatings, Conformal Coatings, Paints & Primers (PAINT COMPOSITE)
Material Designation / Composition: MMM 401-C10 VELVET BLACK OVER E-SOLDER 3022 LAYUP
GSFC Data Reference ID: GSFC07031 (Test Year: 1975)
Manufacturer: MMM — MINNESOTA MINING & MANUFACTURING COMPANY, ST PAUL, MN, ADHESIVES, COATINGS AND SEALERS DIVISION, ELECTRO-PRODUCTS DIVISION, INDUSTRIAL TAPE DIVISION, MAGNETIC PRODUCTS DIVISION
ASTM E595 Outgassing Test Results (24h at 125 °C in Vacuum, Collector at 25 °C): Total Mass Loss (TML) = 2.76% | Collected Volatile Condensable Material (CVCM) = 0.01% | Water Vapor Regained (WVR) = 2.4%
Cure Schedule (Pre-Test Conditioning): Step 1 (Time: 3H, Temp: 60 °C, Atm: AIR) → Step 2 (Time: 30M, Temp: 120 °C, Atm: AIR) → Step 3 (Time: 24H, Temp: 100 °C, Atm: E-5)
[GSFC02873] MMM 401/C10 A/B AS 3/1 BV VELVET BLACK
EXCEEDS STANDARD THRESHOLD (TML 3.62% > 1.0%) Category: Coatings, Conformal Coatings, Paints & Primers (PAINT)
Material Designation / Composition: MMM 401/C10 A/B AS 3/1 BV VELVET BLACK
GSFC Data Reference ID: GSFC02873 (Test Year: 1971)
Manufacturer: MMM — MINNESOTA MINING & MANUFACTURING COMPANY, ST PAUL, MN, ADHESIVES, COATINGS AND SEALERS DIVISION, ELECTRO-PRODUCTS DIVISION, INDUSTRIAL TAPE DIVISION, MAGNETIC PRODUCTS DIVISION
ASTM E595 Outgassing Test Results (24h at 125 °C in Vacuum, Collector at 25 °C): Total Mass Loss (TML) = 3.62% | Collected Volatile Condensable Material (CVCM) = 0.05% | Water Vapor Regained (WVR) = N/A%
Cure Schedule (Pre-Test Conditioning): Step 1 (Time: 1H, Temp: 66 °C, Atm: AIR) → Step 2 (Time: 7D, Temp: 25 °C, Atm: AIR)
[GSFC02919] MMM 401/C10 A/B AS 3/1 BV VELVET BLACK
EXCEEDS STANDARD THRESHOLD (TML 3.63% > 1.0%) Category: Coatings, Conformal Coatings, Paints & Primers (PAINT)
Material Designation / Composition: MMM 401/C10 A/B AS 3/1 BV VELVET BLACK
GSFC Data Reference ID: GSFC02919 (Test Year: 1971)
Manufacturer: MMM — MINNESOTA MINING & MANUFACTURING COMPANY, ST PAUL, MN, ADHESIVES, COATINGS AND SEALERS DIVISION, ELECTRO-PRODUCTS DIVISION, INDUSTRIAL TAPE DIVISION, MAGNETIC PRODUCTS DIVISION
ASTM E595 Outgassing Test Results (24h at 125 °C in Vacuum, Collector at 25 °C): Total Mass Loss (TML) = 3.63% | Collected Volatile Condensable Material (CVCM) = 0.03% | Water Vapor Regained (WVR) = N/A%
Cure Schedule (Pre-Test Conditioning): Step 1 (Time: 48H, Temp: 66 °C, Atm: AIR) → Step 2 (Time: 5D, Temp: 25 °C, Atm: AIR)
[GSFC00972] MMM 403-C10 A/B AS 3.5/1 BV VELVET BLACK
EXCEEDS STANDARD THRESHOLD (TML 3.11% > 1.0%) Category: Coatings, Conformal Coatings, Paints & Primers (CONF COAT)
Material Designation / Composition: MMM 403-C10 A/B AS 3.5/1 BV VELVET BLACK
GSFC Data Reference ID: GSFC00972 (Test Year: 1969)
Manufacturer: MMM — MINNESOTA MINING & MANUFACTURING COMPANY, ST PAUL, MN, ADHESIVES, COATINGS AND SEALERS DIVISION, ELECTRO-PRODUCTS DIVISION, INDUSTRIAL TAPE DIVISION, MAGNETIC PRODUCTS DIVISION
ASTM E595 Outgassing Test Results (24h at 125 °C in Vacuum, Collector at 25 °C): Total Mass Loss (TML) = 3.11% | Collected Volatile Condensable Material (CVCM) = 0.01% | Water Vapor Regained (WVR) = N/A%
Cure Schedule (Pre-Test Conditioning): Step 1 (Time: 1H, Temp: 25 °C, Atm: AIR) → Step 2 (Time: 2H, Temp: 71 °C, Atm: AIR) → Step 3 (Time: 16H, Temp: 71 °C, Atm: E-6)
[GSFC02933] MMM 403-C10 A/B AS 3/1 BV VELVET BLACK
EXCEEDS STANDARD THRESHOLD (TML 3.06% > 1.0%) Category: Coatings, Conformal Coatings, Paints & Primers (PAINT)
Material Designation / Composition: MMM 403-C10 A/B AS 3/1 BV VELVET BLACK
GSFC Data Reference ID: GSFC02933 (Test Year: 1971)
Manufacturer: MMM — MINNESOTA MINING & MANUFACTURING COMPANY, ST PAUL, MN, ADHESIVES, COATINGS AND SEALERS DIVISION, ELECTRO-PRODUCTS DIVISION, INDUSTRIAL TAPE DIVISION, MAGNETIC PRODUCTS DIVISION
ASTM E595 Outgassing Test Results (24h at 125 °C in Vacuum, Collector at 25 °C): Total Mass Loss (TML) = 3.06% | Collected Volatile Condensable Material (CVCM) = 0.05% | Water Vapor Regained (WVR) = N/A%
Cure Schedule (Pre-Test Conditioning): Step 1 (Time: 24H, Temp: 66 °C, Atm: AIR) → Step 2 (Time: 6D, Temp: 25 °C, Atm: AIR)
